Repository: gkronber/Empirical-Constitutive-Models-SymReg-RSPA

Folder `orig` contains original files from Kabliman E, Kolody AH, Kommenda M, Kronberger G.: _Prediction of stress-strain curves for aluminium alloys using symbolic regression._ AIP Conference Proceedings 2113, 180009, 2019 (https://doi.org/10.1063/1.5112747).

The files `AA6082_all_temps_combined.csv` and `AA6082_all_temps_combined_tomax.csv` contain all data from the individual files and cut off at the maximum stress value. The two files are used for plotting mainly.

The two files contain stress-strain measurements for phip in (0.001, 0.01, 0.1, 1.0, 10) and temperture in (350, 375, 400, 425, 475, 500). 

Data are shared with kind permission of the original authors.

File: data/2019/orig/13-1_DIL_179-18_AA6082_average.asc
13-1_DIL_179-18_AA6082_average.asc    T=475°C    phi°=0.01    Yield=0.2127776
                Zeit   /    Temperatur   /    Phi   /    Fließspannung kf
                  s              °C              -              MPa
     4        0.00000000    474.97430420    -0.00003953     0.21277760
     5        0.16298676    475.01208291    -0.00004502     0.23764952
     6        0.32598495    475.04659424    -0.00004976     0.24649495
     7        0.48897361    475.07674455    -0.00005341     0.23971704
     8        0.65196228    475.10159549    -0.00005575     0.23312563
     9        0.81494903    475.12039038    -0.00005680     0.24130976
    10        0.97793960    475.13316332    -0.00005691     0.25574471
    11        1.14092636    475.14098992    -0.00005668     0.26090690
    12        1.30392456    475.14550971    -0.00005667     0.25884855
    13        1.46691322    475.14819933    -0.00005717     0.26195418
    14        1.62989616    475.15001038    -0.00005806     0.27271009
    15        1.79288673    475.15149409    -0.00005894     0.28450931
    16        1.95587921    475.15302167    -0.00005941     0.29270100
    17        2.11886406    475.15471853    -0.00005933     0.29500563
    18        2.28185654    475.15624484    -0.00005879     0.28888727
    19        2.44485092    475.15686882    -0.00005788     0.27721327
    20        2.60783577    475.15595229    -0.00005650     0.27118326
    21        2.77082824    475.15345881    -0.00005447     0.27724538
    22        2.93381882    475.15003085    -0.00005175     0.28638186
    23        3.09680748    475.14657416    -0.00004856     0.28519334
    24        3.25979614    475.14368993    -0.00004526     0.27539708
    25        3.42278099    475.14135902    -0.00004216     0.26849463
    26        3.58577919    475.13902508    -0.00003953     0.26710102
    27        3.74876976    475.13592484    -0.00003757     0.26235551
    28        3.91176033    475.13143934    -0.00003636     0.24485796
    29        4.07475090    475.12539468    -0.00003567     0.22457755
    30        4.23773193    475.11832897    -0.00003499     0.22300676
    31        4.40073013    475.11158437    -0.00003378     0.23908135
    32        4.56371689    475.10699309    -0.00003197     0.24770071
    33        4.72670745    475.10617041    -0.00002997     0.23369413
    34        4.88970184    475.10971837    -0.00002841     0.21446506
    35        5.05268096    475.11671963    -0.00002767     0.21333494
    36        5.21567153    475.12488067    -0.00002774     0.22923267
    37        5.37866592    475.13148791    -0.00002834     0.24902462
    38        5.54166031    475.13477749    -0.00002923     0.26400401
    39        5.70465087    475.13482702    -0.00003022     0.27072705
    40        5.86763572    475.13331933    -0.00003117     0.27092522
    41        6.03063011    475.13238893    -0.00003185     0.27152857
    42        6.19362449    475.13344064    -0.00003202     0.27595431
    43        6.35660743    475.13670918    -0.00003164     0.27911501
    44        6.51959419    475.14156735    -0.00003090     0.27739844
    45        6.68259048    475.14701928    -0.00003019     0.27304954
    46        6.84557914    475.15200475    -0.00002983     0.27008315
    47        7.00857162    475.15563804    -0.00002990     0.27113523
    48        7.17155838    475.15750096    -0.00003019     0.27648256
    49        7.33454132    475.15772876    -0.00003033     0.28648961
    50        7.49754142    475.15668973    -0.00002992     0.29557721
    51        7.66052437    475.15461058    -0.00002875     0.29589024
    52        7.82351875    475.15164793    -0.00002686     0.28878198
    53        7.98650742    475.14830101    -0.00002462     0.27746254
    54        8.14949608    475.14550248    -0.00002256     0.26644408
    55        8.31248283    475.14404748    -0.00002111     0.26116550
    56        8.47547531    475.14393441    -0.00002030     0.25920181
    57        8.63847351    475.14449212    -0.00001951     0.26134694
    58        8.80145454    475.14526491    -0.00001727     0.27185961
    59        8.96445084    475.14660122    -0.00001072     0.27704380
    60        9.12743950    475.14912445     0.00000522     0.26435502
    61        9.29042625    475.15243772     0.00003872     0.26477089
    62        9.45341110    475.15415417     0.00010146     0.36366739
    63        9.61640739    475.15010112     0.00020853     0.69816232
    64        9.77939987    475.13576729     0.00037848     1.46611736
    65        9.94239044    475.10838969     0.00063341     2.96654975
    66        10.10225868    475.06884694     0.00099847     5.56011078
    67        10.25822067    475.02255898     0.00149923     9.37258866
    68        10.42121887    474.97869642     0.00215703     13.95905139
    69        10.58419990    474.94753601     0.00298375     18.42358406
    70        10.74718857    474.93687987     0.00397853     21.98267154
    71        10.91018676    474.94923030     0.00512815     24.37268317
    72        11.07316780    474.98107240     0.00641036     25.77245994
    73        11.23616218    475.02447805     0.00779865     26.51057773
    74        11.39915466    475.07017173     0.00926663     26.87358242
    75        11.56213760    475.11064511     0.01079087     27.04490195
    76        11.72512817    475.14195343     0.01235241     27.11760374
    77        11.88812255    475.16354147     0.01393698     27.14409606
    78        12.05110740    475.17666103     0.01553469     27.15647380
    79        12.21409416    475.18279728     0.01713922     27.16612139
    80        12.37709808    475.18313076     0.01874686     27.17784691
    81        12.54008293    475.17886541     0.02035573     27.18867569
    82        12.70306969    475.17161867     0.02196495     27.19147186
    83        12.86606216    475.16338003     0.02357414     27.18855379
    84        13.02905083    475.15605091     0.02518302     27.18230869
    85        13.19203949    475.15087301     0.02679132     27.17077711
    86        13.35503006    475.14817421     0.02839880     27.15516462
    87        13.51802063    475.14762860     0.03000536     27.14165496
    88        13.68100929    475.14874028     0.03161105     27.13439477
    89        13.84399795    475.15115626     0.03321599     27.13058124
    90        14.00699043    475.15477457     0.03482023     27.12765762
    91        14.16998291    475.15973543     0.03642375     27.12450558
    92        14.33297157    475.16613734     0.03802649     27.12094301
    93        14.49596023    475.17343321     0.03962856     27.12109597
    94        14.65895080    475.18002517     0.04123028     27.12708700
    95        14.82193374    475.18368048     0.04283225     27.13637536
    96        14.98493767    475.18270703     0.04443515     27.14537695
    97        15.14792251    475.17714688     0.04603954     27.14868429
    98        15.31091308    475.16915885     0.04764556     27.14426012
    99        15.47389984    475.16216039     0.04925284     27.13318209
   100        15.63688659    475.15908531     0.05086058     27.11569751
   101        15.79987907    475.16095970     0.05246784     27.09669512
   102        15.96287346    475.16688868     0.05407381     27.08093830
   103        16.12585640    475.17517583     0.05567808     27.07018940
   104        16.28884887    475.18423015     0.05728072     27.06778030
   105        16.45184708    475.19257545     0.05888227     27.07286181
   106        16.61483192    475.19863002     0.06048360     27.08075710
   107        16.77781868    475.20106337     0.06208568     27.08901339
   108        16.94081115    475.19953589     0.06368920     27.09329121
   109        17.10379982    475.19503532     0.06529442     27.08779847
   110        17.26679992    475.18947569     0.06690121     27.07413229
   111        17.42977524    475.18495267     0.06850921     27.05866456
   112        17.59277153    475.18314019     0.07011789     27.04403231
   113        17.75576019    475.18481614     0.07172667     27.02858939
   114        17.91874694    475.18933783     0.07333506     27.01118499
   115        18.08174324    475.19447007     0.07494289     26.99701292
   116        18.24472999    475.19733073     0.07655027     26.99176204
   117        18.40772247    475.19631711     0.07815740     26.98987161
   118        18.57070732    475.19247794     0.07976434     26.98290597
   119        18.73371315    475.18883301     0.08137106     26.97052284
   120        18.89669799    475.18800607     0.08297756     26.95497174
   121        19.05967712    475.19024121     0.08458406     26.94089466
   122        19.22267150    475.19350034     0.08619084     26.93245001
   123        19.38566208    475.19535826     0.08779803     26.92664614
   124        19.54864883    475.19487515     0.08940543     26.92012107
   125        19.71164131    475.19287054     0.09101261     26.91218995
   126        19.87462616    475.19063791     0.09261920     26.90477683
   127        20.03762436    475.18856080     0.09422514     26.90266347
   128        20.20061492    475.18596097     0.09583073     26.90520342
   129        20.36360168    475.18205696     0.09743640     26.90537262
   130        20.52659607    475.17682554     0.09904242     26.89968776
   131        20.68958092    475.17096926     0.10064876     26.88987751
   132        20.85256767    475.16530274     0.10225504     26.87731628
   133        21.01555633    475.16026342     0.10386080     26.86738066
   134        21.17854309    475.15580854     0.10546576     26.86847149
   135        21.34153938    475.15155930     0.10707008     26.87879978
   136        21.50453186    475.14707516     0.10867440     26.89005148
   137        21.66752052    475.14222210     0.11027955     26.89703648
   138        21.83050919    475.13747286     0.11188611     26.89684916
   139        21.99350357    475.13383905     0.11349407     26.88884117
   140        22.15649605    475.13230702     0.11510292     26.87202713
   141        22.31947708    475.13311243     0.11671189     26.84924780
   142        22.48247528    475.13545433     0.11832033     26.83164297
   143        22.64545059    475.13791323     0.11992797     26.82389504
   144        22.80844498    475.13922709     0.12153507     26.82174684
   145        22.97143936    475.13886767     0.12314224     26.82414899
   146        23.13442612    475.13713695     0.12475006     26.83052174
   147        23.29742431    475.13483649     0.12635878     26.83297217
   148        23.46041107    475.13276791     0.12796825     26.82149136
   149        23.62340164    475.13142764     0.12957820     26.79939704
   150        23.78639221    475.13106178     0.13118857     26.78221775
   151        23.94937896    475.13177357     0.13279952     26.77816185
   152        24.11237335    475.13329300     0.13441124     26.77870204
   153        24.27536392    475.13464349     0.13602374     26.77129483
   154        24.43835068    475.13441202     0.13763660     26.75807614
   155        24.60133743    475.13176808     0.13924908     26.74851442
   156        24.76433182    475.12735285     0.14086032     26.74224862
   157        24.92732620    475.12305103     0.14246974     26.73690098
   158        25.09030914    475.12076119     0.14407736     26.73589957
   159        25.25330352    475.12132581     0.14568372     26.74019877
   160        25.41630173    475.12451829     0.14728960     26.74594808
   161        25.57927703    475.12978486     0.14889561     26.74872807
   162        25.74226379    475.13678410     0.15050200     26.74708670
   163        25.90525436    475.14530602     0.15210868     26.74307084
   164        26.06825256    475.15496042     0.15371544     26.73583445
   165        26.23124313    475.16499972     0.15532214     26.72450996
   166        26.39422607    475.17414810     0.15692884     26.71485464
   167        26.55722808    475.18045860     0.15853572     26.70920655
   168        26.72020340    475.18177574     0.16014289     26.70389525
   169        26.88319778    475.17700871     0.16175033     26.69817468
   170        27.04618835    475.16722383     0.16335776     26.69432540
   171        27.20917129    475.15532643     0.16496490     26.69648080
   172        27.37216949    475.14443152     0.16657160     26.70476857
   173        27.53516006    475.13629716     0.16817804     26.71182486
   174        27.69815445    475.13099259     0.16978467     26.71485488
   175        27.86114120    475.12776427     0.17139203     26.71566798
   176        28.02413940    475.12611967     0.17300043     26.71201366
   177        28.18712616    475.12617567     0.17460988     26.70289742
   178        28.35012054    475.12815086     0.17622005     26.69061323
   179        28.51309967    475.13170341     0.17783033     26.67786028
   180        28.67609405    475.13587009     0.17943991     26.66800276
   181        28.83908081    475.13966917     0.18104798     26.66024674
   182        29.00206756    475.14268422     0.18265405     26.65210590
   183        29.16505814    475.14491730     0.18425826     26.64723653
   184        29.32805633    475.14605679     0.18586154     26.65012371
   185        29.49104690    475.14514514     0.18746514     26.65880626
   186        29.65403747    475.14128660     0.18907014     26.66606572
   187        29.81701660    475.13474988     0.19067695     26.66605093
   188        29.98001480    475.12719885     0.19228534     26.65980424
   189        30.14299393    475.12066737     0.19389473     26.65351636
   190        30.30599212    475.11625048     0.19550451     26.64908270
   191        30.46898270    475.11375099     0.19711423     26.64172159
   192        30.63196945    475.11244832     0.19872363     26.63090155
   193        30.79496002    475.11201819     0.20033251     26.62268666
   194        30.95795059    475.11266765     0.20194068     26.61882971
   195        31.12094116    475.11450791     0.20354797     26.61395148
   196        31.28393173    475.11691269     0.20515444     26.60591364
   197        31.44692612    475.11858180     0.20676051     26.59797426
   198        31.60991287    475.11844665     0.20836681     26.59412899
   199        31.77289963    475.11671242     0.20997378     26.59724515
   200        31.93589782    475.11491384     0.21158133     26.60055464
   201        32.09888077    475.11467572     0.21318903     26.59441973
   202        32.26187515    475.11634676     0.21479661     26.58340699
   203        32.42486191    475.11896331     0.21640424     26.57720192
   204        32.58784866    475.12149085     0.21801228     26.57776297
   205        32.75083542    475.12382290     0.21962072     26.57869933
   206        32.91383362    475.12647616     0.22122908     26.57057486
   207        33.07681656    475.12958955     0.22283682     26.55614094
   208        33.23981857    475.13249196     0.22444391     26.54916489
   209        33.40280533    475.13418376     0.22605089     26.55224108
   210        33.56579208    475.13405921     0.22765854     26.55378391
   211        33.72877884    475.13220891     0.22926745     26.54520160
   212        33.89176941    475.12929416     0.23087775     26.52867036
   213        34.05475998    475.12635535     0.23248909     26.51181275
   214        34.21774673    475.12467967     0.23410079     26.49879275
   215        34.38073730    475.12550378     0.23571201     26.48880157
   216        34.54372788    475.12948605     0.23732200     26.48115315
   217        34.70672226    475.13635091     0.23893033     26.47538024
   218        34.86971282    475.14507810     0.24053690     26.47225850
   219        35.03270340    475.15437925     0.24214185     26.47278546
   220        35.19569778    475.16288993     0.24374560     26.47304369
   221        35.35867691    475.16902555     0.24534887     26.47084786
   222        35.52167511    475.17104045     0.24695275     26.46922400
   223        35.68466186    475.16762764     0.24855851     26.46880800
   224        35.84764862    475.15870101     0.25016706     26.46823059
   225        36.01064682    475.14571856     0.25177848     26.46483327
   226        36.17362595    475.13128790     0.25339189     26.45237202
   227        36.33662033    475.11830189     0.25500580     26.43031435
   228        36.49962234    475.10900435     0.25661885     26.40685672
   229        36.66259384    475.10431859     0.25823044     26.38988777
   230        36.82558823    475.10374765     0.25984077     26.38326957
   231        36.98858642    475.10598365     0.26145040     26.38213412
   232        37.15156555    475.10984377     0.26305976     26.37817427
   233        37.31455612    475.11477931     0.26466893     26.37030272
   234        37.47755432    475.12058865     0.26627782     26.36111151
   235        37.64053726    475.12675077     0.26788642     26.35422074
   236        37.80353165    475.13202910     0.26949498     26.35247608
   237        37.96651840    475.13449111     0.27110397     26.35278819
   238        38.12950516    475.13170187     0.27271387     26.34919661
   239        38.29249572    475.12115658     0.27432489     26.34117458
   240        38.45549393    475.10133845     0.27593690     26.33112457
   241        38.61847686    475.07324520     0.27754963     26.31853105
   242        38.78146363    475.04131183     0.27916284     26.30424621
   243        38.94446182    475.01265868     0.28077655     26.29035987
   244        39.10744858    474.99472812     0.28239089     26.27659070
   245        39.27044296    474.99254168     0.28400591     26.25789508
   246        39.43342972    475.00703954     0.28562146     26.22705180
   247        39.59642028    475.03521177     0.28723730     26.18766389
   248        39.75941849    475.07159792     0.28885321     26.14858105
   249        39.92239761    475.11004130     0.29046898     26.11131232
   250        40.08538437    475.14485302     0.29208429     26.07688740
   251        40.24837875    475.17140335     0.29369871     26.04720011
   252        40.41137314    475.18668038     0.29531173     26.02232559
   253        40.57435989    475.19005242     0.29692297     26.00504120
   254        40.73735046    475.18374612     0.29853223     25.99904740
   255        40.90033721    475.17226064     0.30013958     26.00252447
   256        41.06333542    475.16058960     0.30174548     26.00780129
   257        41.22631836    475.15220834     0.30335077     26.00924506
   258        41.38931656    475.14811792     0.30495651     26.00864533
   259        41.55230712    475.14735619     0.30656375     26.00625818
   260        41.71529007    475.14820866     0.30817331     25.99786721
   261        41.87827683    475.14905286     0.30978570     25.98545000
   262        42.04127121    475.14848422     0.31140109     25.97527408
   263        42.20425796    475.14525903     0.31301918     25.96925394
   264        42.36724472    475.13873378     0.31463904     25.96387353
   265        42.53024292    475.12971002     0.31625921     25.95505594
   266        42.69323349    475.12076663     0.31787802     25.94196187
   267        42.85622024    475.11533727     0.31949407     25.92683981
   268        43.01921463    475.11587722     0.32110667     25.91546934
   269        43.18219376    475.12232247     0.32271594     25.91034626
   270        43.34518814    475.13193992     0.32432270     25.90679133
   271        43.50818252    475.14080787     0.32592806     25.90132826
   272        43.67116928    475.14607093     0.32753296     25.89491037
   273        43.83415985    475.14743135     0.32913784     25.88747775
   274        43.99715423    475.14679752     0.33074277     25.87746016
   275        44.16014481    475.14650937     0.33234777     25.86783683
   276        44.32313156    475.14770928     0.33395319     25.86299453
   277        44.48611832    475.15001390     0.33555953     25.86032120
   278        44.64911270    475.15224601     0.33716716     25.85370318
   279        44.81209183    475.15321431     0.33877605     25.84080353
   280        44.97509003    475.15195673     0.34038595     25.82355199
   281        45.13808060    475.14768667     0.34199667     25.80636339
   282        45.30107879    475.14001087     0.34360807     25.79480294
   283        45.46405792    475.12955637     0.34521976     25.78965293
   284        45.62704849    475.11836591     0.34683093     25.78178737
   285        45.79003525    475.10927092     0.34844066     25.76459514
   286        45.95302963    475.10440853     0.35004857     25.74574198
   287        46.11601257    475.10408884     0.35165513     25.73530555
   288        46.27901458    475.10698034     0.35326141     25.73441100
   289        46.44199753    475.11127510     0.35486841     25.73526505
   290        46.60498428    475.11562805     0.35647658     25.72753251
   291        46.76797867    475.11914141     0.35808575     25.71075156
   292        46.93097305    475.12086988     0.35969552     25.69292587
   293        47.09395600    475.11988007     0.36130553     25.67974227
   294        47.25694656    475.11613291     0.36291554     25.67206915
   295        47.41993713    475.11126189     0.36452537     25.66611563
   296        47.58292770    475.10820157     0.36613476     25.65668345
   297        47.74591446    475.10974424     0.36774353     25.64470946
   298        47.90890884    475.11708689     0.36935158     25.63546328
   299        48.07189941    475.12929372     0.37095896     25.62818214
   300        48.23488998    475.14378985     0.37256590     25.61870050
   301        48.39788056    475.15738359     0.37417279     25.60784628
   302        48.56086731    475.16721814     0.37578007     25.59671189
   303        48.72385788    475.17136800     0.37738810     25.58449113
   304        48.88684463    475.16916293     0.37899700     25.57112041
   305        49.04983902    475.16133353     0.38060649     25.55605300
   306        49.21282959    475.14978616     0.38221600     25.54197098
   307        49.37582398    475.13684489     0.38382495     25.53116350
   308        49.53880691    475.12435359     0.38543308     25.51987264
   309        49.70179367    475.11333993     0.38704065     25.50830319
   310        49.86478805    475.10439469     0.38864820     25.50077897
   311        50.02778244    475.09817192     0.39025615     25.49369685
   312        50.19077301    475.09541720     0.39186463     25.48053633
   313        50.35375976    475.09655895     0.39347356     25.46296067
   314        50.51675796    475.10132367     0.39508274     25.44642459
   315        50.67973327    475.10869224     0.39669190     25.43307081
   316        50.84272385    475.11714317     0.39830062     25.42141266
   317        51.00572586    475.12501077     0.39990862     25.40991425
   318        51.16871262    475.13093178     0.40151585     25.40000165
   319        51.33169937    475.13434919     0.40312257     25.39413570
   320        51.49468994    475.13576458     0.40472913     25.39308723
   321        51.65767288    475.13637781     0.40633580     25.39230448
   322        51.82067490    475.13725747     0.40794279     25.38602000
   323        51.98366165    475.13869665     0.40955024     25.37644583
   324        52.14664459    475.14021301     0.41115817     25.36730522
   325        52.30964279    475.14098926     0.41276641     25.35486754
   326        52.47262955    475.14026238     0.41437468     25.33701871
   327        52.63562011    475.13744938     0.41598270     25.32061948
   328        52.79861069    475.13209171     0.41759039     25.31112886
   329        52.96159744    475.12375230     0.41919797     25.30626063
   330        53.12458420    475.11206160     0.42080591     25.30046962
   331        53.28757858    475.09713931     0.42241476     25.28901508
   332        53.45056915    475.08028943     0.42402469     25.27143514
   333        53.61356353    475.06439553     0.42563538     25.25066537
   334        53.77654648    475.05342643     0.42724603     25.23059314
   335        53.93954086    475.05099983     0.42885584     25.21474336
   336        54.10253143    475.05864657     0.43046442     25.20262646
   337        54.26551818    475.07484061     0.43207188     25.19255346
   338        54.42850495    475.09558344     0.43367845     25.18411290
   339        54.59149933    475.11627149     0.43528417     25.17388534
   340        54.75449371    475.13357268     0.43688887     25.15947817
   341        54.91747284    475.14616174     0.43849251     25.14598842
   342        55.08046722    475.15425666     0.44009549     25.14187696
   343        55.24345779    475.15873705     0.44169855     25.14635684
   344        55.40644455    475.16052594     0.44330229     25.14870454
   345        55.56943893    475.16036840     0.44490681     25.14434266
   346        55.73242569    475.15887560     0.44651167     25.13631894
   347        55.89541626    475.15672299     0.44811616     25.12705632
   348        56.05841064    475.15477558     0.44971971     25.11886702
   349        56.22139359    475.15382484     0.45132227     25.11191328
   350        56.38438415    475.15403510     0.45292440     25.10419337
   351        56.54737854    475.15470174     0.45452712     25.09622683
   352        56.71036911    475.15468444     0.45613134     25.08865248
   353        56.87335968    475.15316144     0.45773739     25.07889019
   354        57.03635788    475.15010783     0.45934482     25.06559168
   355        57.19933319    475.14622948     0.46095274     25.05162415
   356        57.36233902    475.14243081     0.46256025     25.03973298
   357        57.52531433    475.13911798     0.46416687     25.03118673
   358        57.68831253    475.13580876     0.46577257     25.02646323
   359        57.85129928    475.13137570     0.46737753     25.02269368
   360        58.01428986    475.12474544     0.46898195     25.01592051
   361        58.17727661    475.11557020     0.47058610     25.00519529
   362        58.34027481    475.10457215     0.47219032     24.99265971
   363        58.50325394    475.09350986     0.47379504     24.98276990
   364        58.66625213    475.08474464     0.47540057     24.97627034
   365        58.82923890    475.08045835     0.47700702     24.96802663
   366        58.99222564    475.08179540     0.47861436     24.95728695
   367        59.15521622    475.08834149     0.48022251     24.94734614
   368        59.31820679    475.09829403     0.48183124     24.93740972
   369        59.48120499    475.10933994     0.48344008     24.92669378
   370        59.64419174    475.11968785     0.48504849     24.91703664
   371        59.80718231    475.12848693     0.48665615     24.90839585
   372        59.97016525    475.13543191     0.48826325     24.90019631
   373        60.13316727    475.14012322     0.48987039     24.89433672
   374        60.29614639    475.14186800     0.49147811     24.88961369
   375        60.45914078    475.14005541     0.49308631     24.88014184
   376        60.62213516    475.13470728     0.49469424     24.86428093
   377        60.78511429    475.12679623     0.49630091     24.84646015
   378        60.94810867    475.11820422     0.49790567     24.83253998
   379        61.11110306    475.11127762     0.49950840     24.82582068
   380        61.27409362    475.10795442     0.50110942     24.82304407
   381        61.43707657    475.10880324     0.50270921     24.81842534
   382        61.60007477    475.11268387     0.50430833     24.81076661
   383        61.76306534    475.11742897     0.50590722     24.80246886
   384        61.92605590    475.12109579     0.50750610     24.79558360
   385        62.08904648    475.12283514     0.50910506     24.78959294
   386        62.25203704    475.12279045     0.51070430     24.78240360
   387        62.41501999    475.12129766     0.51230442     24.77481225
   388        62.57801437    475.11824058     0.51390631     24.76824223
   389        62.74100113    475.11323585     0.51551077     24.76148229
   390        62.90398025    475.10647985     0.51711798     24.75185605
   391        63.06697845    475.09934092     0.51872725     24.73702352
   392        63.22996902    475.09394845     0.52033733     24.71804533
   393        63.39295196    475.09199779     0.52194687     24.69828996
   394        63.55594635    475.09373398     0.52355496     24.68369331
   395        63.71894073    475.09790865     0.52516127     24.67757811
   396        63.88193893    475.10267521     0.52676604     24.67423854
   397        64.04492188    475.10662447     0.52836981     24.66860985
   398        64.20791245    475.10914692     0.52997323     24.66196038
   399        64.37089538    475.11011755     0.53157682     24.65478278
   400        64.53388977    475.10961814     0.53318088     24.64566062
   401        64.69688415    475.10810481     0.53478545     24.63540424
   402        64.85987472    475.10658608     0.53639036     24.62455152
   403        65.02285767    475.10626753     0.53799544     24.61180207
   404        65.18585205    475.10783981     0.53960061     24.59848105
   405        65.34884262    475.11103651     0.54120595     24.58807311
   406        65.51182175    475.11477912     0.54281165     24.58100296
   407        65.67483139    475.11776368     0.54441791     24.57411583
   408        65.83780670    475.11915517     0.54602463     24.56403767
   409        66.00080108    475.11895746     0.54763131     24.55118496
   410        66.16378785    475.11772402     0.54923718     24.53764981
   411        66.32678223    475.11586486     0.55084168     24.52403111
   412        66.48976517    475.11332282     0.55244473     24.51361363
   413        66.65275192    475.10997136     0.55404676     24.50885065
   414        66.81575012    475.10616768     0.55564840     24.50603432
   415        66.97873306    475.10276318     0.55725033     24.50180575
   416        67.14173508    475.10063558     0.55885301     24.49650497
   417        67.30471420    475.10031017     0.56045652     24.48982502
   418        67.46771241    475.10194708     0.56206048     24.48002908
   419        67.63070297    475.10551986     0.56366410     24.46721545
   420        67.79368973    475.11090251     0.56526661     24.45561909
   421        67.95667648    475.11771059     0.56686769     24.44830606
   422        68.11967468    475.12502679     0.56846773     24.44268036
   423        68.28265762    475.13143577     0.57006774     24.43795740
   424        68.44564819    475.13560869     0.57166877     24.43535930
   425        68.60864257    475.13700259     0.57327141     24.43023756
   426        68.77163315    475.13595340     0.57487568     24.41843163
   427        68.93461609    475.13307690     0.57648124     24.40368010
   428        69.09761047    475.12867160     0.57808779     24.39174548
   429        69.26060485    475.12271381     0.57969511     24.38477225
   430        69.42358398    475.11527708     0.58130296     24.37942387
   431        69.58657455    475.10684020     0.58291082     24.37043208
   432        69.74957276    475.09826740     0.58451801     24.35737508
   433        69.91255951    475.09061344     0.58612381     24.34304291
   434        70.07555771    475.08490871     0.58772767     24.32952814
   435        70.23855209    475.08194126     0.58932948     24.31797190
   436        70.40152740    475.08201915     0.59092969     24.30944453
   437        70.56451797    475.08476760     0.59252930     24.30483626
   438        70.72750473    475.08913843     0.59412945     24.30172230
   439        70.89049149    475.09381266     0.59573099     24.29724208
   440        71.05348969    475.09787156     0.59733391     24.29131483
   441        71.21648407    475.10124940     0.59893740     24.28179128
   442        71.37947464    475.10456833     0.60054024     24.26773459
   443        71.54244995    475.10848696     0.60214153     24.25478951
   444        71.70545196    475.11309205     0.60374108     24.24837583
   445        71.86844254    475.11774540     0.60533929     24.24663604
   446        72.03142929    475.12140329     0.60693671     24.24301238
   447        72.19441987    475.12316070     0.60853353     24.23513116
   448        72.35740662    475.12269421     0.61012959     24.22575795
   449        72.52040100    475.12032734     0.61172470     24.21678141
   450        72.68338775    475.11671766     0.61331919     24.21114765
   451        72.84637833    475.11252594     0.61491397     24.21222390
   452        73.00937652    475.10838738     0.61651015     24.21657413
   453        73.17235947    475.10503483     0.61810844     24.21633438
   454        73.33534622    475.10321887     0.61970903     24.20822899
   455        73.49834824    475.10345128     0.62131170     24.19701644
   456        73.66133118    475.10588967     0.62291604     24.18926429
   457        73.82432556    475.11035178     0.62452159     24.18331094
   458        73.98730468    475.11614497     0.62612798     24.17363195
   459        74.15030289    475.12184529     0.62773516     24.16240505
   460        74.31328201    475.12567961     0.62934331     24.15576899
   461        74.47627258    475.12663572     0.63095230     24.15447467
   462        74.63927078    475.12533491     0.63256134     24.15203642
   463        74.80225754    475.12364822     0.63416919     24.14369667
   464        74.96525192    475.12329111     0.63577489     24.13454778
   465        75.12824249    475.12467658     0.63737820     24.13091749
   466        75.29123306    475.12693967     0.63897955     24.13130813
   467        75.45421982    475.12884164     0.64057953     24.13077231
   468        75.61721420    475.12961277     0.64217854     24.12688789
   469        75.78019333    475.12916270     0.64377691     24.12009893
   470        75.94318771    475.12778866     0.64537520     24.11383656
   471        76.10617065    475.12583987     0.64697431     24.11080482
   472        76.26916885    475.12366065     0.64857505     24.10854484
   473        76.43215561    475.12175387     0.65017740     24.10334264
   474        76.59514999    475.12081929     0.65178025     24.09337119
   475        76.75814056    475.12145908     0.65338200     24.08010300
   476        76.92112732    475.12376713     0.65498161     24.06992678
   477        77.08411789    475.12717979     0.65657930     24.06862714
   478        77.24711227    475.13069766     0.65817644     24.07351416
   479        77.41009903    475.13328270     0.65977472     24.07772458
   480        77.57309723    475.13419256     0.66137521     24.07892279
   481        77.73608017    475.13314972     0.66297800     24.07375479
   482        77.89906692    475.13036404     0.66458249     24.06008755
   483        78.06206131    475.12645298     0.66618772     24.04647445
   484        78.22504807    475.12229089     0.66779251     24.03872455
   485        78.38804245    475.11883883     0.66939558     24.03218889
   486        78.55102539    475.11702090     0.67099573     24.02339758
   487        78.71401977    475.11761812     0.67259227     24.01523915
   488        78.87701035    475.12102574     0.67418542     24.01227570
   489        79.03999710    475.12684587     0.67577625     24.01449743
   490        79.20298386    475.13364676     0.67736642     24.01870106
   491        79.36598206    475.13929187     0.67895770     24.02145309
   492        79.52897644    475.14179268     0.68055135     24.01973479
   493        79.69195557    475.14020499     0.68214761     24.01362416
   494        79.85494995    475.13513469     0.68374440     24.00539111
   495        80.01793670    475.12874984     0.68533317     23.99710074
   496        80.18093109    475.12456282     0.68688936     23.98923258

File: data/2019/orig/14-1_DIL_179-18_AA6082_average.asc
14-1_DIL_179-18_AA6082_average.asc    T=500°C    phi°=0.01    Yield=0.16720219
                Zeit   /    Temperatur   /    Phi   /    Fließspannung kf
                  s              °C              -              MPa
     4        0.00000000    500.13571167     0.00002591     0.16720219
     5        0.16298485    500.14378661     0.00002159     0.19963501
     6        0.32597923    500.15016555     0.00001808     0.21871797
     7        0.48896789    500.15521130     0.00001540     0.22368551
     8        0.65195656    500.16015107     0.00001326     0.22333932
     9        0.81495285    500.16614577     0.00001123     0.22243685
    10        0.97794342    500.17348728     0.00000910     0.22076594
    11        1.14093018    500.18148894     0.00000694     0.22436595
    12        1.30391884    500.18897287     0.00000503     0.23694340
    13        1.46690750    500.19474609     0.00000364     0.24942442
    14        1.62990570    500.19771993     0.00000295     0.25340072
    15        1.79288673    500.19692469     0.00000321     0.25402879
    16        1.95588303    500.19179052     0.00000472     0.25748152
    17        2.11886788    500.18259921     0.00000785     0.26182480
    18        2.28186226    500.17061377     0.00001273     0.26285770
    19        2.44484520    500.15762094     0.00001919     0.25633711
    20        2.60783577    500.14518374     0.00002661     0.24454795
    21        2.77083015    500.13412370     0.00003410     0.23039193
    22        2.93382263    500.12453746     0.00004083     0.20933514
    23        3.09681511    500.11631627     0.00004626     0.18978230
    24        3.25980377    500.10981180     0.00005015     0.18772519
    25        3.42278671    500.10613485     0.00005241     0.19638221
    26        3.58578110    500.10684265     0.00005294     0.19922037
    27        3.74877358    500.11329294     0.00005168     0.19867674
    28        3.91176414    500.12614181     0.00004865     0.20351091
    29        4.07474899    500.14510660     0.00004414     0.21222376
    30        4.23774147    500.16872199     0.00003866     0.22596322
    31        4.40072441    500.19401807     0.00003291     0.24531323
    32        4.56372452    500.21661858     0.00002770     0.26146441
    33        4.72671890    500.23179596     0.00002392     0.27053803
    34        4.88970375    500.23627825     0.00002231     0.27805137
    35        5.05269242    500.22984767     0.00002317     0.28608042
    36        5.21567917    500.21570111     0.00002614     0.28626192
    37        5.37867356    500.19917416     0.00003030     0.27066620
    38        5.54166031    500.18541523     0.00003457     0.24409958
    39        5.70464706    500.17733383     0.00003823     0.22120495
    40        5.86763382    500.17494831     0.00004105     0.21458037
    41        6.03063774    500.17617472     0.00004313     0.22445420
    42        6.19362641    500.17819920     0.00004469     0.23904145
    43        6.35661697    500.17868433     0.00004583     0.24577877
    44        6.51960754    500.17661906     0.00004648     0.24516030
    45        6.68259430    500.17269717     0.00004650     0.24690488
    46        6.84557724    500.16890105     0.00004576     0.24964657
    47        7.00856972    500.16726132     0.00004439     0.24729169
    48        7.17156029    500.16847352     0.00004286     0.24527469
    49        7.33455086    500.17135933     0.00004180     0.24723158
    50        7.49753951    500.17365438     0.00004163     0.24949400
    51        7.66053391    500.17363191     0.00004247     0.24789976
    52        7.82351303    500.17134601     0.00004414     0.24071528
    53        7.98650741    500.16842926     0.00004644     0.23492778
    54        8.14949417    500.16650567     0.00004933     0.23547086
    55        8.31248283    500.16558001     0.00005296     0.23681429
    56        8.47547340    500.16393101     0.00005767     0.23483059
    57        8.63846779    500.15962893     0.00006427     0.23152304
    58        8.80146027    500.15218930     0.00007470     0.22884426
    59        8.96444511    500.14278796     0.00009306     0.22324152
    60        9.12744331    500.13279117     0.00012688     0.23166804
    61        9.29042816    500.12165839     0.00018817     0.34161990
    62        9.45342636    500.10579366     0.00029393     0.70201651
    63        9.61640930    500.07960403     0.00046582     1.47492520
    64        9.77939797    500.03874825     0.00072907     2.88401598
    65        9.94239044    499.98382620     0.00111036     5.23663677
    66        10.09074783    499.92205327     0.00163474     8.66304097
    67        10.25374794    499.86564667     0.00232137     12.79562254
    68        10.41673088    499.82772787     0.00317938     16.84725398
    69        10.57972527    499.81778950     0.00420551     20.09687871
    70        10.74271393    499.83859402     0.00538472     22.28552481
    71        10.90570259    499.88548303     0.00669359     23.56850873
    72        11.06869506    499.94821677     0.00810485     24.24470396
    73        11.23168373    500.01465913     0.00959182     24.57207867
    74        11.39468002    500.07479998     0.01113133     24.72108383
    75        11.55766487    500.12328409     0.01270514     24.79075733
    76        11.72065734    500.15943071     0.01429998     24.82203987
    77        11.88364029    500.18531100     0.01590690     24.82734847
    78        12.04664039    500.20348113     0.01752029     24.82190125
    79        12.20961762    500.21565307     0.01913697     24.81757844
    80        12.37261963    500.22253059     0.02075534     24.81558259
    81        12.53560639    500.22432905     0.02237472     24.81353402
    82        12.69859505    500.22144066     0.02399477     24.80826420
    83        12.86157990    500.21490231     0.02561511     24.80090600
    84        13.02456665    500.20649103     0.02723523     24.79479066
    85        13.18756294    500.19841611     0.02885456     24.78904874
    86        13.35056114    500.19269830     0.03047263     24.78401157
    87        13.51354789    500.19047442     0.03208923     24.78019872
    88        13.67653847    500.19161438     0.03370449     24.77413170
    89        13.83952141    500.19488559     0.03531872     24.76472087
    90        14.00250816    500.19846807     0.03693222     24.75299920
    91        14.16549492    500.20050708     0.03854517     24.73730951
    92        14.32849312    500.19968067     0.04015759     24.72261490
    93        14.49148369    500.19577660     0.04176944     24.71674873
    94        14.65447807    500.18994583     0.04338072     24.71468696
    95        14.81746483    500.18432990     0.04499155     24.71014246
    96        14.98045158    500.18120008     0.04660215     24.70554399
    97        15.14344787    500.18199269     0.04821272     24.70256088
    98        15.30644035    500.18661290     0.04982339     24.69845821
    99        15.46942520    500.19337461     0.05143418     24.68960801
   100        15.63240814    500.19974020     0.05304517     24.67665375
   101        15.79540253    500.20348460     0.05465659     24.66453869
   102        15.95838928    500.20357195     0.05626876     24.65641082
   103        16.12138176    500.20030635     0.05788179     24.64977961
   104        16.28436661    500.19483873     0.05949543     24.63974810
   105        16.44736672    500.18842580     0.06110915     24.62558558
   106        16.61035538    500.18189604     0.06272246     24.61063863
   107        16.77334786    500.17557983     0.06433522     24.59954974
   108        16.93633652    500.16958959     0.06594775     24.59433265
   109        17.09931755    500.16415068     0.06756050     24.59083368
   110        17.26231384    500.15979456     0.06917371     24.58246257
   111        17.42530251    500.15731281     0.07078719     24.56461123
   112        17.58829880    500.15740067     0.07240052     24.54090608
   113        17.75128555    500.16016630     0.07401330     24.52202730
   114        17.91427612    500.16492596     0.07562530     24.51329268
   115        18.07726669    500.17046794     0.07723653     24.51117304
   116        18.24025535    500.17552029     0.07884725     24.50950293
   117        18.40323638    500.17913104     0.08045800     24.50712996
   118        18.56623840    500.18092833     0.08206950     24.50594079
   119        18.72923470    500.18124429     0.08368244     24.50383476
   120        18.89221954    500.18096087     0.08529712     24.49821807
   121        19.05520630    500.18104742     0.08691325     24.48769975
   122        19.21819496    500.18202270     0.08853001     24.47138124
   123        19.38117981    500.18367701     0.09014633     24.45139622
   124        19.54417420    500.18522671     0.09176134     24.43281139
   125        19.70715904    500.18575168     0.09337481     24.42317264
   126        19.87015724    500.18458775     0.09498722     24.42391384
   127        20.03314018    500.18152405     0.09659949     24.42568759
   128        20.19613266    500.17691815     0.09821248     24.42319192
   129        20.35913086    500.17178139     0.09982648     24.41726402
   130        20.52211380    500.16765323     0.10144107     24.40469296
   131        20.68510055    500.16614328     0.10305535     24.38715462
   132        20.84809876    500.16833867     0.10466843     24.37200131
   133        21.01108169    500.17435672     0.10627986     24.35967220
   134        21.17407226    500.18310796     0.10788985     24.35018474
   135        21.33705902    500.19232892     0.10949928     24.34700798
   136        21.50004959    500.19916597     0.11110929     24.34983385
   137        21.66304015    500.20135497     0.11272075     24.35560224
   138        21.82603836    500.19833299     0.11433381     24.35549200
   139        21.98902130    500.19143237     0.11594799     24.34038748
   140        22.15201187    500.18304124     0.11756266     24.32126354
   141        22.31500244    500.17539412     0.11917757     24.31467782
   142        22.47798919    500.16971915     0.12079293     24.31516896
   143        22.64099121    500.16607867     0.12240916     24.31086654
   144        22.80397415    500.16387167     0.12402640     24.30109746
   145        22.96696091    500.16259266     0.12564421     24.28687047
   146        23.12995911    500.16214701     0.12726172     24.26860344
   147        23.29294968    500.16236989     0.12887808     24.25092003
   148        23.45593643    500.16238290     0.13049290     24.23753883
   149        23.61892700    500.16084235     0.13210635     24.23097895
   150        23.78191757    500.15712031     0.13371887     24.23196894
   151        23.94490051    500.15214739     0.13533095     24.23323177
   152        24.10789871    500.14786440     0.13694315     24.22785917
   153        24.27088546    500.14580953     0.13855623     24.22055282
   154        24.43387604    500.14627969     0.14017086     24.21927032
   155        24.59686279    500.14872679     0.14178725     24.22031643
   156        24.75985336    500.15273586     0.14340487     24.21257444
   157        24.92284011    500.15853119     0.14502262     24.19590633
   158        25.08583068    500.16657058     0.14663935     24.18174107
   159        25.24882507    500.17663011     0.14825444     24.17567522
   160        25.41181183    500.18719686     0.14986814     24.17442130
   161        25.57481002    500.19573289     0.15148131     24.17610076
   162        25.73779297    500.19969564     0.15309489     24.17876772
   163        25.90078354    500.19770879     0.15470935     24.17687103
   164        26.06377029    500.19027337     0.15632466     24.16919601
   165        26.22676086    500.17961856     0.15794044     24.16037890
   166        26.38975524    500.16863610     0.15955638     24.15263044
   167        26.55274963    500.15949068     0.16117233     24.14362838
   168        26.71574020    500.15292325     0.16278836     24.13310592
   169        26.87872315    500.14868349     0.16440455     24.12316575
   170        27.04171753    500.14643759     0.16602090     24.11426783
   171        27.20470428    500.14621494     0.16763733     24.10783957
   172        27.36769485    500.14819054     0.16925372     24.10471265
   173        27.53068543    500.15229046     0.17086995     24.10225936
   174        27.69367599    500.15805876     0.17248582     24.09858487
   175        27.85666275    500.16479239     0.17410115     24.09316372
   176        28.01965713    500.17172240     0.17571578     24.08718595
   177        28.18264389    500.17811499     0.17732973     24.08442336
   178        28.34563446    500.18333658     0.17894323     24.08372705
   179        28.50862121    500.18693998     0.18055672     24.08157610
   180        28.67161559    500.18872042     0.18217079     24.07822749
   181        28.83460236    500.18868340     0.18378595     24.07140461
   182        28.99758911    500.18698747     0.18540244     24.06087984
   183        29.16057968    500.18394223     0.18702004     24.05207775
   184        29.32357025    500.17998633     0.18863822     24.04364995
   185        29.48655701    500.17554086     0.19025637     24.03142977
   186        29.64955139    500.17088382     0.19187420     24.02147800
   187        29.81253433    500.16630378     0.19349176     24.01984530
   188        29.97554016    500.16242729     0.19510920     24.02065884
   189        30.13851929    500.16025843     0.19672654     24.01570580
   190        30.30150985    500.16071484     0.19834366     24.00650341
   191        30.46450424    500.16399747     0.19996051     24.00080396
   192        30.62749863    500.16930503     0.20157731     23.99902465
   193        30.79048538    500.17509347     0.20319447     23.99385044
   194        30.95347213    500.17966819     0.20481237     23.98276809
   195        31.11646652    500.18173571     0.20643115     23.96979271
   196        31.27945328    500.18068160     0.20805059     23.95980698
   197        31.44244385    500.17653966     0.20967020     23.95391461
   198        31.60543442    500.16973652     0.21128941     23.94833287
   199        31.76842499    500.16085688     0.21290779     23.94040832
   200        31.93141174    500.15073010     0.21452525     23.93223757
   201        32.09440612    500.14074707     0.21614194     23.92704233
   202        32.25738525    500.13283640     0.21775811     23.92162843
   203        32.42038727    500.12874458     0.21937399     23.91058996
   204        32.58336639    500.12905333     0.22098970     23.89822724
   205        32.74636459    500.13274876     0.22260534     23.89090336
   206        32.90936279    500.13770391     0.22422097     23.88733036
   207        33.07234573    500.14170765     0.22583673     23.88376682
   208        33.23534011    500.14335077     0.22745289     23.87948352
   209        33.39832687    500.14227917     0.22906976     23.87779019
   210        33.56131745    500.13878535     0.23068755     23.87806050
   211        33.72430420    500.13319259     0.23230622     23.87059322
   212        33.88729477    500.12570051     0.23392552     23.85309758
   213        34.05029297    500.11696256     0.23554507     23.83824622
   214        34.21327972    500.10884736     0.23716439     23.83136674
   215        34.37626266    500.10442979     0.23878307     23.82335619
   216        34.53926086    500.10679057     0.24040093     23.81196518
   217        34.70224380    500.11726407     0.24201817     23.80439793
   218        34.86523056    500.13442761     0.24363523     23.80299288
   219        35.02822113    500.15469728     0.24525259     23.80543838
   220        35.19121552    500.17413341     0.24687064     23.80756810
   221        35.35420608    500.19010780     0.24848971     23.80627668
   222        35.51719665    500.20176297     0.25011006     23.80324211
   223        35.68017578    500.20934250     0.25173158     23.79697425
   224        35.84317398    500.21330526     0.25335365     23.78346131
   225        36.00616836    500.21395258     0.25497521     23.76490545
   226        36.16916275    500.21153381     0.25659523     23.74856486
   227        36.33214569    500.20640036     0.25821324     23.74191024
   228        36.49512863    500.19903644     0.25982952     23.74272645
   229        36.65811920    500.19010889     0.26144487     23.74255781
   230        36.82111358    500.18059629     0.26306022     23.73841273
   231        36.98410034    500.17183092     0.26467626     23.72889136
   232        37.14709473    500.16526259     0.26629328     23.71519990
   233        37.31008148    500.16194087     0.26791130     23.70189222
   234        37.47306824    500.16197680     0.26953015     23.69061982
   235        37.63606262    500.16437826     0.27114959     23.68087615
   236        37.79905701    500.16742962     0.27276934     23.67155384
   237        37.96204376    500.16935474     0.27438924     23.66190446
   238        38.12503051    500.16887345     0.27600941     23.65199120
   239        38.28802490    500.16555551     0.27763020     23.64271004
   240        38.45101547    500.16003666     0.27925179     23.63551302
   241        38.61400604    500.15391583     0.28087385     23.62726432
   242        38.77699280    500.14911202     0.28249558     23.61107372
   243        38.93997574    500.14698524     0.28411618     23.59037262
   244        39.10297775    500.14789112     0.28573532     23.57896022
   245        39.26596450    500.15140362     0.28735316     23.57991351
   246        39.42895126    500.15677651     0.28897014     23.58269497
   247        39.59193420    500.16316714     0.29058686     23.57803490
   248        39.75493240    500.16959948     0.29220405     23.56601083
   249        39.91792678    500.17494045     0.29382249     23.55340365
   250        40.08091736    500.17808250     0.29544276     23.54369087
   251        40.24390411    500.17830070     0.29706490     23.53592437
   252        40.40689850    500.17559389     0.29868818     23.52714657
   253        40.56988144    500.17078450     0.30031128     23.51394370
   254        40.73287963    500.16524534     0.30193282     23.49650557
   255        40.89586258    500.16032967     0.30355204     23.47782340
   256        41.05884933    500.15679084     0.30516910     23.46435189
   257        41.22184754    500.15452499     0.30678499     23.46075401
   258        41.38483047    500.15280680     0.30840104     23.46061283
   259        41.54782486    500.15089548     0.31001835     23.45508487
   260        41.71081542    500.14860738     0.31163753     23.44354300
   261        41.87380982    500.14645118     0.31325851     23.42861184
   262        42.03678893    500.14533008     0.31488062     23.41168000
   263        42.19978714    500.14617510     0.31650278     23.39477074
   264        42.36278152    500.14970064     0.31812377     23.37964703
   265        42.52576447    500.15613821     0.31974263     23.36603296
   266        42.68875503    500.16491998     0.32135903     23.35450492
   267        42.85174179    500.17460395     0.32297336     23.34685823
   268        43.01472473    500.18325169     0.32458639     23.34274289
   269        43.17773056    500.18908627     0.32619888     23.33837525
   270        43.34071731    500.19107787     0.32781131     23.33070045
   271        43.50369644    500.18921541     0.32942405     23.32067760
   272        43.66669083    500.18439252     0.33103753     23.31057575
   273        43.82968521    500.17798913     0.33265221     23.30439422
   274        43.99266815    500.17136255     0.33426830     23.30210668
   275        44.15566253    500.16548393     0.33588563     23.29571731
   276        44.31865692    500.16084374     0.33750377     23.28149870
   277        44.48163986    500.15759860     0.33912234     23.26548330
   278        44.64463424    500.15580972     0.34074120     23.25254215
   279        44.80762482    500.15555314     0.34236045     23.24032923
   280        44.97062302    500.15674388     0.34398026     23.22746531
   281        45.13360596    500.15877410     0.34560077     23.21462746
   282        45.29660034    500.16033707     0.34722207     23.20279912
   283        45.45958328    500.15974776     0.34884430     23.19341185
   284        45.62257004    500.15568848     0.35046757     23.18328767
   285        45.78556824    500.14798557     0.35209182     23.17100300
   286        45.94856262    500.13795613     0.35371653     23.15885632
   287        46.11154938    500.12802215     0.35534085     23.14507284
   288        46.27454376    500.12069429     0.35696397     23.12894212
   289        46.43752288    500.11750427     0.35858558     23.11579568
   290        46.60052490    500.11853966     0.36020589     23.10928874
   291        46.76350021    500.12276465     0.36182528     23.10447493
   292        46.92650223    500.12875117     0.36344384     23.09450319
   293        47.08948898    500.13529008     0.36506116     23.08015309
   294        47.25247955    500.14163305     0.36667667     23.06610077
   295        47.41545868    500.14746802     0.36829019     23.05548193
   296        47.57846069    500.15278052     0.36990229     23.04954547
   297        47.74144363    500.15759973     0.37151412     23.04650034
   298        47.90443802    500.16168778     0.37312688     23.04239453
   299        48.06742096    500.16445576     0.37474130     23.03343356
   300        48.23041535    500.16529966     0.37635746     23.01958968
   301        48.39340210    500.16413288     0.37797491     23.00598948
   302        48.55639649    500.16166612     0.37959284     22.99634964
   303        48.71937942    500.15917736     0.38121039     22.98942969
   304        48.88236999    500.15786567     0.38282692     22.98197907
   305        49.04535674    500.15814652     0.38444227     22.97260715
   306        49.20835114    500.15935985     0.38605690     22.96346138
   307        49.37134552    500.16020271     0.38767178     22.95564062
   308        49.53432846    500.15965611     0.38928787     22.94963502
   309        49.69733047    500.15765557     0.39090562     22.94357040
   310        49.86032104    500.15493811     0.39252479     22.93167859
   311        50.02330398    500.15231055     0.39414476     22.91520097
   312        50.18630600    500.15010739     0.39576497     22.89974438
   313        50.34928512    500.14826802     0.39738503     22.88764695
   314        50.51226807    500.14675280     0.39900456     22.87948895
   315        50.67526245    500.14578164     0.40062312     22.87058240
   316        50.83824921    500.14571364     0.40224046     22.85804739
   317        51.00125122    500.14671038     0.40385690     22.84796305
   318        51.16423034    500.14840421     0.40547330     22.84263726
   319        51.32722473    500.14984776     0.40709071     22.83680843
   320        51.49021149    500.14994783     0.40870973     22.82650355
   321        51.65320587    500.14814186     0.41033010     22.81161585
   322        51.81619644    500.14469040     0.41195084     22.79294563
   323        51.97919083    500.14029176     0.41357071     22.77259619
   324        52.14218903    500.13549480     0.41518878     22.75673009
   325        52.30516052    500.13058478     0.41680467     22.74968015
   326        52.46815490    500.12596620     0.41841848     22.74605191
   327        52.63114548    500.12244846     0.42003069     22.73748012
   328        52.79412841    500.12101960     0.42164210     22.72595555
   329        52.95711517    500.12231564     0.42325359     22.71830463
   330        53.12011337    500.12627131     0.42486584     22.71376796
   331        53.28310013    500.13221494     0.42647915     22.70772992
   332        53.44609070    500.13931695     0.42809344     22.69888206
   333        53.60908127    500.14706792     0.42970839     22.68864573
   334        53.77207946    500.15543443     0.43132361     22.67830196
   335        53.93505859    500.16460023     0.43293885     22.66713583
   336        54.09805298    500.17457461     0.43455414     22.65469356
   337        54.26103211    500.18500288     0.43616980     22.64368246
   338        54.42403030    500.19517662     0.43778637     22.63382577
   339        54.58702469    500.20401211     0.43940441     22.62167085
   340        54.75001526    500.21000014     0.44102446     22.60758036
   341        54.91300583    500.21147007     0.44264691     22.59288058
   342        55.07598876    500.20733370     0.44427184     22.57933708
   343        55.23897553    500.19784025     0.44589885     22.56781271
   344        55.40197372    500.18461779     0.44752708     22.55558839
   345        55.56496811    500.16989282     0.44915544     22.54207508
   346        55.72796249    500.15559307     0.45078288     22.52942310
   347        55.89093781    500.14303599     0.45240862     22.51939339
   348        56.05392456    500.13315059     0.45403236     22.51063088
   349        56.21691894    500.12669397     0.45565415     22.50068852
   350        56.37991332    500.12420296     0.45727421     22.49058984
   351        56.54290772    500.12586460     0.45889249     22.48100328
   352        56.70589447    500.13148115     0.46050865     22.47039204
   353        56.86887741    500.14043971     0.46212235     22.45982608
   354        57.03187942    500.15156107     0.46373362     22.45270437
   355        57.19485855    500.16296467     0.46534321     22.44875066
   356        57.35785674    500.17232175     0.46695256     22.44605198
   357        57.52084351    500.17770126     0.46856336     22.44397288
   358        57.68383789    500.17860464     0.47017693     22.44056779
   359        57.84682846    500.17633358     0.47179373     22.43348010
   360        58.00981140    500.17324555     0.47341329     22.42090450
   361        58.17280579    500.17147473     0.47503447     22.40321639
   362        58.33578873    500.17215562     0.47665580     22.38368043
   363        58.49877929    500.17550359     0.47827573     22.36532969
   364        58.66177368    500.18120638     0.47989289     22.34914436
   365        58.82476807    500.18860102     0.48150654     22.33563771
   366        58.98776245    500.19673212     0.48311689     22.32678819
   367        59.15074158    500.20453830     0.48472507     22.32327381
   368        59.31373215    500.21105021     0.48633268     22.32154312
   369        59.47673034    500.21538102     0.48794131     22.31813906
   370        59.63971710    500.21661037     0.48955204     22.31257926
   371        59.80270767    500.21388371     0.49116536     22.30412976
   372        59.96569443    500.20684417     0.49278118     22.29227252
   373        60.12868881    500.19609108     0.49439898     22.27955812
   374        60.29166793    500.18322768     0.49601799     22.26946604
   375        60.45467377    500.17042924     0.49763734     22.26155625
   376        60.61766052    500.15988193     0.49925619     22.25321052
   377        60.78064346    500.15339741     0.50087373     22.24328701
   378        60.94363403    500.15213545     0.50248927     22.23173019
   379        61.10662460    500.15623038     0.50410246     22.21975964
   380        61.26961517    500.16444449     0.50571363     22.20877852
   381        61.43260193    500.17430992     0.50732388     22.20059591
   382        61.59560013    500.18300086     0.50893469     22.19530879
   383        61.75859070    500.18854656     0.51054705     22.18786033
   384        61.92157364    500.19064637     0.51216078     22.17410665
   385        62.08456039    500.19058217     0.51377460     22.15470240
   386        62.24755859    500.19026179     0.51538708     22.13303864
   387        62.41054534    500.19094151     0.51699766     22.11687545
   388        62.57353974    500.19242781     0.51860708     22.11257562
   389        62.73652649    500.19331168     0.52021691     22.11487624
   390        62.89951706    500.19208584     0.52182853     22.11344392
   391        63.06250000    500.18832967     0.52344249     22.10477424
   392        63.22549057    500.18306381     0.52505833     22.09128810
   393        63.38848495    500.17801139     0.52667508     22.07651748
   394        63.55147171    500.17442385     0.52829180     22.06216733
   395        63.71445846    500.17251000     0.52990791     22.04912654
   396        63.87744522    500.17186471     0.53152310     22.03945300
   397        64.04043961    500.17226492     0.53313731     22.03037903
   398        64.20343399    500.17394151     0.53475075     22.01819968
   399        64.36642456    500.17713472     0.53636395     22.00829690
   400        64.52941132    500.18148104     0.53797743     22.00439196
   401        64.69240569    500.18585900     0.53959151     22.00013989
   402        64.85538864    500.18886929     0.54120617     21.99107455
   403        65.01837539    500.18956558     0.54282118     21.98045151
   404        65.18137359    500.18778234     0.54443634     21.97090469
   405        65.34436417    500.18377431     0.54605173     21.96067741
   406        65.50735474    500.17767313     0.54766773     21.94886660
   407        65.67033386    500.16952753     0.54928469     21.93944592
   408        65.83333969    500.15994983     0.55090243     21.93361595
   409        65.99633026    500.15053830     0.55252012     21.92423115
   410        66.15931701    500.14337943     0.55413658     21.90853826
   411        66.32229614    500.13987523     0.55575097     21.89226388
   412        66.48529434    500.13985028     0.55736316     21.87988716
   413        66.64828110    500.14172538     0.55897372     21.87207632
   414        66.81126785    500.14367040     0.56058351     21.86639537
   415        66.97425842    500.14481915     0.56219317     21.86066163
   416        67.13724899    500.14562052     0.56380289     21.85525160
   417        67.30024719    500.14721029     0.56541256     21.84892087
   418        67.46322632    500.15045974     0.56702215     21.84093895
   419        67.62622833    500.15540644     0.56863188     21.83400527
   420        67.78920364    500.16124181     0.57024222     21.82775215
   421        67.95219803    500.16654279     0.57185375     21.81951856
   422        68.11519241    500.16951531     0.57346704     21.80949733
   423        68.27818298    500.16847886     0.57508245     21.79818943
   424        68.44116592    500.16276977     0.57669993     21.78652847
   425        68.60415650    500.15347387     0.57831887     21.77506092
   426        68.76715850    500.14310711     0.57993812     21.76093854
   427        68.93013382    500.13429059     0.58155642     21.74351351
   428        69.09312820    500.12853026     0.58317276     21.72838499
   429        69.25612641    500.12604267     0.58478668     21.72031744
   430        69.41910934    500.12643218     0.58639812     21.71697334
   431        69.58210373    500.12932578     0.58800733     21.71343513
   432        69.74509048    500.13447823     0.58961463     21.70813762
   433        69.90807724    500.14160601     0.59122028     21.70165685
   434        70.07107925    500.15032957     0.59282441     21.69311793
   435        70.23405457    500.16021719     0.59442708     21.68285086
   436        70.39704513    500.17073415     0.59602848     21.67462853
   437        70.56003952    500.18108752     0.59762928     21.66999398
   438        70.72302627    500.19018103     0.59923064     21.66893326
   439        70.88601303    500.19689059     0.60083374     21.67114218
   440        71.04901504    500.20059886     0.60243927     21.67044827
   441        71.21200180    500.20157824     0.60404722     21.66149737
   442        71.37499999    500.20078844     0.60565710     21.64841585
   443        71.53797912    500.19912003     0.60726846     21.63674692
   444        71.70097732    500.19664298     0.60888114     21.62715874
   445        71.86395645    500.19250537     0.61049531     21.61865219
   446        72.02696228    500.18571789     0.61211114     21.60914039
   447        72.18994522    500.17636590     0.61372841     21.59743011
   448        72.35293579    500.16625302     0.61534628     21.58513753
   449        72.51591491    500.15828322     0.61696339     21.57221299
   450        72.67890930    500.15498687     0.61857845     21.55909744
   451        72.84189987    500.15727756     0.62019066     21.55114103
   452        73.00488281    500.16408212     0.62179981     21.54938548
   453        73.16788864    500.17275839     0.62340612     21.54718093
   454        73.33087158    500.18001807     0.62500999     21.54364320
   455        73.49386215    500.18310535     0.62661201     21.54323119
   456        73.65684891    500.18087692     0.62821297     21.54394464
   457        73.81984711    500.17436143     0.62981394     21.54312468
   458        73.98283386    500.16648153     0.63141596     21.54214266
   459        74.14582443    500.16087731     0.63301966     21.54095727
   460        74.30881118    500.16020503     0.63462504     21.53809294
   461        74.47180176    500.16473545     0.63623164     21.53176809
   462        74.63479233    500.17209127     0.63783904     21.52230682
   463        74.79778290    500.17837274     0.63944722     21.51444420
   464        74.96076965    500.18015894     0.64105630     21.51076473
   465        75.12376403    500.17642192     0.64266598     21.50736852
   466        75.28675460    500.16932259     0.64427507     21.50121372
   467        75.44973373    500.16323235     0.64588177     21.49267443
   468        75.61273193    500.16231936     0.64748472     21.48268983
   469        75.77572632    500.16815347     0.64908413     21.47542200
   470        75.93871689    500.17888557     0.65068183     21.47599261
   471        76.10169982    500.19037196     0.65228029     21.48092901
   472        76.26468658    500.19830640     0.65388135     21.48057453
   473        76.42769241    500.20010057     0.65548546     21.47243827
   474        76.59067917    500.19576615     0.65709180     21.46194423
   475        76.75366592    500.18767821     0.65869900     21.45314217
   476        76.91664887    500.17948600     0.66030581     21.44674325
   477        77.07964324    500.17460176     0.66191160     21.44320585
   478        77.24263763    500.17480676     0.66351644     21.44137019
   479        77.40561676    500.17960516     0.66512091     21.43897997
   480        77.56860733    500.18671021     0.66672564     21.43581886
   481        77.73160934    500.19333606     0.66833087     21.43099301
   482        77.89459991    500.19740401     0.66993645     21.42347124
   483        78.05757522    500.19800242     0.67154216     21.41405052
   484        78.22058105    500.19519253     0.67314802     21.40445818
   485        78.38356399    500.18968140     0.67475434     21.39758452
   486        78.54655838    500.18263426     0.67636146     21.39462576
   487        78.70953751    500.17546961     0.67796945     21.39253856
   488        78.87253570    500.16947117     0.67957795     21.38728694
   489        79.03552627    500.16534957     0.68118634     21.38052269
   490        79.19852447    500.16299280     0.68279417     21.37560588
   491        79.36150360    500.16149430     0.68440154     21.37097070
   492        79.52448654    500.15945551     0.68600863     21.36695207
   493        79.68748474    500.15562728     0.68761263     21.36556407
   494        79.85047149    500.15000893     0.68919989     21.36274980
