Repository: gkronber/Empirical-Constitutive-Models-SymReg-RSPA

Folder `orig` contains original files from Kabliman E, Kolody AH, Kommenda M, Kronberger G.: _Prediction of stress-strain curves for aluminium alloys using symbolic regression._ AIP Conference Proceedings 2113, 180009, 2019 (https://doi.org/10.1063/1.5112747).

The files `AA6082_all_temps_combined.csv` and `AA6082_all_temps_combined_tomax.csv` contain all data from the individual files and cut off at the maximum stress value. The two files are used for plotting mainly.

The two files contain stress-strain measurements for phip in (0.001, 0.01, 0.1, 1.0, 10) and temperture in (350, 375, 400, 425, 475, 500). 

Data are shared with kind permission of the original authors.

File: data/2019/orig/22-1_DIL_179-18_AA6082_average.asc
22-1_DIL_179-18_AA6082_average.asc    T=350°C    phi°=1.0    Yield=0.14971951
                Zeit   /    Temperatur   /    Phi   /    Fließspannung kf
                  s              °C              -              MPa
     4        0.00000000    349.68124389    -0.00004117     0.14971951
     5        0.00279236    349.67030130    -0.00002969     0.17952653
     6        0.00557899    349.66103757    -0.00002000     0.20764929
     7        0.00837517    349.65377598    -0.00001276     0.22868354
     8        0.01116180    349.64826449    -0.00000809     0.23862129
     9        0.01395416    349.64392830    -0.00000558     0.24180315
    10        0.01674271    349.64025348    -0.00000452     0.24751006
    11        0.01953888    349.63722496    -0.00000422     0.25557713
    12        0.02232933    349.63553771    -0.00000433     0.25989652
    13        0.02511787    349.63633890    -0.00000490     0.25845772
    14        0.02790642    349.64061281    -0.00000607     0.25627317
    15        0.03069115    349.64860208    -0.00000787     0.26023012
    16        0.03348159    349.65960446    -0.00001004     0.27085038
    17        0.03628349    349.67224360    -0.00001221     0.28223358
    18        0.03906250    349.68506595    -0.00001405     0.28747607
    19        0.04185676    349.69708755    -0.00001543     0.28635186
    20        0.04464340    349.70788987    -0.00001638     0.28391093
    21        0.04743004    349.71725090    -0.00001687     0.28129434
    22        0.05022240    349.72474001    -0.00001680     0.28016607
    23        0.05302048    349.72961074    -0.00001599     0.28503009
    24        0.05580902    349.73087385    -0.00001428     0.29267387
    25        0.05859947    349.72737109    -0.00001158     0.29369850
    26        0.06138992    349.71805047    -0.00000780     0.28823642
    27        0.06417847    349.70271413    -0.00000302     0.27938060
    28        0.06696129    349.68291322     0.00000228     0.26127103
    29        0.06974983    349.66207484     0.00000716     0.23836956
    30        0.07254219    349.64429956     0.00001059     0.22201426
    31        0.07532882    349.63247674     0.00001210     0.21533664
    32        0.07812309    349.62712855     0.00001234     0.22334669
    33        0.08091163    349.62676854     0.00001407     0.24281337
    34        0.08370208    349.62925863     0.00002375     0.25671943
    35        0.08649063    349.63305828     0.00005355     0.25679425
    36        0.08927726    349.63768542     0.00012204     0.25209977
    37        0.09207535    349.64338650     0.00025207     0.28494637
    38        0.09486389    349.65040890     0.00046672     0.48296691
    39        0.09765434    349.65843683     0.00078656     1.11545394
    40        0.10044288    349.66667817     0.00123122     2.67322152
    41        0.10323143    349.67460716     0.00182407     5.85834034
    42        0.10584069    349.68277449     0.00259524     11.28364081
    43        0.10863304    349.69301082     0.00357873     19.01418312
    44        0.11142158    349.70787010     0.00480402     28.24378984
    45        0.11421204    349.72972148     0.00628694     37.51828381
    46        0.11700249    349.76001757     0.00802477     45.56913960
    47        0.11978721    349.79900489     0.00999737     51.90164955
    48        0.12257576    349.84585239     0.01217274     56.64450429
    49        0.12536239    349.89901668     0.01451388     60.15875606
    50        0.12815857    349.95660897     0.01698460     62.80237384
    51        0.13095093    350.01664133     0.01955303     64.84146169
    52        0.13374329    350.07728397     0.02219323     66.45561235
    53        0.13652610    350.13729394     0.02488489     67.77205565
    54        0.13931846    350.19642118     0.02761220     68.87205960
    55        0.14211464    350.25537615     0.03036235     69.79625044
    56        0.14490700    350.31527192     0.03312468     70.57570697
    57        0.14768791    350.37693453     0.03589041     71.24722264
    58        0.15047645    350.44052761     0.03865285     71.83417374
    59        0.15326500    350.50558048     0.04140768     72.34539810
    60        0.15605545    350.57119171     0.04415285     72.79171473
    61        0.15884781    350.63622119     0.04688818     73.18080358
    62        0.16163826    350.69952033     0.04961454     73.51864132
    63        0.16443253    350.76023426     0.05233319     73.81932227
    64        0.16721534    350.81793500     0.05504535     74.09332479
    65        0.17000961    350.87237772     0.05775214     74.34388696
    66        0.17280388    350.92316815     0.06045485     74.57537559
    67        0.17559242    350.96983964     0.06315496     74.79325985
    68        0.17837906    351.01231665     0.06585407     75.00080165
    69        0.18116760    351.05123881     0.06855359     75.19141083
    70        0.18395234    351.08786792     0.07125457     75.36061950
    71        0.18675041    351.12380725     0.07395762     75.51823591
    72        0.18953514    351.16077706     0.07666301     75.66830117
    73        0.19233322    351.20036834     0.07937075     75.80648579
    74        0.19511604    351.24358954     0.08208073     75.93471545
    75        0.19790649    351.29027750     0.08479277     76.05479342
    76        0.20069504    351.33879855     0.08750677     76.16547206
    77        0.20348739    351.38648844     0.09022272     76.27071534
    78        0.20627975    351.43076490     0.09294062     76.37341238
    79        0.20907593    351.47020716     0.09566039     76.46744028
    80        0.21186257    351.50483233     0.09838184     76.54975057
    81        0.21464729    351.53547296     0.10110475     76.62535488
    82        0.21743583    351.56293598     0.10382901     76.69790200
    83        0.22022438    351.58771098     0.10655467     76.77143714
    84        0.22301292    351.61035662     0.10928174     76.84589984
    85        0.22580719    351.63203700     0.11200991     76.91064518
    86        0.22859764    351.65457380     0.11473851     76.96121444
    87        0.23139000    351.67978837     0.11746683     77.00532958
    88        0.23418236    351.70849224     0.12019467     77.05064618
    89        0.23697090    351.73986121     0.12292255     77.10248177
    90        0.23975753    351.77177023     0.12565151     77.16032033
    91        0.24255371    351.80198416     0.12838252     77.21597757
    92        0.24534225    351.82939316     0.13111591     77.26429776
    93        0.24812889    351.85440746     0.13385121     77.30382579
    94        0.25091362    351.87831756     0.13658749     77.33463733
    95        0.25370025    351.90224630     0.13932383     77.36289761
    96        0.25649643    351.92650888     0.14205974     77.39411802
    97        0.25929260    351.95068508     0.14479517     77.42929678
    98        0.26208496    351.97409932     0.14753029     77.46644661
    99        0.26486969    351.99623291     0.15026521     77.50178858
   100        0.26766014    352.01683188     0.15299989     77.53457829
   101        0.27045632    352.03581707     0.15573424     77.56354321
   102        0.27323913    352.05329521     0.15846836     77.58840775
   103        0.27602768    352.06981323     0.16120258     77.61503974
   104        0.27881431    352.08657750     0.16393740     77.64470727
   105        0.28160667    352.10521571     0.16667330     77.66896814
   106        0.28439903    352.12710044     0.16941060     77.68557644
   107        0.28719520    352.15275190     0.17214938     77.70365829
   108        0.28997612    352.18174446     0.17488933     77.72724926
   109        0.29277229    352.21302267     0.17762978     77.75216977
   110        0.29555702    352.24524242     0.18036985     77.77525795
   111        0.29835129    352.27692610     0.18310888     77.79353895
   112        0.30114174    352.30653966     0.18584667     77.80762759
   113        0.30393981    352.33273308     0.18858350     77.82432607
   114        0.30671311    352.35484391     0.19131976     77.84421631
   115        0.30950547    352.37341200     0.19405567     77.86433496
   116        0.31229591    352.39020369     0.19679114     77.88427890
   117        0.31509017    352.40751637     0.19952608     77.90036692
   118        0.31788254    352.42718755     0.20226057     77.91491541
   119        0.32066917    352.45000820     0.20499488     77.93310817
   120        0.32345199    352.47578039     0.20772925     77.94927154
   121        0.32624816    352.50366163     0.21046386     77.95801782
   122        0.32903672    352.53241205     0.21319889     77.96419412
   123        0.33182716    352.56055873     0.21593462     77.97577854
   124        0.33462143    352.58663921     0.21867135     77.99282858
   125        0.33741379    352.60945443     0.22140932     78.00706663
   126        0.34020234    352.62815305     0.22414859     78.01319515
   127        0.34298515    352.64219271     0.22688904     78.01448223
   128        0.34578514    352.65140146     0.22963037     78.01696633
   129        0.34856796    352.65622110     0.23237208     78.02047418
   130        0.35136223    352.65794707     0.23511352     78.02245200
   131        0.35415268    352.65866619     0.23785412     78.02482404
   132        0.35694122    352.66069838     0.24059348     78.02954554
   133        0.35973167    352.66563698     0.24333166     78.03572286
   134        0.36252022    352.67348076     0.24606924     78.04204407
   135        0.36530685    352.68253948     0.24880713     78.04942316
   136        0.36809730    352.69035714     0.25154605     78.05821521
   137        0.37088585    352.69505139     0.25428612     78.06380229
   138        0.37368011    352.69614905     0.25702691     78.05992996
   139        0.37647247    352.69458585     0.25976791     78.04818638
   140        0.37925911    352.69219312     0.26250885     78.03937625
   141        0.38204193    352.69101445     0.26524970     78.03642514
   142        0.38483619    352.69259791     0.26799042     78.02919071
   143        0.38763047    352.69746113     0.27073084     78.01821986
   144        0.39041519    352.70495409     0.27347072     78.01475938
   145        0.39320564    352.71351900     0.27620996     78.01668582
   146        0.39599418    352.72114132     0.27894870     78.01742537
   147        0.39878846    352.72583854     0.28168727     78.01728357
   148        0.40157891    352.72617909     0.28442603     78.01278455
   149        0.40436936    352.72176577     0.28716509     78.00350620
   150        0.40715789    352.71341162     0.28990427     77.99499692
   151        0.40995025    352.70278594     0.29264321     77.98557776
   152        0.41273689    352.69168491     0.29538164     77.97331448
   153        0.41552162    352.68134584     0.29811949     77.96212750
   154        0.41831398    352.67214186     0.30085683     77.95144880
   155        0.42110825    352.66376883     0.30359380     77.93810075
   156        0.42389870    352.65578811     0.30633045     77.92302712
   157        0.42668533    352.64814747     0.30906675     77.90770621
   158        0.42948341    352.64130299     0.31180263     77.89137849
   159        0.43227577    352.63588656     0.31453805     77.87499033
   160        0.43506240    352.63220351     0.31727307     77.86256713
   161        0.43784905    352.62995904     0.32000791     77.85373729
   162        0.44064140    352.62845094     0.32274288     77.84507994
   163        0.44343186    352.62705851     0.32547825     77.83625525
   164        0.44622230    352.62555688     0.32821420     77.82394316
   165        0.44900894    352.62401109     0.33095082     77.80444539
   166        0.45179939    352.62247614     0.33368822     77.78338579
   167        0.45458793    352.62082490     0.33642640     77.76532616
   168        0.45737839    352.61876157     0.33916524     77.74402737
   169        0.46017074    352.61589288     0.34190454     77.71640952
   170        0.46296311    352.61174382     0.34464407     77.68923840
   171        0.46575165    352.60573221     0.34738380     77.66551483
   172        0.46854210    352.59727237     0.35012378     77.64092883
   173        0.47132492    352.58614082     0.35286407     77.61514151
   174        0.47411347    352.57292150     0.35560454     77.59038143
   175        0.47690582    352.55911339     0.35834491     77.56211618
   176        0.47970009    352.54665430     0.36108501     77.52748129
   177        0.48248672    352.53705466     0.36382499     77.49283599
   178        0.48527717    352.53068271     0.36656539     77.46445322
   179        0.48807144    352.52669771     0.36930696     77.44503204
   180        0.49086379    352.52365269     0.37205026     77.43438146
   181        0.49365235    352.52028137     0.37479531     77.42519119
   182        0.49644280    352.51591248     0.37754156     77.40978420
   183        0.49922752    352.51031218     0.38028817     77.38826501
   184        0.50201798    352.50319196     0.38303435     77.36405710
   185        0.50480270    352.49385018     0.38577958     77.33912627
   186        0.50759506    352.48130875     0.38852363     77.31438469
   187        0.51038742    352.46489615     0.39126647     77.29038051
   188        0.51317787    352.44482787     0.39400813     77.26579173
   189        0.51596641    352.42232213     0.39674852     77.23887106
   190        0.51875877    352.39916896     0.39948747     77.20954524
   191        0.52154731    352.37705426     0.40222484     77.17891226
   192        0.52433586    352.35700951     0.40496068     77.14910850
   193        0.52712440    352.33920519     0.40769531     77.12040121
   194        0.52992058    352.32317506     0.41042913     77.08964906
   195        0.53270721    352.30839601     0.41316245     77.05647925
   196        0.53549576    352.29483026     0.41589524     77.02477612
   197        0.53828812    352.28291954     0.41862730     76.99439031
   198        0.54107856    352.27298260     0.42135861     76.96237942
   199        0.54387092    352.26456202     0.42408952     76.93179753
   200        0.54665375    352.25625801     0.42682061     76.90542901
   201        0.54944229    352.24611082     0.42955250     76.87731692
   202        0.55224037    352.23232216     0.43228561     76.84339071
   203        0.55502700    352.21411611     0.43502011     76.80801624
   204        0.55781937    352.19239908     0.43775566     76.77386948
   205        0.56061554    352.16965395     0.44049140     76.73747124
   206        0.56339836    352.14882496     0.44322615     76.69582258
   207        0.56618690    352.13185199     0.44595888     76.65345588
   208        0.56897354    352.11896183     0.44868896     76.62110319
   209        0.57177162    352.10910769     0.45141610     76.59982959
   210        0.57455253    352.10086668     0.45414027     76.57622767
   211        0.57734489    352.09289070     0.45686192     76.54509097
   212        0.58013916    352.08372785     0.45958214     76.51550829
   213        0.58293151    352.07160193     0.46230255     76.49263235
   214        0.58572197    352.05478652     0.46502477     76.47311816
   215        0.58850861    352.03247308     0.46774972     76.45204222
   216        0.59129524    352.00531073     0.47047738     76.42500885
   217        0.59408950    351.97502936     0.47320704     76.39061125
   218        0.59688187    351.94351103     0.47593791     76.35365298
   219        0.59967231    351.91213336     0.47866953     76.31969397
   220        0.60246277    351.88174596     0.48140180     76.28823011
   221        0.60525131    351.85305275     0.48413464     76.25527626
   222        0.60803795    351.82704183     0.48686772     76.21910483
   223        0.61083603    351.80515779     0.48960013     76.18209147
   224        0.61361885    351.78896460     0.49233064     76.14614374
   225        0.61640930    351.77937736     0.49505818     76.10977898
   226        0.61919784    351.77601740     0.49778239     76.07487646
   227        0.62199020    351.77722230     0.50050373     76.04573310
   228        0.62478065    351.78064592     0.50322322     76.02048746
   229        0.62756348    351.78393466     0.50594199     75.99310874
   230        0.63035583    351.78509637     0.50866096     75.96160382
   231        0.63314819    351.78255841     0.51138066     75.93019207
   232        0.63594246    351.77513428     0.51410126     75.90104446
   233        0.63872337    351.76211309     0.51682267     75.87067328
   234        0.64151763    351.74350942     0.51954471     75.83736005
   235        0.64431000    351.72027796     0.52226723     75.80282947
   236        0.64710426    351.69421873     0.52499006     75.76881460
   237        0.64989281    351.66748824     0.52771303     75.73665890
   238        0.65268135    351.64197841     0.53043601     75.70677650
   239        0.65546608    351.61901176     0.53315880     75.67923901
   240        0.65825271    351.59951018     0.53588098     75.65288733
   241        0.66105079    351.58423551     0.53860204     75.62326880
   242        0.66383934    351.57361476     0.54132167     75.58870269
   243        0.66662598    351.56726409     0.54404032     75.55501410
   244        0.66941451    351.56381173     0.54675923     75.52857659
   245        0.67220306    351.56134115     0.54947997     75.50745819
   246        0.67499352    351.55813877     0.55220360     75.48344099
   247        0.67778397    351.55317004     0.55493017     75.45275869
   248        0.68057251    351.54596081     0.55765871     75.41844658
   249        0.68336487    351.53604879     0.56038778     75.38396318
   250        0.68615532    351.52259542     0.56311630     75.35136965
   251        0.68894767    351.50471989     0.56584381     75.32309942
   252        0.69174576    351.48242297     0.56857012     75.29929594
   253        0.69453430    351.45722966     0.57129485     75.27415345
   254        0.69732093    351.43183790     0.57401728     75.24300996
   255        0.70011138    351.40900920     0.57673682     75.21158441
   256        0.70289230    351.39056793     0.57945344     75.18735801
   257        0.70569039    351.37709477     0.58216777     75.16907379
   258        0.70848847    351.36822713     0.58488085     75.15218240
   259        0.71126747    351.36313011     0.58759358     75.13398455
   260        0.71405411    351.36079676     0.59030654     75.11262003
   261        0.71685219    351.36012207     0.59301997     75.08675335
   262        0.71964073    351.35996016     0.59573387     75.05819854
   263        0.72243118    351.35940337     0.59844784     75.03225052
   264        0.72521209    351.35818952     0.60116098     75.01023425
   265        0.72800065    351.35679654     0.60387209     74.98744763
   266        0.73079872    351.35595496     0.60658027     74.96292798
   267        0.73358917    351.35586434     0.60928546     74.94234283
   268        0.73637963    351.35565798     0.61198855     74.92744535
   269        0.73916816    351.35342473     0.61469109     74.91280428
   270        0.74195098    351.34678775     0.61739485     74.89478088
   271        0.74474907    351.33385818     0.62010129     74.87604659
   272        0.74753761    351.31417738     0.62281104     74.85987979
   273        0.75033570    351.28912041     0.62552368     74.84353398
   274        0.75311279    351.26143468     0.62823787     74.82346704
   275        0.75591088    351.23409559     0.63095200     74.80260700
   276        0.75869178    351.20910927     0.63366482     74.78508325
   277        0.76148987    351.18692706     0.63637587     74.77098900
   278        0.76427269    351.16667541     0.63908536     74.75975949
   279        0.76707267    351.14682730     0.64179388     74.75015135
   280        0.76985168    351.12581052     0.64450210     74.73870762
   281        0.77264595    351.10239261     0.64721049     74.72483022
   282        0.77543449    351.07593354     0.64991909     74.71012947
   283        0.77823257    351.04649207     0.65262733     74.69429265
   284        0.78102112    351.01471709     0.65533413     74.67653781
   285        0.78380775    350.98167784     0.65803833     74.65865907
   286        0.78659820    350.94880972     0.66073899     74.64584024
   287        0.78938675    350.91776067     0.66343546     74.63957009
   288        0.79218102    350.88981413     0.66612679     74.63338608
   289        0.79497147    350.86513634     0.66880922     74.62444103
   290        0.79776191    350.84253934     0.67147013     74.61955656
   291        0.80054283    350.82005444     0.67407857     74.61924165
   292        0.80334473    350.79590472     0.67657660     74.61015987

File: data/2019/orig/23-1_DIL_179-18_AA6082_average.asc
23-1_DIL_179-18_AA6082_average.asc    T=375°C    phi°=1.0    Yield=0.1118499
                Zeit   /    Temperatur   /    Phi   /    Fließspannung kf
                  s              °C              -              MPa
     4        0.00000000    374.84925843    -0.00007033     0.11184990
     5        0.00279426    374.84900287    -0.00005887     0.14616009
     6        0.00558853    374.85040865    -0.00004899     0.17841248
     7        0.00837708    374.85419409    -0.00004146     0.19575529
     8        0.01116371    374.86032975    -0.00003658     0.19559722
     9        0.01395035    374.86775518    -0.00003409     0.19189478
    10        0.01674270    374.87456216    -0.00003330     0.19983979
    11        0.01953506    374.87869166    -0.00003336     0.21661663
    12        0.02232361    374.87882989    -0.00003361     0.22965243
    13        0.02511215    374.87500959    -0.00003378     0.23346341
    14        0.02790069    374.86852386    -0.00003384     0.22928341
    15        0.03069497    374.86120343    -0.00003381     0.22110480
    16        0.03348160    374.85456227    -0.00003357     0.21675641
    17        0.03627777    374.84930759    -0.00003291     0.22020691
    18        0.03906441    374.84533435    -0.00003174     0.22497852
    19        0.04185105    374.84205446    -0.00003009     0.22580586
    20        0.04463959    374.83884067    -0.00002808     0.22418120
    21        0.04742623    374.83531019    -0.00002581     0.22072972
    22        0.05021859    374.83122110    -0.00002332     0.21542236
    23        0.05300522    374.82610882    -0.00002062     0.20888851
    24        0.05580521    374.81916529    -0.00001765     0.19882282
    25        0.05859375    374.80967939    -0.00001437     0.18551884
    26        0.06138420    374.79767257    -0.00001090     0.17770555
    27        0.06417084    374.78403860    -0.00000758     0.17286005
    28        0.06695938    374.77003588    -0.00000482     0.15904418
    29        0.06974983    374.75672581    -0.00000290     0.14707889
    30        0.07253838    374.74493989    -0.00000185     0.15214150
    31        0.07533074    374.73564716    -0.00000164     0.16325647
    32        0.07812119    374.73011328    -0.00000207     0.16418779
    33        0.08090782    374.72950812    -0.00000223     0.15871764
    34        0.08370018    374.73422683     0.00000108     0.15763558
    35        0.08649063    374.74351517     0.00001554     0.16118812
    36        0.08927918    374.75579469     0.00005495     0.16968643
    37        0.09206963    374.76949922     0.00013915     0.18973982
    38        0.09486008    374.78369926     0.00029198     0.26964852
    39        0.09765053    374.79790562     0.00053943     0.62929106
    40        0.10044289    374.81131171     0.00091009     1.81867081
    41        0.10323143    374.82248239     0.00143720     4.66346999
    42        0.10591697    374.83012459     0.00215893     9.85785791
    43        0.10870171    374.83437070     0.00311370     17.45318936
    44        0.11149406    374.83734600     0.00433130     26.55109931
    45        0.11428833    374.84240450     0.00582464     35.58788182
    46        0.11707497    374.85258977     0.00758622     43.24540833
    47        0.11986542    374.86947463     0.00959076     49.05763221
    48        0.12265205    374.89312850     0.01180175     53.22241721
    49        0.12544251    374.92298934     0.01417871     56.16712521
    50        0.12823486    374.95873293     0.01668290     58.28288586
    51        0.13102722    375.00040801     0.01928071     59.84943502
    52        0.13381005    375.04789168     0.02194490     61.05474265
    53        0.13660813    375.10032240     0.02465432     62.01844025
    54        0.13939476    375.15608423     0.02739290     62.80931751
    55        0.14218903    375.21333745     0.03014850     63.46690342
    56        0.14497757    375.27060498     0.03291188     64.01902059
    57        0.14776802    375.32696612     0.03567613     64.48442048
    58        0.15055275    375.38187349     0.03843630     64.87508628
    59        0.15334321    375.43493291     0.04118917     65.20664406
    60        0.15613747    375.48583124     0.04393295     65.49563300
    61        0.15892029    375.53430012     0.04666707     65.75058449
    62        0.16171265    375.58002561     0.04939196     65.97597751
    63        0.16450119    375.62261217     0.05210892     66.17811058
    64        0.16729546    375.66168626     0.05481980     66.36306849
    65        0.17008591    375.69705760     0.05752672     66.53192862
    66        0.17287636    375.72888342     0.06023159     66.68486246
    67        0.17566681    375.75790436     0.06293584     66.82498987
    68        0.17845536    375.78568251     0.06564035     66.95304497
    69        0.18124199    375.81448734     0.06834559     67.07033028
    70        0.18402862    375.84656695     0.07105201     67.18218454
    71        0.18682098    375.88309717     0.07376019     67.29252820
    72        0.18960762    375.92354006     0.07647075     67.40115416
    73        0.19240761    375.96594035     0.07918400     67.50376528
    74        0.19518662    376.00795823     0.08189972     67.59544462
    75        0.19799042    376.04783333     0.08461727     67.67529608
    76        0.20077705    376.08462290     0.08733593     67.74475394
    77        0.20356179    376.11783954     0.09005544     67.80819488
    78        0.20636177    376.14714394     0.09277604     67.87403328
    79        0.20914078    376.17244179     0.09549834     67.94257743
    80        0.21193696    376.19408914     0.09822299     68.00428429
    81        0.21471596    376.21278509     0.10095040     68.05727600
    82        0.21751404    376.22920919     0.10368064     68.10667013
    83        0.22030449    376.24383871     0.10641340     68.15470679
    84        0.22309494    376.25713712     0.10914803     68.20309822
    85        0.22588730    376.26980745     0.11188377     68.24916193
    86        0.22867775    376.28277302     0.11462006     68.28825038
    87        0.23146248    376.29699518     0.11735664     68.32383292
    88        0.23425293    376.31344235     0.12009356     68.36081335
    89        0.23704338    376.33313951     0.12283098     68.39791261
    90        0.23983574    376.35687426     0.12556910     68.43163670
    91        0.24262047    376.38450044     0.12830824     68.46181611
    92        0.24541473    376.41448488     0.13104889     68.49424155
    93        0.24820519    376.44437343     0.13379156     68.53451615
    94        0.25099373    376.47201521     0.13653640     68.57610626
    95        0.25378418    376.49661053     0.13928297     68.60613014
    96        0.25657654    376.51879661     0.14203034     68.62352573
    97        0.25936509    376.53985775     0.14477749     68.63699096
    98        0.26215363    376.56078999     0.14752361     68.65345160
    99        0.26494407    376.58178898     0.15026827     68.67457165
   100        0.26773453    376.60219576     0.15301148     68.69493275
   101        0.27052498    376.62074182     0.15575379     68.71286313
   102        0.27331734    376.63604930     0.15849612     68.73775768
   103        0.27610779    376.64727936     0.16123942     68.77101694
   104        0.27888870    376.65457932     0.16398413     68.80104992
   105        0.28168487    376.65901191     0.16673001     68.82109623
   106        0.28447533    376.66206202     0.16947643     68.83443165
   107        0.28726197    376.66512210     0.17222275     68.84980748
   108        0.29005623    376.66920230     0.17496857     68.87085135
   109        0.29284096    376.67481262     0.17771384     68.88965115
   110        0.29562759    376.68196210     0.18045872     68.90107840
   111        0.29842377    376.69036689     0.18320350     68.91151952
   112        0.30122185    376.69986504     0.18594843     68.92599192
   113        0.30400276    376.71075939     0.18869354     68.94166580
   114        0.30679703    376.72374788     0.19143863     68.95647959
   115        0.30958367    376.73940505     0.19418344     68.97136282
   116        0.31236840    376.75758719     0.19692781     68.98752945
   117        0.31516838    376.77724833     0.19967183     69.00470293
   118        0.31795693    376.79683709     0.20241581     69.02006566
   119        0.32074547    376.81499020     0.20516016     69.03231130
   120        0.32354164    376.83106395     0.20790519     69.04176822
   121        0.32633019    376.84520728     0.21065101     69.04945331
   122        0.32911492    376.85794064     0.21339741     69.05518999
   123        0.33189583    376.86948327     0.21614399     69.05696429
   124        0.33469200    376.87935459     0.21889040     69.05656154
   125        0.33748627    376.88669872     0.22163652     69.05759350
   126        0.34026718    376.89111636     0.22438234     69.06147071
   127        0.34307099    376.89320512     0.22712784     69.06400369
   128        0.34585381    376.89433463     0.22987304     69.06071969
   129        0.34864235    376.89602172     0.23261816     69.05583497
   130        0.35143280    376.89950832     0.23536360     69.05442868
   131        0.35422516    376.90563350     0.23810980     69.05649160
   132        0.35701943    376.91474576     0.24085694     69.05729614
   133        0.35980225    376.92662685     0.24360494     69.05183063
   134        0.36259460    376.94058643     0.24635348     69.04233887
   135        0.36538887    376.95566999     0.24910211     69.03308711
   136        0.36817360    376.97078217     0.25185035     69.02277939
   137        0.37097359    376.98475741     0.25459790     69.01078424
   138        0.37375831    376.99655026     0.25734464     68.99987085
   139        0.37655068    377.00549820     0.26009068     68.98756566
   140        0.37933731    377.01145614     0.26283630     68.97049542
   141        0.38213158    377.01479744     0.26558185     68.95228115
   142        0.38492012    377.01642901     0.26832767     68.93584269
   143        0.38770867    377.01776307     0.27107398     68.91814425
   144        0.39049531    377.02040184     0.27382086     68.89514359
   145        0.39328957    377.02554631     0.27656821     68.86865044
   146        0.39607811    377.03352362     0.27931581     68.84539878
   147        0.39886666    377.04377698     0.28206329     68.82723729
   148        0.40165901    377.05528043     0.28481036     68.80823636
   149        0.40444565    377.06711988     0.28755691     68.78532057
   150        0.40723992    377.07894926     0.29030317     68.76351046
   151        0.41003227    377.09099887     0.29304950     68.74468389
   152        0.41282081    377.10352754     0.29579628     68.72283866
   153        0.41560936    377.11616941     0.29854381     68.69640845
   154        0.41839409    377.12784610     0.30129235     68.67205473
   155        0.42117882    377.13734349     0.30404209     68.65091553
   156        0.42398262    377.14400264     0.30679313     68.62550107
   157        0.42676926    377.14804866     0.30954544     68.59356820
   158        0.42955017    377.15055772     0.31229877     68.56103412
   159        0.43234253    377.15322036     0.31505256     68.52981312
   160        0.43513871    377.15793452     0.31780595     68.49509765
   161        0.43792534    377.16626815     0.32055807     68.45561635
   162        0.44071389    377.17892103     0.32330837     68.41744231
   163        0.44350815    377.19530644     0.32605682     68.38472238
   164        0.44628906    377.21343023     0.32880406     68.35426826
   165        0.44907952    377.23035474     0.33155116     68.32651069
   166        0.45186805    377.24329212     0.33429918     68.30371123
   167        0.45466233    377.25081208     0.33704864     68.27703391
   168        0.45745850    377.25343124     0.33979921     68.23980361
   169        0.46024323    377.25325528     0.34254982     68.19669924
   170        0.46303940    377.25290423     0.34529916     68.15386528
   171        0.46582795    377.25423610     0.34804639     68.11665522
   172        0.46861267    377.25744081     0.35079165     68.08652304
   173        0.47139930    377.26099793     0.35353601     68.06021670
   174        0.47418785    377.26261383     0.35628084     68.03422208
   175        0.47698593    377.26058410     0.35902690     68.00522013
   176        0.47978211    377.25463132     0.36177402     67.97003159
   177        0.48257065    377.24569030     0.36452143     67.92807632
   178        0.48535538    377.23501090     0.36726851     67.88646246
   179        0.48814774    377.22339768     0.37001516     67.85282322
   180        0.49093628    377.21108078     0.37276177     67.82272007
   181        0.49372673    377.19814149     0.37550885     67.78845383
   182        0.49651146    377.18510594     0.37825660     67.75140582
   183        0.49930192    377.17327285     0.38100480     67.71469687
   184        0.50209427    377.16444772     0.38375284     67.67676220
   185        0.50488663    377.16012196     0.38650007     67.63772712
   186        0.50766754    377.16066245     0.38924610     67.60135316
   187        0.51046562    377.16519352     0.39199105     67.56888939
   188        0.51325226    377.17225222     0.39473539     67.53752894
   189        0.51604080    377.18060527     0.39747967     67.50341264
   190        0.51883698    377.18963057     0.40022432     67.46588168
   191        0.52162552    377.19922105     0.40296952     67.42758474
   192        0.52441597    377.20947697     0.40571519     67.38968259
   193        0.52721024    377.22034563     0.40846116     67.35235932
   194        0.52999497    377.23136765     0.41120746     67.31434151
   195        0.53278732    377.24181475     0.41395426     67.27595054
   196        0.53557206    377.25117610     0.41670164     67.24041342
   197        0.53836442    377.25939866     0.41944933     67.20352144
   198        0.54115104    377.26651894     0.42219688     67.15988757
   199        0.54395103    377.27217820     0.42494400     67.11800087
   200        0.54673195    377.27566312     0.42769061     67.08747691
   201        0.54952049    377.27635909     0.43043668     67.06016234
   202        0.55231476    377.27404621     0.43318203     67.02582319
   203        0.55510521    377.26880514     0.43592640     66.98910811
   204        0.55788994    377.26075264     0.43866979     66.95326403
   205        0.56068230    377.24992629     0.44141269     66.91503605
   206        0.56347466    377.23647939     0.44415595     66.87685145
   207        0.56626130    377.22101397     0.44690024     66.84140494
   208        0.56905366    377.20457599     0.44964561     66.80540354
   209        0.57184792    377.18803917     0.45239161     66.76491788
   210        0.57463265    377.17130081     0.45513772     66.72239699
   211        0.57742310    377.15308133     0.45788366     66.68486489
   212        0.58021545    377.13161366     0.46062927     66.65078881
   213        0.58300591    377.10569116     0.46337438     66.61249731
   214        0.58579827    377.07529994     0.46611882     66.57069964
   215        0.58859062    377.04153948     0.46886255     66.53182660
   216        0.59138107    377.00613639     0.47160572     66.49773184
   217        0.59416390    376.97095969     0.47434841     66.46515462
   218        0.59695625    376.93758566     0.47709049     66.43220898
   219        0.59974480    376.90680280     0.47983187     66.39881229
   220        0.60253716    376.87829051     0.48257280     66.36549622
   221        0.60532189    376.85090809     0.48531384     66.33683792
   222        0.60810852    376.82356948     0.48805538     66.31195768
   223        0.61089897    376.79608608     0.49079716     66.28022792
   224        0.61369323    376.76937732     0.49353822     66.23972467
   225        0.61648560    376.74498101     0.49627755     66.19931222
   226        0.61927796    376.72427681     0.49901471     66.16226807
   227        0.62206841    376.70793932     0.50175017     66.12808158
   228        0.62485885    376.69585490     0.50448500     66.09835012
   229        0.62765122    376.68732570     0.50722028     66.07086894
   230        0.63043976    376.68123719     0.50995668     66.04127519
   231        0.63322258    376.67609104     0.51269440     66.01029167
   232        0.63601685    376.67011616     0.51543339     65.97906802
   233        0.63879776    376.66169506     0.51817354     65.94546265
   234        0.64159584    376.64996309     0.52091459     65.91069304
   235        0.64438057    376.63507100     0.52365611     65.87495040
   236        0.64718056    376.61785071     0.52639771     65.83474108
   237        0.64997101    376.59925786     0.52913927     65.79413684
   238        0.65275383    376.58005496     0.53188085     65.76139864
   239        0.65554619    376.56068537     0.53462244     65.73367971
   240        0.65833473    376.54111177     0.53736387     65.70186294
   241        0.66111755    376.52077736     0.54010482     65.66920694
   242        0.66391182    376.49895276     0.54284488     65.64394719
   243        0.66670228    376.47526993     0.54558362     65.62146886
   244        0.66949081    376.44996562     0.54832075     65.59375502
   245        0.67227936    376.42369087     0.55105634     65.56243761
   246        0.67507172    376.39716005     0.55379066     65.53389386
   247        0.67786217    376.37088068     0.55652378     65.50953073
   248        0.68065071    376.34494595     0.55925545     65.48688866
   249        0.68344688    376.31888555     0.56198547     65.46614961
   250        0.68623162    376.29179118     0.56471420     65.44876659
   251        0.68902588    376.26284738     0.56744276     65.43515335
   252        0.69181061    376.23197693     0.57017251     65.42081194
   253        0.69460488    376.20013291     0.57290444     65.39761490
   254        0.69739342    376.16903769     0.57563868     65.36763306
   255        0.70018196    376.14050823     0.57837454     65.34020427
   256        0.70297623    376.11572998     0.58111081     65.31549706
   257        0.70577240    376.09494677     0.58384626     65.29110098
   258        0.70856285    376.07779635     0.58657989     65.27122521
   259        0.71134377    376.06395347     0.58931095     65.25517979
   260        0.71414185    376.05343545     0.59203900     65.23744693
   261        0.71693420    376.04630921     0.59476400     65.21856607
   262        0.71970749    376.04219106     0.59748647     65.20145394
   263        0.72249985    376.04008211     0.60020727     65.18712823
   264        0.72529793    376.03863187     0.60292734     65.17518474
   265        0.72808838    376.03651689     0.60564747     65.16437305
   266        0.73087692    376.03267069     0.60836830     65.15354932
   267        0.73365784    376.02633886     0.61109038     65.14181954
   268        0.73645020    376.01702613     0.61381421     65.12978815
   269        0.73924637    376.00439090     0.61654020     65.11694191
   270        0.74204064    375.98815237     0.61926865     65.10257159
   271        0.74482727    375.96810083     0.62199967     65.08923238
   272        0.74761582    375.94427409     0.62473293     65.07800882
   273        0.75040245    375.91720626     0.62746750     65.06641185
   274        0.75319672    375.88797018     0.63020188     65.05241937
   275        0.75597954    375.85783417     0.63293455     65.03589528
   276        0.75877189    375.82776895     0.63566464     65.02065156
   277        0.76156617    375.79826089     0.63839211     65.01215352
   278        0.76435853    375.76954912     0.64111753     65.00892326
   279        0.76714707    375.74190018     0.64384151     65.00614488
   280        0.76993751    375.71552289     0.64656454     65.00183814
   281        0.77272416    375.69021824     0.64928702     64.99525843
   282        0.77552033    375.66521934     0.65200943     64.98796433
   283        0.77830696    375.63948440     0.65473228     64.98153792
   284        0.78109550    375.61224210     0.65745585     64.97413935
   285        0.78388405    375.58340023     0.66017995     64.96466031
   286        0.78667450    375.55364362     0.66290376     64.95570470
   287        0.78946495    375.52428395     0.66562579     64.94971628
   288        0.79225159    375.49685302     0.66834335     64.94643233
   289        0.79504204    375.47233984     0.67105026     64.94558144
   290        0.79783821    375.45035559     0.67373087     64.94755991
   291        0.80062104    375.42902064     0.67635055     64.95235372
   292        0.80341912    375.40601489     0.67884672     64.95392286
