Repository: gkronber/Empirical-Constitutive-Models-SymReg-RSPA

Folder `orig` contains original files from Kabliman E, Kolody AH, Kommenda M, Kronberger G.: _Prediction of stress-strain curves for aluminium alloys using symbolic regression._ AIP Conference Proceedings 2113, 180009, 2019 (https://doi.org/10.1063/1.5112747).

The files `AA6082_all_temps_combined.csv` and `AA6082_all_temps_combined_tomax.csv` contain all data from the individual files and cut off at the maximum stress value. The two files are used for plotting mainly.

The two files contain stress-strain measurements for phip in (0.001, 0.01, 0.1, 1.0, 10) and temperture in (350, 375, 400, 425, 475, 500). 

Data are shared with kind permission of the original authors.

File: data/2019/orig/24-1_DIL_179-18_AA6082_average.asc
24-1_DIL_179-18_AA6082_average.asc    T=400°C    phi°=1.0    Yield=0.10678505
                Zeit   /    Temperatur   /    Phi   /    Fließspannung kf
                  s              °C              -              MPa
     4        0.00000000    399.74792481     0.00002616     0.10678505
     5        0.00279617    399.77459164     0.00003158     0.15499665
     6        0.00558471    399.79723146     0.00003682     0.19307969
     7        0.00837135    399.81399511     0.00004183     0.21735825
     8        0.01115799    399.82433376     0.00004647     0.22883657
     9        0.01394653    399.82914631     0.00005049     0.22752881
    10        0.01673507    399.83033166     0.00005361     0.21181308
    11        0.01953124    399.83002180     0.00005567     0.19053708
    12        0.02231979    399.82994324     0.00005675     0.17957979
    13        0.02510833    399.83114366     0.00005712     0.18103127
    14        0.02790260    399.83404896     0.00005715     0.18915961
    15        0.03068924    399.83864976     0.00005715     0.20132528
    16        0.03348350    399.84456422     0.00005725     0.21266957
    17        0.03627395    399.85089840     0.00005751     0.21748388
    18        0.03905296    399.85618126     0.00005809     0.21852935
    19        0.04185295    399.85873554     0.00005923     0.22345889
    20        0.04464912    399.85740462     0.00006116     0.23350805
    21        0.04743194    399.85208206     0.00006386     0.24131002
    22        0.05022430    399.84361775     0.00006703     0.23937278
    23        0.05301284    399.83325103     0.00007018     0.23359013
    24        0.05579948    399.82206267     0.00007276     0.23273967
    25        0.05859756    399.81077391     0.00007445     0.23363516
    26        0.06137848    399.79987751     0.00007518     0.23268540
    27        0.06417846    399.78986437     0.00007523     0.23140918
    28        0.06696510    399.78126021     0.00007498     0.22931695
    29        0.06975174    399.77434415     0.00007491     0.22538645
    30        0.07254409    399.76875003     0.00007556     0.22229783
    31        0.07532882    399.76338449     0.00007753     0.22274091
    32        0.07812500    399.75697028     0.00008153     0.22376376
    33        0.08091736    399.74904124     0.00008888     0.21801312
    34        0.08369827    399.74067732     0.00010290     0.20439298
    35        0.08649444    399.73422647     0.00013102     0.18774783
    36        0.08928108    399.73201277     0.00018650     0.17389192
    37        0.09206962    399.73497680     0.00028857     0.19351578
    38        0.09486389    399.74231476     0.00046154     0.36424934
    39        0.09764671    399.75231454     0.00073462     1.01706385
    40        0.10044479    399.76363782     0.00114325     2.78689774
    41        0.10316276    399.77612501     0.00172961     6.45935216
    42        0.10593032    399.79077856     0.00253904     12.54129186
    43        0.10871887    399.80923806     0.00361156     20.69567521
    44        0.11151123    399.83320075     0.00497181     29.57011451
    45        0.11430168    399.86390555     0.00662250     37.55021150
    46        0.11709022    399.90160016     0.00854442     43.73922363
    47        0.11988067    399.94519699     0.01070212     48.12068923
    48        0.12267113    399.99258593     0.01305228     51.10934175
    49        0.12545776    400.04166636     0.01555115     53.15700193
    50        0.12824821    400.09140080     0.01815959     54.59839404
    51        0.13104057    400.14202657     0.02084531     55.65013309
    52        0.13383102    400.19426505     0.02358313     56.45178621
    53        0.13661766    400.24820899     0.02635417     57.09490785
    54        0.13940620    400.30277048     0.02914459     57.62985360
    55        0.14219284    400.35606571     0.03194427     58.07542251
    56        0.14498520    400.40640341     0.03474573     58.44124526
    57        0.14777374    400.45321293     0.03754344     58.73529595
    58        0.15056228    400.49745146     0.04033343     58.96842310
    59        0.15335655    400.54138663     0.04311317     59.16080316
    60        0.15614891    400.58782509     0.04588163     59.32904150
    61        0.15894126    400.63900966     0.04863910     59.47618399
    62        0.16172790    400.69569255     0.05138702     59.60627771
    63        0.16451835    400.75692835     0.05412735     59.73023577
    64        0.16730880    400.82060334     0.05686205     59.85120543
    65        0.17009925    400.88415435     0.05959279     59.96071165
    66        0.17288971    400.94503880     0.06232114     60.05407090
    67        0.17568397    401.00103589     0.06504884     60.14134521
    68        0.17847251    401.05058881     0.06777761     60.23000541
    69        0.18126106    401.09310040     0.07050873     60.31110386
    70        0.18404007    401.12896634     0.07324267     60.37654908
    71        0.18683243    401.15931819     0.07597913     60.43006892
    72        0.18962860    401.18558759     0.07871742     60.47757974
    73        0.19241905    401.20901335     0.08145694     60.52296174
    74        0.19520759    401.23032860     0.08419744     60.56922681
    75        0.19799232    401.24993634     0.08693889     60.61728347
    76        0.20078086    401.26850361     0.08968126     60.66670559
    77        0.20356941    401.28735349     0.09242442     60.71110697
    78        0.20636749    401.30815207     0.09516826     60.74346320
    79        0.20916366    401.33215329     0.09791300     60.77127977
    80        0.21195220    401.35963794     0.10065915     60.80635699
    81        0.21473694    401.38977329     0.10340721     60.84461525
    82        0.21752548    401.42074100     0.10615744     60.87483013
    83        0.22031593    401.45009591     0.10890980     60.90046098
    84        0.22310447    401.47541067     0.11166409     60.93070455
    85        0.22590446    401.49504095     0.11442012     60.96055321
    86        0.22869110    401.50868005     0.11717773     60.98226476
    87        0.23147583    401.51744302     0.11993665     60.99844830
    88        0.23426628    401.52339846     0.12269654     61.01186105
    89        0.23705292    401.52873454     0.12545707     61.02196049
    90        0.23984336    401.53501760     0.12821809     61.03343072
    91        0.24263000    401.54294319     0.13097953     61.04982163
    92        0.24542236    401.55251330     0.13374116     61.06526724
    93        0.24821853    401.56318212     0.13650263     61.07540723
    94        0.25101089    401.57372676     0.13926374     61.08369222
    95        0.25379562    401.58221841     0.14202481     61.09561540
    96        0.25658989    401.58663036     0.14478649     61.11555706
    97        0.25938224    401.58597279     0.14754926     61.13928001
    98        0.26217079    401.58114216     0.15031292     61.15386878
    99        0.26495934    401.57473476     0.15307664     61.15703022
   100        0.26774597    401.56981695     0.15583940     61.15922522
   101        0.27054214    401.56840888     0.15860067     61.16665801
   102        0.27332687    401.57065989     0.16136081     61.17960271
   103        0.27611351    401.57521532     0.16412093     61.19803848
   104        0.27890014    401.58046541     0.16688231     61.21825171
   105        0.28169631    401.58581708     0.16964574     61.23310662
   106        0.28448867    401.59214730     0.17241103     61.24001415
   107        0.28728294    401.60114638     0.17517720     61.24190502
   108        0.29006576    401.61404325     0.17794305     61.24550123
   109        0.29285240    401.63064541     0.18070780     61.25801382
   110        0.29564285    401.64930564     0.18347141     61.27945459
   111        0.29843521    401.66769517     0.18623443     61.30149128
   112        0.30122566    401.68384726     0.18899755     61.31328861
   113        0.30401802    401.69697058     0.19176118     61.31305452
   114        0.30681228    401.70766049     0.19452527     61.30985612
   115        0.30960082    401.71734581     0.19728950     61.30932601
   116        0.31238746    401.72727763     0.20005357     61.31141718
   117        0.31517028    401.73774075     0.20281745     61.31812283
   118        0.31796646    401.74796050     0.20558135     61.33033737
   119        0.32075500    401.75661775     0.20834561     61.34225091
   120        0.32355117    401.76257159     0.21111054     61.34749087
   121        0.32633590    401.76543079     0.21387630     61.34756692
   122        0.32912826    401.76573191     0.21664278     61.34481585
   123        0.33191680    401.76460923     0.21940963     61.33828860
   124        0.33470726    401.76311075     0.22217658     61.33049298
   125        0.33749389    401.76161318     0.22494359     61.32402805
   126        0.34028816    401.75975429     0.22771093     61.31963183
   127        0.34307479    401.75687937     0.23047891     61.31821576
   128        0.34586334    401.75263162     0.23324760     61.31692744
   129        0.34866332    401.74729737     0.23601663     61.31372972
   130        0.35145187    401.74168095     0.23878535     61.31114261
   131        0.35424042    401.73653862     0.24155309     61.30878447
   132        0.35703086    401.73201042     0.24431960     61.30439098
   133        0.35981750    401.72765343     0.24708515     61.30086481
   134        0.36260414    401.72312437     0.24985035     61.30203749
   135        0.36540031    401.71881500     0.25261575     61.30080006
   136        0.36819267    401.71582477     0.25538171     61.28704406
   137        0.37097930    401.71544821     0.25814842     61.26645104
   138        0.37376786    401.71876105     0.26091586     61.24865153
   139        0.37655639    401.72649734     0.26368385     61.23293257
   140        0.37935256    401.73896884     0.26645206     61.21553197
   141        0.38214111    401.75589597     0.26922012     61.19416671
   142        0.38492775    401.77630634     0.27198770     61.17244733
   143        0.38771248    401.79859102     0.27475460     61.15555086
   144        0.39050293    401.82063786     0.27752078     61.14040112
   145        0.39329719    401.84004322     0.28028650     61.12486040
   146        0.39608192    401.85449524     0.28305226     61.11132061
   147        0.39887809    401.86227025     0.28581859     61.09651749
   148        0.40166854    401.86261805     0.28858579     61.07646351
   149        0.40445709    401.85585208     0.29135390     61.05361357
   150        0.40724945    401.84313242     0.29412284     61.02861846
   151        0.41003608    401.82611568     0.29689267     60.99972223
   152        0.41283035    401.80671497     0.29966363     60.97139196
   153        0.41561698    401.78702966     0.30243578     60.94833883
   154        0.41840171    401.76922843     0.30520877     60.92499698
   155        0.42119980    401.75518286     0.30798182     60.89593274
   156        0.42398262    401.74599293     0.31075413     60.86658955
   157        0.42678451    401.74177835     0.31352524     60.84232113
   158        0.42955970    401.74189142     0.31629519     60.82119515
   159        0.43236351    401.74527938     0.31906435     60.79871427
   160        0.43515014    401.75062629     0.32183326     60.77320539
   161        0.43793296    401.75628685     0.32460252     60.74641435
   162        0.44071960    401.76041735     0.32737267     60.71991792
   163        0.44351768    401.76155632     0.33014402     60.69417257
   164        0.44630813    401.75930932     0.33291636     60.66771603
   165        0.44909668    401.75446661     0.33568893     60.63721803
   166        0.45189285    401.74828364     0.33846075     60.60191773
   167        0.45467376    401.74141413     0.34123108     60.56599180
   168        0.45747184    401.73337238     0.34399983     60.53378117
   169        0.46025466    401.72304071     0.34676753     60.50659685
   170        0.46304512    401.70986190     0.34953502     60.48377749
   171        0.46584701    401.69470346     0.35230297     60.46095657
   172        0.46862792    401.67964191     0.35507154     60.43144699
   173        0.47141647    401.66686783     0.35784043     60.39533522
   174        0.47421264    401.65754869     0.36060923     60.36062484
   175        0.47698783    401.65133025     0.36337784     60.33016355
   176        0.47979354    401.64667747     0.36614668     60.30007711
   177        0.48257446    401.64185881     0.36891649     60.27208247
   178        0.48536873    401.63600962     0.37168776     60.24710110
   179        0.48815727    401.62954728     0.37446039     60.21823505
   180        0.49094772    401.62365896     0.37723372     60.18289769
   181        0.49373626    401.61939244     0.38000707     60.14523879
   182        0.49652099    401.61712831     0.38277999     60.11053644
   183        0.49931717    401.61661272     0.38555233     60.08027427
   184        0.50210381    401.61717021     0.38832404     60.04821814
   185        0.50490570    401.61788843     0.39109511     60.01090859
   186        0.50768852    401.61792794     0.39386553     59.97484911
   187        0.51047897    401.61694557     0.39663518     59.94326639
   188        0.51327132    401.61524288     0.39940384     59.91119955
   189        0.51606178    401.61337124     0.40217135     59.87670327
   190        0.51885032    401.61150371     0.40493786     59.84262809
   191        0.52163505    401.60920065     0.40770387     59.81154057
   192        0.52443694    401.60579315     0.41046995     59.78479642
   193        0.52721977    401.60092236     0.41323638     59.75898610
   194        0.53000450    401.59464253     0.41600318     59.72710483
   195        0.53279114    401.58706165     0.41877032     59.69045178
   196        0.53557967    401.57801155     0.42153803     59.65615357
   197        0.53837585    401.56712623     0.42430672     59.62402316
   198        0.54116630    401.55424149     0.42707694     59.59032367
   199        0.54395866    401.53977963     0.42984904     59.55345849
   200        0.54674339    401.52484513     0.43262302     59.51372929
   201        0.54953575    401.51093346     0.43539847     59.47374531
   202        0.55232429    401.49938649     0.43817475     59.43432457
   203        0.55511283    401.49090223     0.44095118     59.39600065
   204        0.55790519    401.48531112     0.44372720     59.36193827
   205        0.56069756    401.48161282     0.44650234     59.33121411
   206        0.56349945    401.47824937     0.44927619     59.29925305
   207        0.56627654    401.47360715     0.45204848     59.26578358
   208        0.56906700    401.46652159     0.45481924     59.23214696
   209        0.57186317    401.45644265     0.45758882     59.19811241
   210        0.57464599    401.44326746     0.46035783     59.16432050
   211        0.57744216    401.42721938     0.46312695     59.13269286
   212        0.58022880    401.40899632     0.46589661     59.10284706
   213        0.58302879    401.38996910     0.46866683     59.06983113
   214        0.58581161    401.37205951     0.47143723     59.03195365
   215        0.58859634    401.35716707     0.47420721     58.99266190
   216        0.59138298    401.34638841     0.47697634     58.95419594
   217        0.59417152    401.33951954     0.47974466     58.91867993
   218        0.59696388    401.33522397     0.48251264     58.88831469
   219        0.59975242    401.33178416     0.48528087     58.86060174
   220        0.60255432    401.32792090     0.48804965     58.82966774
   221        0.60533904    401.32317405     0.49081892     58.79379463
   222        0.60812759    401.31772597     0.49358838     58.75685703
   223        0.61091614    401.31190908     0.49635776     58.72126314
   224        0.61370277    401.30573532     0.49912695     58.68645434
   225        0.61649131    401.29871428     0.50189599     58.65290236
   226        0.61929131    401.29009315     0.50466492     58.62026470
   227        0.62208175    401.27940721     0.50743365     58.58731934
   228        0.62487411    401.26695862     0.51020176     58.55398608
   229        0.62766265    401.25383281     0.51296868     58.52017098
   230        0.63044548    401.24139587     0.51573397     58.48752312
   231        0.63323402    401.23061242     0.51849762     58.45820531
   232        0.63602828    401.22163938     0.52126017     58.43076384
   233        0.63881492    401.21388083     0.52402234     58.40393808
   234        0.64160347    401.20629378     0.52678470     58.37773067
   235        0.64439391    401.19765457     0.52954755     58.34953450
   236        0.64718437    401.18677688     0.53231108     58.31981136
   237        0.64997100    401.17284662     0.53507548     58.29339239
   238        0.65276718    401.15582410     0.53784067     58.26913087
   239        0.65555191    401.13657985     0.54060618     58.23943644
   240        0.65834427    401.11650314     0.54337127     58.20243517
   241        0.66114425    401.09673267     0.54613541     58.16673633
   242        0.66392707    401.07753863     0.54889874     58.14017803
   243        0.66671753    401.05837468     0.55166207     58.12035182
   244        0.66950416    401.03862302     0.55442647     58.10040936
   245        0.67230033    401.01843106     0.55719260     58.07549864
   246        0.67509078    400.99892014     0.55996040     58.04333631
   247        0.67787361    400.98164028     0.56272920     58.00730969
   248        0.68066025    400.96783100     0.56549812     57.97481536
   249        0.68345832    400.95807349     0.56826636     57.95038628
   250        0.68624496    400.95234592     0.57103324     57.93132200
   251        0.68904114    400.95008034     0.57379821     57.91150436
   252        0.69182967    400.95002570     0.57656097     57.89088568
   253        0.69461440    400.95020951     0.57932170     57.87275716
   254        0.69740295    400.94839238     0.58208092     57.85684032
   255        0.70019722    400.94291264     0.58483913     57.83969966
   256        0.70298385    400.93324007     0.58759642     57.81801849
   257        0.70577240    400.91965618     0.59035258     57.79351401
   258        0.70856857    400.90233877     0.59310758     57.77060618
   259        0.71135903    400.88081901     0.59586206     57.75131458
   260        0.71414756    400.85439270     0.59861711     57.73611829
   261        0.71693420    400.82304753     0.60137370     57.72159663
   262        0.71973991    400.78804431     0.60413210     57.70201475
   263        0.72252273    400.75173263     0.60689169     57.67881319
   264        0.72531509    400.71673289     0.60965140     57.65672944
   265        0.72809410    400.68485952     0.61241038     57.63663385
   266        0.73089408    400.65630511     0.61516868     57.61933952
   267        0.73367500    400.62967457     0.61792720     57.60567683
   268        0.73646545    400.60308085     0.62068693     57.59325130
   269        0.73925781    400.57565729     0.62344811     57.57874375
   270        0.74204826    400.54829506     0.62620995     57.55986695
   271        0.74483680    400.52298015     0.62897117     57.53591891
   272        0.74762535    400.50136398     0.63173077     57.51317658
   273        0.75041580    400.48381890     0.63448838     57.49887513
   274        0.75320434    400.46960897     0.63724400     57.49026762
   275        0.75599479    400.45772975     0.63999759     57.48085069
   276        0.75878524    400.44752999     0.64274898     57.46775155
   277        0.76158333    400.43866061     0.64549804     57.45335666
   278        0.76436615    400.43058261     0.64824492     57.44262800
   279        0.76715660    400.42215939     0.65099033     57.43560864
   280        0.76995277    400.41166842     0.65373561     57.42897767
   281        0.77273560    400.39722079     0.65648266     57.42289557
   282        0.77552413    400.37736686     0.65923333     57.41894791
   283        0.77831459    400.35163907     0.66198859     57.41569575
   284        0.78110504    400.32084312     0.66474786     57.40962811
   285        0.78389358    400.28699165     0.66750894     57.39797885
   286        0.78668213    400.25285983     0.67026866     57.38235310
   287        0.78947830    400.22120363     0.67302308     57.36844961
   288        0.79226684    400.19379284     0.67576542     57.35946976
   289        0.79504775    400.17066366     0.67847966     57.35529837

File: data/2019/orig/25-1_DIL_179-18_AA6082_average.asc
25-1_DIL_179-18_AA6082_average.asc    T=425°C    phi°=1.0    Yield=0.13322064
                Zeit   /    Temperatur   /    Phi   /    Fließspannung kf
                  s              °C              -              MPa
     4        0.00000000    424.75120544     0.00005489     0.13322064
     5        0.00278282    424.75755686     0.00006164     0.18345818
     6        0.00556946    424.76195094     0.00006836     0.22222147
     7        0.00836945    424.76391627     0.00007509     0.24301829
     8        0.01115227    424.76407688     0.00008173     0.24791715
     9        0.01394081    424.76423141     0.00008787     0.24350417
    10        0.01673508    424.76680141     0.00009288     0.23179383
    11        0.01952362    424.77369648     0.00009619     0.21738396
    12        0.02231026    424.78523509     0.00009767     0.20970316
    13        0.02510071    424.79990038     0.00009768     0.21171038
    14        0.02789116    424.81515946     0.00009688     0.21926005
    15        0.03067970    424.82877618     0.00009584     0.22739887
    16        0.03346825    424.83969037     0.00009485     0.23247532
    17        0.03626061    424.84791103     0.00009382     0.23461036
    18        0.03905678    424.85367657     0.00009263     0.23466514
    19        0.04184151    424.85672550     0.00009136     0.23232160
    20        0.04463005    424.85633995     0.00009034     0.23329379
    21        0.04741860    424.85201119     0.00008994     0.23542823
    22        0.05020905    424.84399498     0.00009033     0.22541552
    23        0.05300331    424.83326644     0.00009140     0.20911162
    24        0.05579186    424.82104273     0.00009282     0.20444740
    25        0.05858231    424.80836555     0.00009422     0.21211046
    26        0.06136703    424.79604027     0.00009533     0.22290563
    27        0.06415939    424.78484412     0.00009609     0.23000125
    28        0.06694794    424.77567793     0.00009660     0.22635956
    29        0.06973648    424.76939800     0.00009711     0.21089140
    30        0.07252884    424.76638266     0.00009789     0.19509848
    31        0.07532120    424.76619409     0.00009927     0.19064049
    32        0.07811737    424.76770080     0.00010185     0.19587730
    33        0.08090019    424.76970361     0.00010743     0.19938766
    34        0.08368683    424.77169519     0.00012095     0.19487279
    35        0.08647728    424.77420184     0.00015287     0.18989814
    36        0.08926964    424.77841135     0.00022059     0.19282983
    37        0.09205627    424.78532442     0.00034757     0.22621326
    38        0.09485817    424.79500348     0.00056139     0.41497715
    39        0.09764671    424.80637596     0.00089301     1.14310416
    40        0.10043144    424.81768756     0.00137802     3.14400479
    41        0.10320663    424.82737070     0.00205717     7.25167100
    42        0.10595322    424.83488146     0.00297230     13.78832415
    43        0.10874177    424.84106587     0.00415759     22.00606351
    44        0.11152840    424.84791399     0.00563009     30.29084889
    45        0.11432076    424.85792115     0.00738479     37.20515438
    46        0.11710930    424.87339530     0.00939628     42.23833439
    47        0.11990357    424.89594406     0.01162564     45.62228782
    48        0.12269211    424.92626125     0.01402884     47.83448616
    49        0.12548065    424.96425315     0.01656388     49.30324383
    50        0.12826729    425.00939127     0.01919481     50.31992411
    51        0.13106537    425.06100719     0.02189290     51.05789419
    52        0.13385773    425.11830801     0.02463583     51.61249839
    53        0.13664818    425.18021601     0.02740632     52.03822894
    54        0.13942910    425.24532976     0.03019094     52.37721419
    55        0.14222145    425.31209184     0.03297940     52.65853121
    56        0.14501572    425.37894480     0.03576411     52.88948493
    57        0.14780045    425.44431998     0.03854016     53.07485893
    58        0.15058899    425.50664291     0.04130511     53.23078281
    59        0.15338898    425.56463161     0.04405855     53.36853919
    60        0.15617562    425.61779057     0.04680141     53.48816575
    61        0.15896607    425.66663208     0.04953512     53.58745607
    62        0.16174889    425.71234984     0.05226119     53.66795097
    63        0.16454506    425.75621128     0.05498100     53.73855161
    64        0.16733933    425.79909435     0.05769587     53.80804382
    65        0.17012596    425.84125835     0.06040715     53.87741069
    66        0.17291069    425.88223402     0.06311622     53.94440855
    67        0.17570114    425.92090177     0.06582448     54.00995604
    68        0.17849350    425.95591585     0.06853318     54.07728589
    69        0.18128204    425.98636878     0.07124327     54.14166079
    70        0.18407249    426.01233768     0.07395522     54.19380355
    71        0.18686104    426.03496864     0.07666908     54.23649055
    72        0.18965149    426.05595842     0.07938457     54.27598391
    73        0.19244575    426.07664630     0.08210143     54.31163540
    74        0.19523049    426.09730199     0.08481969     54.34830620
    75        0.19801903    426.11716108     0.08753971     54.39047152
    76        0.20081139    426.13516520     0.09026187     54.43208632
    77        0.20359611    426.15077099     0.09298624     54.46764707
    78        0.20639992    426.16423186     0.09571255     54.49493434
    79        0.20918846    426.17629338     0.09844043     54.51620219
    80        0.21196938    426.18763055     0.10116974     54.53947040
    81        0.21476364    426.19836330     0.10390065     54.56647038
    82        0.21754837    426.20787452     0.10663351     54.59249205
    83        0.22033883    426.21502733     0.10936854     54.61734566
    84        0.22312927    426.21864927     0.11210566     54.64289357
    85        0.22591782    426.21799418     0.11484435     54.66514937
    86        0.22870827    426.21300174     0.11758388     54.68119091
    87        0.23150063    426.20433474     0.12032352     54.69601284
    88        0.23428917    426.19317052     0.12306272     54.71337366
    89        0.23708153    426.18076642     0.12580128     54.73007769
    90        0.23987961    426.16801338     0.12853934     54.74465760
    91        0.24266434    426.15524363     0.13127734     54.76276113
    92        0.24545098    426.14237577     0.13401590     54.78651133
    93        0.24824715    426.12930900     0.13675559     54.81160656
    94        0.25103188    426.11636632     0.13949676     54.83681793
    95        0.25381470    426.10447068     0.14223925     54.86133366
    96        0.25660897    426.09482926     0.14498253     54.88015263
    97        0.25939560    426.08828714     0.14772585     54.89361247
    98        0.26219559    426.08482121     0.15046868     54.90970179
    99        0.26498222    426.08354709     0.15321089     54.93241356
   100        0.26777268    426.08321237     0.15595272     54.95874209
   101        0.27056313    426.08276782     0.15869452     54.98288012
   102        0.27334976    426.08156162     0.16143649     54.99950750
   103        0.27614022    426.07910279     0.16417858     55.00908131
   104        0.27893067    426.07480543     0.16692060     55.02025309
   105        0.28171921    426.06810083     0.16966232     55.03940193
   106        0.28451157    426.05884425     0.17240356     55.06111202
   107        0.28730202    426.04760047     0.17514418     55.07776281
   108        0.29008484    426.03546245     0.17788404     55.08858400
   109        0.29288483    426.02342927     0.18062317     55.09824043
   110        0.29567719    426.01178794     0.18336188     55.11317528
   111        0.29846382    426.00003313     0.18610078     55.13691513
   112        0.30125046    425.98741838     0.18884043     55.16532963
   113        0.30404854    425.97365850     0.19158112     55.18753243
   114        0.30683327    425.95919599     0.19432274     55.19971148
   115        0.30962372    425.94483595     0.19706490     55.20940627
   116        0.31241989    425.93103715     0.19980722     55.22027131
   117        0.31520081    425.91743691     0.20254965     55.22975235
   118        0.31799698    425.90313172     0.20529262     55.23986341
   119        0.32077980    425.88769087     0.20803678     55.25423288
   120        0.32356835    425.87209603     0.21078230     55.26718313
   121        0.32635689    425.85859835     0.21352861     55.26881499
   122        0.32915306    425.84939898     0.21627465     55.26122156
   123        0.33194351    425.84528460     0.21901963     55.25896987
   124        0.33473587    425.84539414     0.22176326     55.27234869
   125        0.33751870    425.84802689     0.22450571     55.29443071
   126        0.34031296    425.85141924     0.22724730     55.30946185
   127        0.34310532    425.85387447     0.22998856     55.31416324
   128        0.34588814    425.85370820     0.23273015     55.31977545
   129        0.34868622    425.84967187     0.23547272     55.33280208
   130        0.35147095    425.84170338     0.23821648     55.34551118
   131        0.35426140    425.83121852     0.24096102     55.34733363
   132        0.35705566    425.82049572     0.24370546     55.33983661
   133        0.35984039    425.81155252     0.24644889     55.33226448
   134        0.36263275    425.80532337     0.24919077     55.32800541
   135        0.36542702    425.80159052     0.25193105     55.32842812
   136        0.36821366    425.79944349     0.25467002     55.33519338
   137        0.37099647    425.79771631     0.25740813     55.34360366
   138        0.37378884    425.79511416     0.26014586     55.34838779
   139        0.37658501    425.79023383     0.26288376     55.34875523
   140        0.37937164    425.78185262     0.26562242     55.34655326
   141        0.38216591    425.76951886     0.26836237     55.34307588
   142        0.38495255    425.75399472     0.27110398     55.33499951
   143        0.38774300    425.73704646     0.27384746     55.32093971
   144        0.39053154    425.72059814     0.27659291     55.30527258
   145        0.39332581    425.70583835     0.27934031     55.29139292
   146        0.39611244    425.69287033     0.28208938     55.27949559
   147        0.39890289    425.68101037     0.28483954     55.26663572
   148        0.40169144    425.66942868     0.28758987     55.25022624
   149        0.40447617    425.65769211     0.29033940     55.23376773
   150        0.40727043    425.64584391     0.29308745     55.21940867
   151        0.41006851    425.63402072     0.29583385     55.20485377
   152        0.41285134    425.62204940     0.29857897     55.19338083
   153        0.41563988    425.60942895     0.30132333     55.18827054
   154        0.41842652    425.59560084     0.30406731     55.18277838
   155        0.42122269    425.58015305     0.30681111     55.16898446
   156        0.42401696    425.56287535     0.30955486     55.14833059
   157        0.42679978    425.54384814     0.31229879     55.12713943
   158        0.42958641    425.52357076     0.31504300     55.10863709
   159        0.43238450    425.50285227     0.31778735     55.09217518
   160        0.43517495    425.48233023     0.32053149     55.07571727
   161        0.43795967    425.46194230     0.32327506     55.05997847
   162        0.44074822    425.44084754     0.32601808     55.04682663
   163        0.44354248    425.41791842     0.32876103     55.03398577
   164        0.44633675    425.39241377     0.33150459     55.01856968
   165        0.44912529    425.36435276     0.33424927     54.99998812
   166        0.45191384    425.33447237     0.33699505     54.97900479
   167        0.45470238    425.30398416     0.33974145     54.95892591
   168        0.45749283    425.27433595     0.34248776     54.94096283
   169        0.46027756    425.24702148     0.34523342     54.92180459
   170        0.46307373    425.22343476     0.34797828     54.90022617
   171        0.46585846    425.20476775     0.35072257     54.87919947
   172        0.46865464    425.19187876     0.35346672     54.86055246
   173        0.47143745    425.18505882     0.35621105     54.84192206
   174        0.47422982    425.18380396     0.35895555     54.82108899
   175        0.47701836    425.18678923     0.36169980     54.80073120
   176        0.47981262    425.19202888     0.36444315     54.78376538
   177        0.48259926    425.19705727     0.36718514     54.76611465
   178        0.48539162    425.19917690     0.36992585     54.74567443
   179        0.48818016    425.19596626     0.37266587     54.72947816
   180        0.49097443    425.18593596     0.37540595     54.71808785
   181        0.49376488    425.16891428     0.37814658     54.70165275
   182        0.49655152    425.14595454     0.38088790     54.67825297
   183        0.49934197    425.11897239     0.38362983     54.65491549
   184        0.50213242    425.09033132     0.38637214     54.63353863
   185        0.50491906    425.06230841     0.38911449     54.61118337
   186        0.50771523    425.03640789     0.39185664     54.58535710
   187        0.51049805    425.01288744     0.39459865     54.55856293
   188        0.51328660    424.99092682     0.39734089     54.53702803
   189        0.51607896    424.96931365     0.40008379     54.51913909
   190        0.51886749    424.94702222     0.40282752     54.49850480
   191        0.52165604    424.92330834     0.40557187     54.47308803
   192        0.52445412    424.89761221     0.40831635     54.44368834
   193        0.52724075    424.86974498     0.41106037     54.41383676
   194        0.53003311    424.84032007     0.41380324     54.38644936
   195        0.53281975    424.81092763     0.41654432     54.35938074
   196        0.53560830    424.78371547     0.41928329     54.33218772
   197        0.53839874    424.76054434     0.42202045     54.30802322
   198        0.54119683    424.74221255     0.42475675     54.28723578
   199        0.54398347    424.72822840     0.42749354     54.26918394
   200        0.54677391    424.71728940     0.43023197     54.25313582
   201        0.54956436    424.70814795     0.43297243     54.23514868
   202        0.55235291    424.70025420     0.43571436     54.21127689
   203        0.55514336    424.69373804     0.43845655     54.18260438
   204        0.55793763    424.68878527     0.44119777     54.15522511
   205        0.56071854    424.68492188     0.44393741     54.13225882
   206        0.56351090    424.68085806     0.44667571     54.11191782
   207        0.56630898    424.67517968     0.44941343     54.09339162
   208        0.56908798    424.66744366     0.45215134     54.07318200
   209        0.57188607    424.65874454     0.45488979     54.04674411
   210        0.57467080    424.65113067     0.45762871     54.01678808
   211        0.57746506    424.64617067     0.46036793     53.98895803
   212        0.58025170    424.64368490     0.46310752     53.96538690
   213        0.58304597    424.64154620     0.46584784     53.94431785
   214        0.58583832    424.63669858     0.46858932     53.92171987
   215        0.58861733    424.62678489     0.47133217     53.89475547
   216        0.59140205    424.61143482     0.47407613     53.86519147
   217        0.59420014    424.59246915     0.47682054     53.83463663
   218        0.59699249    424.57300856     0.47956473     53.80106073
   219        0.59978867    424.55624842     0.48230832     53.76811621
   220        0.60257531    424.54468255     0.48505112     53.74155046
   221        0.60536575    424.53980605     0.48779287     53.71643517
   222        0.60815239    424.54181816     0.49053308     53.68608522
   223        0.61094285    424.54927128     0.49327135     53.65467308
   224        0.61373139    424.55927466     0.49600766     53.62977611
   225        0.61651802    424.56861508     0.49874230     53.61184047
   226        0.61931229    424.57514299     0.50147554     53.59360620
   227        0.62210274    424.57831328     0.50420749     53.56728991
   228        0.62489319    424.57850938     0.50693830     53.53575897
   229        0.62767601    424.57587487     0.50966850     53.50773063
   230        0.63046647    424.56969075     0.51239902     53.48501780
   231        0.63325501    424.55868545     0.51513087     53.46462056
   232        0.63605881    424.54185347     0.51786481     53.44243845
   233        0.63884354    424.51919964     0.52060110     53.41471211
   234        0.64163017    424.49217090     0.52333947     53.38349124
   235        0.64442826    424.46366364     0.52607900     53.35379092
   236        0.64721108    424.43737717     0.52881836     53.32526927
   237        0.64999772    424.41654642     0.53155629     53.29555015
   238        0.65279198    424.40272044     0.53429214     53.26772740
   239        0.65558434    424.39540892     0.53702597     53.24702647
   240        0.65837479    424.39272908     0.53975828     53.23144378
   241        0.66116715    424.39241960     0.54248951     53.21242958
   242        0.66394615    424.39257879     0.54522002     53.18813145
   243        0.66673661    424.39202104     0.54795018     53.16536433
   244        0.66952324    424.39044479     0.55068040     53.14648092
   245        0.67232324    424.38842854     0.55341101     53.12712177
   246        0.67511750    424.38706391     0.55614205     53.10519608
   247        0.67790794    424.38722193     0.55887344     53.08347049
   248        0.68069077    424.38889142     0.56160517     53.06462893
   249        0.68348694    424.39115707     0.56433747     53.04978989
   250        0.68627930    424.39289311     0.56707044     53.03903364
   251        0.68906593    424.39359613     0.56980384     53.02625370
   252        0.69185448    424.39367447     0.57253703     53.00532468
   253        0.69464111    424.39401717     0.57526943     52.98067717
   254        0.69743919    424.39523277     0.57800095     52.95708337
   255        0.70022393    424.39713245     0.58073214     52.93388586
   256        0.70300866    424.39877734     0.58346380     52.91313103
   257        0.70580483    424.39896468     0.58619632     52.89610272
   258        0.70858955    424.39677622     0.58892928     52.87753195
   259        0.71138573    424.39188599     0.59166158     52.85439126
   260        0.71417618    424.38451973     0.59439205     52.83036486
   261        0.71696854    424.37516203     0.59712019     52.80730068
   262        0.71975137    424.36430042     0.59984639     52.78667293
   263        0.72254562    424.35245675     0.60257156     52.77242890
   264        0.72533226    424.34041314     0.60529639     52.76108254
   265        0.72812462    424.32928321     0.60802103     52.74459227
   266        0.73091126    424.32021098     0.61074524     52.72407853
   267        0.73370171    424.31380857     0.61346888     52.70628702
   268        0.73648834    424.30965261     0.61619222     52.69274553
   269        0.73928261    424.30616834     0.61891600     52.68144889
   270        0.74206925    424.30109579     0.62164124     52.67153021
   271        0.74486733    424.29245286     0.62436879     52.66248937
   272        0.74765397    424.27952671     0.62709884     52.65350868
   273        0.75044632    424.26326856     0.62983059     52.64224919
   274        0.75323105    424.24588032     0.63256253     52.62615028
   275        0.75602150    424.23000548     0.63529294     52.60850376
   276        0.75880814    424.21801398     0.63802041     52.59526668
   277        0.76159859    424.21143877     0.64074419     52.58554211
   278        0.76439286    424.21047588     0.64346445     52.57613610
   279        0.76718330    424.21377943     0.64618229     52.56997281
   280        0.76996613    424.21890464     0.64889924     52.56897587
   281        0.77276421    424.22336466     0.65161645     52.56773129
   282        0.77555275    424.22578732     0.65433414     52.56029779
   283        0.77833748    424.22647437     0.65705162     52.54765248
   284        0.78112984    424.22687843     0.65976781     52.53437070
   285        0.78392411    424.22819294     0.66248205     52.52231221
   286        0.78671647    424.23006010     0.66519399     52.51423963
   287        0.78949738    424.23045354     0.66790125     52.51376441
   288        0.79229546    424.22679431     0.67059338     52.51722547
   289        0.79508591    424.21733937     0.67324259     52.51543363
   290        0.79787255    424.20188793     0.67579450     52.50542432
