Repository: gkronber/Empirical-Constitutive-Models-SymReg-RSPA

Folder `orig` contains original files from Kabliman E, Kolody AH, Kommenda M, Kronberger G.: _Prediction of stress-strain curves for aluminium alloys using symbolic regression._ AIP Conference Proceedings 2113, 180009, 2019 (https://doi.org/10.1063/1.5112747).

The files `AA6082_all_temps_combined.csv` and `AA6082_all_temps_combined_tomax.csv` contain all data from the individual files and cut off at the maximum stress value. The two files are used for plotting mainly.

The two files contain stress-strain measurements for phip in (0.001, 0.01, 0.1, 1.0, 10) and temperture in (350, 375, 400, 425, 475, 500). 

Data are shared with kind permission of the original authors.

File: data/2019/orig/26-1_DIL_179-18_AA6082_average.asc
26-1_DIL_179-18_AA6082_average.asc    T=450°C    phi°=1.0    Yield=0.15032368
                Zeit   /    Temperatur   /    Phi   /    Fließspannung kf
                  s              °C              -              MPa
     4        0.00000000    449.86799622    -0.00011722     0.15032368
     5        0.00278855    449.87805113    -0.00011837     0.20003796
     6        0.00557709    449.88112942    -0.00011804     0.23555123
     7        0.00837326    449.87585675    -0.00011603     0.25662970
     8        0.01116181    449.86382882    -0.00011279     0.25970860
     9        0.01395417    449.84858659    -0.00010924     0.24755420
    10        0.01674270    449.83384010    -0.00010632     0.23169280
    11        0.01953316    449.82187125    -0.00010459     0.22290189
    12        0.02232170    449.81294032    -0.00010406     0.22641472
    13        0.02511025    449.80580014    -0.00010430     0.23698683
    14        0.02789688    449.79876732    -0.00010477     0.24719046
    15        0.03068733    449.79063572    -0.00010514     0.25561923
    16        0.03347779    449.78098817    -0.00010535     0.26008095
    17        0.03626442    449.76996061    -0.00010546     0.25827519
    18        0.03905869    449.75791911    -0.00010544     0.25495934
    19        0.04185486    449.74546919    -0.00010520     0.25598085
    20        0.04464341    449.73373253    -0.00010474     0.25763623
    21        0.04743194    449.72439028    -0.00010425     0.25100936
    22        0.05022049    449.71911568    -0.00010403     0.23859434
    23        0.05301857    449.71865146    -0.00010433     0.23299302
    24        0.05579949    449.72226942    -0.00010512     0.23855007
    25        0.05858803    449.72810466    -0.00010617     0.25000746
    26        0.06138229    449.73412576    -0.00010708     0.25954508
    27        0.06416893    449.73906207    -0.00010738     0.26224784
    28        0.06695747    449.74279709    -0.00010676     0.26238150
    29        0.06975174    449.74618013    -0.00010513     0.26401332
    30        0.07254028    449.75045638    -0.00010266     0.26366430
    31        0.07532882    449.75654246    -0.00009960     0.25783622
    32        0.07811546    449.76441102    -0.00009568     0.24637741
    33        0.08091545    449.77292681    -0.00008883     0.23581749
    34        0.08370018    449.78036310    -0.00007321     0.23411123
    35        0.08649444    449.78539104    -0.00003703     0.23715781
    36        0.08927536    449.78788829     0.00003838     0.23501743
    37        0.09206772    449.78896260     0.00017762     0.25756947
    38        0.09485626    449.79021603     0.00040965     0.47671616
    39        0.09765053    449.79291748     0.00076763     1.34321167
    40        0.10044098    449.79775239     0.00128986     3.64601719
    41        0.10322952    449.80517014     0.00201863     8.22364595
    42        0.10577583    449.81576039     0.00299447     15.21121960
    43        0.10856819    449.83021388     0.00424690     23.49573033
    44        0.11135865    449.84905334     0.00578642     31.28998885
    45        0.11414909    449.87257674     0.00760183     37.34959722
    46        0.11693955    449.90098135     0.00966366     41.45850325
    47        0.11973000    449.93420310     0.01193147     44.02027592
    48        0.12252044    449.97140092     0.01436177     45.56314936
    49        0.12530899    450.01071320     0.01691401     46.51206880
    50        0.12810325    450.04980921     0.01955372     47.13298660
    51        0.13089371    450.08692342     0.02225338     47.56207390
    52        0.13367653    450.12160452     0.02499180     47.87079933
    53        0.13646317    450.15476339     0.02775304     48.10680920
    54        0.13926125    450.18812885     0.03052518     48.29500495
    55        0.14204979    450.22342362     0.03329940     48.44065119
    56        0.14484024    450.26162938     0.03606952     48.54820204
    57        0.14763260    450.30272309     0.03883165     48.63169449
    58        0.15041924    450.34599297     0.04158394     48.70651903
    59        0.15321159    450.39057354     0.04432613     48.77520824
    60        0.15600204    450.43571599     0.04705902     48.83293272
    61        0.15879250    450.48066124     0.04978402     48.88333922
    62        0.16158485    450.52433499     0.05250280     48.93436685
    63        0.16437149    450.56517726     0.05521717     48.98635102
    64        0.16716004    450.60139862     0.05792896     49.03606989
    65        0.16995049    450.63173682     0.06063985     49.08563774
    66        0.17273903    450.65624831     0.06335111     49.13658697
    67        0.17552948    450.67637119     0.06606348     49.18152237
    68        0.17831612    450.69406254     0.06877734     49.21675164
    69        0.18110848    450.71072471     0.07149299     49.25278625
    70        0.18389702    450.72677949     0.07421064     49.29538169
    71        0.18668746    450.74201549     0.07693033     49.33631820
    72        0.18947792    450.75616914     0.07965189     49.37054176
    73        0.19226838    450.76924171     0.08237513     49.40124900
    74        0.19507027    450.78147431     0.08509996     49.43188138
    75        0.19785118    450.79313846     0.08782644     49.46489040
    76        0.20064163    450.80429553     0.09055460     49.50048018
    77        0.20343208    450.81465321     0.09328432     49.53423970
    78        0.20622253    450.82359308     0.09601533     49.56421747
    79        0.20901108    450.83032128     0.09874730     49.59326876
    80        0.21180153    450.83408721     0.10148004     49.62151105
    81        0.21459580    450.83452582     0.10421347     49.65004549
    82        0.21737480    450.83208896     0.10694746     49.68117347
    83        0.22016334    450.82820399     0.10968167     49.70855115
    84        0.22296143    450.82471340     0.11241570     49.72846100
    85        0.22574997    450.82268046     0.11514945     49.74882564
    86        0.22854233    450.82144297     0.11788323     49.77455610
    87        0.23133659    450.81891298     0.12061765     49.80403916
    88        0.23412323    450.81308844     0.12335307     49.83463269
    89        0.23690223    450.80352500     0.12608936     49.86071291
    90        0.23970413    450.79155611     0.12882603     49.87781815
    91        0.24249649    450.77930706     0.13156258     49.89161872
    92        0.24528122    450.76852793     0.13429878     49.91355117
    93        0.24806977    450.76006120     0.13703472     49.94528447
    94        0.25086212    450.75394285     0.13977068     49.97867415
    95        0.25364685    450.74965535     0.14250693     50.00873624
    96        0.25644493    450.74616155     0.14524378     50.03530555
    97        0.25923348    450.74176945     0.14798163     50.05898913
    98        0.26202202    450.73426027     0.15072105     50.08079654
    99        0.26481438    450.72167971     0.15346257     50.09934915
   100        0.26760482    450.70354626     0.15620632     50.11357411
   101        0.27039528    450.68153855     0.15895173     50.12504148
   102        0.27318192    450.65894315     0.16169761     50.13337735
   103        0.27597809    450.63917675     0.16444265     50.14257161
   104        0.27876663    450.62435668     0.16718598     50.15844975
   105        0.28155136    450.61461485     0.16992747     50.18003627
   106        0.28434944    450.60826388     0.17266771     50.20626322
   107        0.28713798    450.60263718     0.17540755     50.23522233
   108        0.28992462    450.59529360     0.17814764     50.26149286
   109        0.29271507    450.58509596     0.18088814     50.28087733
   110        0.29550361    450.57267501     0.18362867     50.28986964
   111        0.29828835    450.56011483     0.18636856     50.29084508
   112        0.30108071    450.55003952     0.18910711     50.29451475
   113        0.30386543    450.54446197     0.19184391     50.30575461
   114        0.30665589    450.54389176     0.19457911     50.32299991
   115        0.30945206    450.54718334     0.19731346     50.34855233
   116        0.31223869    450.55219215     0.20004803     50.38098458
   117        0.31503295    450.55676929     0.20278384     50.40998813
   118        0.31781960    450.55948414     0.20552149     50.42909531
   119        0.32060623    450.55976048     0.20826107     50.44124462
   120        0.32340050    450.55750969     0.21100226     50.45122734
   121        0.32619095    450.55264360     0.21374463     50.46179004
   122        0.32898140    450.54493111     0.21648775     50.47334049
   123        0.33176613    450.53436742     0.21923125     50.48458560
   124        0.33456230    450.52167715     0.22197470     50.49389483
   125        0.33734894    450.50831278     0.22471757     50.49905414
   126        0.34013939    450.49569699     0.22745930     50.50191383
   127        0.34292794    450.48419098     0.23019964     50.51007398
   128        0.34571838    450.47266119     0.23293883     50.52575560
   129        0.34850693    450.45911419     0.23567744     50.54560145
   130        0.35129928    450.44195741     0.23841613     50.56640536
   131        0.35409355    450.42092921     0.24115533     50.58084672
   132        0.35687828    450.39716354     0.24389523     50.58501643
   133        0.35967446    450.37265464     0.24663590     50.58447615
   134        0.36246109    450.34965559     0.24937723     50.58549412
   135        0.36524773    450.33019127     0.25211881     50.58855849
   136        0.36804199    450.31556640     0.25485997     50.59038757
   137        0.37082863    450.30590741     0.25760007     50.59027123
   138        0.37361527    450.30003672     0.26033883     50.59042446
   139        0.37641144    450.29583760     0.26307657     50.59230892
   140        0.37920761    450.29085974     0.26581414     50.59392946
   141        0.38199425    450.28279494     0.26855259     50.59121999
   142        0.38478279    450.26975779     0.27129282     50.58282184
   143        0.38757324    450.25057997     0.27403524     50.57023618
   144        0.39035988    450.22519621     0.27677967     50.55712599
   145        0.39314842    450.19488395     0.27952540     50.54649772
   146        0.39594459    450.16207636     0.28227141     50.53568240
   147        0.39872933    450.12974423     0.28501659     50.52142481
   148        0.40152550    450.10059740     0.28775998     50.50544402
   149        0.40431595    450.07641975     0.29050098     50.49027918
   150        0.40710831    450.05777468     0.29323949     50.47779146
   151        0.40988731    450.04411241     0.29597592     50.47076915
   152        0.41267776    450.03408878     0.29871110     50.46693570
   153        0.41546822    450.02590419     0.30144610     50.46072670
   154        0.41826439    450.01761494     0.30418199     50.45193556
   155        0.42105294    450.00739501     0.30691970     50.44097469
   156        0.42384147    449.99374331     0.30965997     50.42670525
   157        0.42663002    449.97576570     0.31240320     50.41054370
   158        0.42941666    449.95356491     0.31514933     50.39727546
   159        0.43221092    449.92840081     0.31789760     50.38753874
   160        0.43500137    449.90232241     0.32064671     50.37250851
   161        0.43779183    449.87754386     0.32339501     50.34945704
   162        0.44058799    449.85604913     0.32614093     50.32505627
   163        0.44337082    449.83944653     0.32888322     50.30123628
   164        0.44615746    449.82876878     0.33162130     50.27915739
   165        0.44895363    449.82417130     0.33435538     50.26453594
   166        0.45173835    449.82476194     0.33708646     50.25806634
   167        0.45452690    449.82868985     0.33981612     50.25309583
   168        0.45731545    449.83344612     0.34254622     50.24546738
   169        0.46011161    449.83636277     0.34527851     50.23774488
   170        0.46290207    449.83533494     0.34801415     50.23136676
   171        0.46569252    449.82960692     0.35075335     50.22079301
   172        0.46848297    449.82019183     0.35349521     50.20085942
   173        0.47126770    449.80949183     0.35623810     50.17290727
   174        0.47406578    449.80014133     0.35898029     50.14133517
   175        0.47685242    449.79371663     0.36172077     50.11267319
   176        0.47964096    449.79013762     0.36445956     50.09441380
   177        0.48242950    449.78809440     0.36719733     50.08640106
   178        0.48522186    449.78608247     0.36993474     50.07737924
   179        0.48801041    449.78324025     0.37267205     50.05830693
   180        0.49079704    449.77945503     0.37540928     50.03174710
   181        0.49359322    449.77491689     0.37814662     50.00461439
   182        0.49638176    449.76975266     0.38088463     49.98194506
   183        0.49917603    449.76406927     0.38362394     49.96360422
   184        0.50196457    449.75814519     0.38636479     49.94517550
   185        0.50474930    449.75242662     0.38910680     49.92477251
   186        0.50753593    449.74733037     0.39184915     49.90654762
   187        0.51033402    449.74299277     0.39459098     49.89346476
   188        0.51312447    449.73902351     0.39733188     49.87953347
   189        0.51591492    449.73441643     0.40007218     49.85978594
   190        0.51870537    449.72786535     0.40281270     49.83838678
   191        0.52149200    449.71843180     0.40555410     49.81954717
   192        0.52427482    449.70609743     0.40829641     49.79951587
   193        0.52707100    449.69180575     0.41103898     49.77322020
   194        0.52985954    449.67705524     0.41378080     49.74310158
   195        0.53264999    449.66335158     0.41652094     49.71272571
   196        0.53544045    449.65171532     0.41925891     49.68135759
   197        0.53823090    449.64232867     0.42199474     49.65156539
   198        0.54101372    449.63445130     0.42472904     49.62924801
   199        0.54381180    449.62673820     0.42746273     49.61346303
   200        0.54660034    449.61789893     0.43019683     49.59858813
   201        0.54938888    449.60737722     0.43293211     49.58122006
   202        0.55217934    449.59563900     0.43566897     49.55929933
   203        0.55496788    449.58384250     0.43840743     49.53316112
   204        0.55775643    449.57306382     0.44114740     49.50471650
   205        0.56054497    449.56363614     0.44388872     49.47622369
   206        0.56334305    449.55516519     0.44663094     49.44989428
   207        0.56613159    449.54722992     0.44937304     49.42561504
   208        0.56892968    449.54009249     0.45211360     49.39999622
   209        0.57171440    449.53466006     0.45485139     49.36916100
   210        0.57450104    449.53161761     0.45758608     49.33902552
   211        0.57729721    449.53043114     0.46031851     49.31865229
   212        0.58008385    449.52906637     0.46305031     49.30489194
   213        0.58286858    449.52468622     0.46578325     49.29045083
   214        0.58566285    449.51487872     0.46851866     49.27113355
   215        0.58844948    449.49873234     0.47125707     49.24568162
   216        0.59123611    449.47728022     0.47399808     49.21777551
   217        0.59403229    449.45312545     0.47674035     49.18908247
   218        0.59682084    449.42941222     0.47948209     49.15588161
   219        0.59961128    449.40873235     0.48222183     49.11938048
   220        0.60239601    449.39260975     0.48495891     49.08824039
   221        0.60518456    449.38164689     0.48769341     49.06633789
   222        0.60798073    449.37585207     0.49042575     49.04855662
   223        0.61076737    449.37474800     0.49315628     49.02964080
   224        0.61356354    449.37736457     0.49588525     49.00919842
   225        0.61635971    449.38246254     0.49861291     48.98763513
   226        0.61914444    449.38903701     0.50133959     48.96408006
   227        0.62192726    449.39666355     0.50406576     48.93925291
   228        0.62471962    449.40523529     0.50679199     48.91397501
   229        0.62751580    449.41427565     0.50951903     48.88931394
   230        0.63030815    449.42256250     0.51224760     48.86878188
   231        0.63308715    449.42851727     0.51497816     48.85137087
   232        0.63587761    449.43104262     0.51771070     48.82975562
   233        0.63866615    449.43014610     0.52044469     48.79940943
   234        0.64146232    449.42696203     0.52317936     48.76349125
   235        0.64425087    449.42319983     0.52591398     48.72934561
   236        0.64703560    449.42035487     0.52864820     48.70084834
   237        0.64982414    449.41917510     0.53138208     48.67796588
   238        0.65261459    449.41965921     0.53411575     48.66049207
   239        0.65542221    449.42136066     0.53684907     48.64367696
   240        0.65820694    449.42359317     0.53958165     48.62131024
   241        0.66099739    449.42546042     0.54231314     48.59694825
   242        0.66377831    449.42594433     0.54504346     48.57683622
   243        0.66657257    449.42423539     0.54777278     48.55919291
   244        0.66936111    449.42020617     0.55050117     48.54028713
   245        0.67214775    449.41465417     0.55322830     48.51905849
   246        0.67494584    449.40896612     0.55595366     48.49584504
   247        0.67772675    449.40435107     0.55867699     48.47227415
   248        0.68052674    449.40127752     0.56139877     48.45156117
   249        0.68331528    449.39954325     0.56412011     48.43664278
   250        0.68609619    449.39872352     0.56684215     48.42383513
   251        0.68889237    449.39847587     0.56956544     48.40612907
   252        0.69168090    449.39854301     0.57228987     48.38366492
   253        0.69447517    449.39866590     0.57501501     48.36110468
   254        0.69725800    449.39859541     0.57774050     48.34043272
   255        0.70004654    449.39818231     0.58046616     48.32063566
   256        0.70283508    449.39741008     0.58319177     48.29958551
   257        0.70563126    449.39626877     0.58591698     48.27738050
   258        0.70842552    449.39454583     0.58864154     48.25575651
   259        0.71121025    449.39181071     0.59136555     48.23486643
   260        0.71399880    449.38778518     0.59408953     48.21509850
   261        0.71678734    449.38287684     0.59681402     48.19576394
   262        0.71958351    449.37837671     0.59953906     48.17426745
   263        0.72236824    449.37603164     0.60226406     48.15182449
   264        0.72515870    449.37715989     0.60498807     48.13257084
   265        0.72795105    449.38182074     0.60771028     48.11710630
   266        0.73074150    449.38863046     0.61043062     48.10283298
   267        0.73352432    449.39548356     0.61314980     48.08941481
   268        0.73632240    449.40071798     0.61586890     48.07782502
   269        0.73910331    449.40380739     0.61858865     48.06376815
   270        0.74189377    449.40509244     0.62130917     48.04374216
   271        0.74468994    449.40495845     0.62403015     48.02295912
   272        0.74748040    449.40326195     0.62675120     48.00602486
   273        0.75026894    449.39942564     0.62947207     47.99213426
   274        0.75306130    449.39298759     0.63219256     47.98020375
   275        0.75585175    449.38408978     0.63491231     47.96844982
   276        0.75864029    449.37358445     0.63763086     47.95429330
   277        0.76142883    449.36282479     0.64034787     47.93829753
   278        0.76422119    449.35335379     0.64306320     47.92354630
   279        0.76701164    449.34657682     0.64577690     47.91062686
   280        0.76980210    449.34342841     0.64848900     47.89774371
   281        0.77259064    449.34412072     0.65119952     47.88476968
   282        0.77538872    449.34807677     0.65390878     47.87362522
   283        0.77817726    449.35405223     0.65661771     47.86516197
   284        0.78096771    449.36039670     0.65932768     47.85753145
   285        0.78374863    449.36541727     0.66203980     47.84893397
   286        0.78654099    449.36777201     0.66475343     47.83939503
   287        0.78933144    449.36676364     0.66746273     47.82908104
   288        0.79212380    449.36242286     0.67015024     47.81787425
   289        0.79490471    449.35537700     0.67277804     47.80600500

File: data/2019/orig/27-1_DIL_179-18_AA6082_average.asc
27-1_DIL_179-18_AA6082_average.asc    T=475°C    phi°=1.0    Yield=0.2069067
                Zeit   /    Temperatur   /    Phi   /    Fließspannung kf
                  s              °C              -              MPa
     4        0.00000000    474.81164551     0.00001561     0.20690670
     5        0.00279236    474.80415177     0.00002059     0.24664330
     6        0.00558472    474.79779000     0.00002478     0.27653907
     7        0.00837899    474.79343988     0.00002808     0.29820921
     8        0.01117135    474.79195258     0.00003063     0.31068882
     9        0.01395417    474.79370526     0.00003268     0.31316958
    10        0.01674462    474.79816515     0.00003446     0.31067504
    11        0.01954270    474.80390061     0.00003619     0.30997516
    12        0.02232934    474.80915692     0.00003810     0.31244703
    13        0.02511407    474.81267390     0.00004036     0.31427148
    14        0.02790451    474.81421813     0.00004300     0.31248497
    15        0.03070069    474.81449517     0.00004585     0.30732946
    16        0.03349114    474.81458207     0.00004857     0.30211272
    17        0.03627587    474.81536085     0.00005081     0.30024918
    18        0.03906632    474.81729104     0.00005225     0.30075313
    19        0.04185677    474.82044388     0.00005265     0.30019407
    20        0.04464532    474.82456878     0.00005200     0.29682815
    21        0.04743577    474.82915473     0.00005053     0.29426891
    22        0.05023575    474.83358182     0.00004870     0.29589343
    23        0.05302430    474.83733842     0.00004696     0.29804284
    24        0.05580331    474.84012008     0.00004560     0.29980036
    25        0.05859757    474.84166437     0.00004469     0.30335822
    26        0.06139183    474.84143900     0.00004433     0.30447698
    27        0.06417847    474.83855232     0.00004472     0.30257866
    28        0.06696701    474.83215029     0.00004613     0.30214744
    29        0.06976319    474.82210693     0.00004859     0.29990912
    30        0.07255364    474.80946327     0.00005169     0.29173481
    31        0.07533646    474.79620439     0.00005477     0.28104258
    32        0.07812310    474.78448031     0.00005773     0.27385837
    33        0.08091546    474.77580706     0.00006268     0.27250704
    34        0.08370400    474.77071691     0.00007612     0.27669111
    35        0.08649636    474.76886551     0.00011093     0.28487049
    36        0.08929635    474.76930493     0.00018665     0.29452039
    37        0.09208298    474.77076651     0.00032813     0.35317568
    38        0.09486581    474.77201725     0.00056439     0.66926765
    39        0.09766198    474.77227526     0.00092966     1.76462563
    40        0.10045052    474.77143866     0.00146512     4.49769875
    41        0.10312272    474.76993606     0.00221703     9.57094984
    42        0.10588837    474.76839806     0.00322898     16.69978270
    43        0.10867691    474.76756119     0.00453076     24.43309988
    44        0.11146546    474.76850822     0.00612989     31.11231048
    45        0.11425400    474.77291108     0.00801006     35.93068321
    46        0.11705209    474.78289622     0.01013647     39.00521580
    47        0.11983872    474.80047166     0.01246471     40.83696792
    48        0.12262345    474.82681433     0.01494917     41.90474583
    49        0.12541772    474.86185798     0.01754877     42.53748023
    50        0.12820817    474.90440802     0.02022941     42.93096384
    51        0.13099480    474.95258511     0.02296418     43.19145916
    52        0.13378335    475.00421118     0.02573244     43.37519596
    53        0.13657380    475.05698875     0.02851870     43.51490985
    54        0.13936806    475.10863437     0.03131163     43.62693805
    55        0.14215851    475.15711897     0.03410319     43.71412367
    56        0.14495087    475.20092113     0.03688806     43.77554505
    57        0.14773178    475.23909770     0.03966322     43.81942133
    58        0.15052224    475.27121061     0.04242767     43.85816246
    59        0.15331269    475.29739959     0.04518198     43.89708947
    60        0.15610886    475.31868098     0.04792751     43.93930822
    61        0.15889931    475.33706479     0.05066576     43.98195711
    62        0.16168786    475.35507057     0.05339801     44.01676495
    63        0.16447449    475.37482350     0.05612540     44.04781857
    64        0.16726494    475.39733475     0.05884910     44.08815499
    65        0.17005349    475.42232438     0.06157041     44.13959663
    66        0.17285157    475.44848430     0.06429081     44.19053805
    67        0.17564011    475.47392703     0.06701174     44.23517142
    68        0.17842866    475.49666126     0.06973449     44.27820273
    69        0.18121911    475.51501891     0.07245991     44.31943006
    70        0.18401147    475.52799663     0.07518829     44.35557378
    71        0.18679619    475.53553298     0.07791939     44.38551888
    72        0.18958665    475.53875358     0.08065265     44.40976968
    73        0.19237328    475.54004984     0.08338738     44.43385601
    74        0.19517136    475.54266534     0.08612301     44.45993837
    75        0.19795418    475.54965308     0.08885931     44.48507269
    76        0.20075226    475.56264442     0.09159649     44.51193783
    77        0.20353890    475.58120982     0.09433507     44.54554009
    78        0.20633126    475.60320522     0.09707558     44.58410464
    79        0.20911027    475.62573464     0.09981826     44.62105710
    80        0.21191598    475.64600472     0.10256302     44.65061066
    81        0.21470452    475.66171635     0.10530951     44.67124061
    82        0.21748925    475.67122895     0.10805731     44.68677643
    83        0.22027588    475.67380057     0.11080586     44.70445273
    84        0.22306443    475.66975122     0.11355454     44.72842553
    85        0.22585870    475.66020369     0.11630278     44.75289064
    86        0.22864724    475.64648326     0.11905031     44.77425197
    87        0.23143578    475.62966191     0.12179730     44.79890431
    88        0.23422432    475.61053427     0.12454429     44.82543930
    89        0.23702240    475.58984100     0.12729199     44.84581427
    90        0.23981286    475.56839725     0.13004103     44.86207440
    91        0.24259949    475.54698970     0.13279167     44.88002830
    92        0.24539757    475.52614269     0.13554378     44.90075990
    93        0.24818612    475.50592271     0.13829689     44.92260673
    94        0.25097657    475.48591942     0.14105055     44.94277664
    95        0.25376511    475.46549813     0.14380458     44.96174585
    96        0.25654984    475.44431078     0.14655906     44.98227608
    97        0.25934220    475.42281749     0.14931407     45.00474028
    98        0.26212884    475.40239849     0.15206941     45.02624901
    99        0.26492119    475.38484765     0.15482456     45.04103719
   100        0.26771164    475.37153045     0.15757896     45.05006685
   101        0.27050210    475.36273635     0.16033244     45.06380776
   102        0.27328682    475.35756990     0.16308540     45.08396351
   103        0.27607537    475.35438884     0.16583870     45.10244125
   104        0.27887345    475.35149274     0.16859322     45.11859367
   105        0.28165818    475.34760330     0.17134942     45.13294743
   106        0.28444482    475.34189579     0.17410720     45.14193221
   107        0.28723336    475.33381073     0.17686607     45.15109515
   108        0.29003144    475.32303493     0.17962546     45.16742266
   109        0.29281617    475.30972745     0.18238498     45.18637090
   110        0.29560852    475.29472634     0.18514434     45.20175749
   111        0.29839898    475.27944759     0.18790322     45.21374803
   112        0.30119324    475.26539238     0.19066117     45.22312793
   113        0.30397797    475.25344153     0.19341776     45.22998105
   114        0.30677033    475.24332322     0.19617289     45.23834710
   115        0.30955697    475.23364705     0.19892691     45.25119525
   116        0.31234742    475.22260199     0.20168047     45.26594065
   117        0.31514550    475.20894355     0.20443409     45.28001085
   118        0.31793404    475.19263025     0.20718795     45.29101896
   119        0.32071496    475.17472166     0.20994194     45.29534295
   120        0.32350732    475.15673039     0.21269591     45.29755270
   121        0.32629776    475.13998152     0.21544982     45.30689128
   122        0.32908631    475.12537974     0.21820365     45.32181360
   123        0.33187295    475.11352798     0.22095731     45.33608025
   124        0.33466912    475.10483882     0.22371074     45.34667878
   125        0.33747101    475.09942297     0.22646410     45.35351185
   126        0.34024621    475.09692237     0.22921784     45.36315513
   127        0.34304047    475.09656316     0.23197236     45.37843301
   128        0.34582711    475.09739888     0.23472770     45.39087918
   129        0.34862519    475.09844300     0.23748344     45.39382327
   130        0.35141373    475.09854561     0.24023904     45.39074407
   131        0.35419846    475.09625804     0.24299422     45.38983645
   132        0.35698510    475.09004958     0.24574915     45.39471530
   133        0.35978318    475.07889261     0.24850424     45.40125272
   134        0.36256600    475.06278627     0.25125989     45.40426931
   135        0.36535836    475.04278194     0.25401635     45.40299574
   136        0.36815072    475.02053020     0.25677365     45.39960511
   137        0.37094117    474.99772961     0.25953163     45.39755119
   138        0.37372590    474.97577233     0.26228997     45.39708299
   139        0.37651253    474.95561497     0.26504827     45.39366900
   140        0.37931443    474.93777412     0.26780618     45.38750768
   141        0.38209725    474.92234224     0.27056352     45.38277600
   142        0.38488579    474.90899428     0.27332024     45.37859300
   143        0.38767624    474.89709857     0.27607643     45.37352255
   144        0.39046670    474.88604040     0.27883210     45.36860448
   145        0.39326287    474.87559577     0.28158716     45.36374246
   146        0.39604378    474.86601717     0.28434141     45.35722549
   147        0.39883614    474.85775054     0.28709478     45.34838907
   148        0.40163041    474.85106368     0.28984746     45.33963628
   149        0.40442086    474.84583436     0.29259987     45.33133812
   150        0.40720749    474.84149589     0.29535260     45.32031514
   151        0.41000176    474.83712533     0.29810624     45.30551396
   152        0.41278458    474.83174561     0.30086120     45.29111137
   153        0.41557503    474.82473401     0.30361754     45.28040751
   154        0.41836549    474.81603528     0.30637496     45.26840051
   155        0.42116356    474.80607807     0.30913306     45.25166815
   156        0.42394066    474.79561686     0.31189155     45.23627555
   157        0.42674637    474.78568361     0.31465024     45.22528370
   158        0.42953492    474.77754357     0.31740872     45.21381458
   159        0.43231965    474.77243087     0.32016619     45.19882533
   160        0.43511010    474.77101029     0.32292172     45.18106324
   161        0.43789864    474.77279637     0.32567488     45.16416899
   162        0.44069100    474.77596243     0.32842626     45.15427742
   163        0.44347382    474.77787811     0.33117739     45.15034509
   164        0.44627763    474.77622933     0.33393008     45.14451430
   165        0.44906235    474.77004315     0.33668563     45.13169951
   166        0.45185090    474.75995049     0.33944432     45.11020737
   167        0.45463562    474.74763163     0.34220551     45.08398061
   168        0.45742799    474.73496859     0.34496802     45.06009989
   169        0.46022034    474.72340755     0.34773058     45.04213487
   170        0.46300698    474.71360072     0.35049220     45.02992361
   171        0.46579933    474.70522016     0.35325242     45.01686501
   172        0.46858979    474.69710155     0.35601135     44.99910834
   173        0.47137643    474.68793869     0.35876948     44.98350372
   174        0.47416687    474.67720239     0.36152719     44.97296805
   175        0.47695351    474.66550787     0.36428442     44.96095358
   176        0.47974968    474.65410661     0.36704077     44.94171217
   177        0.48253823    474.64406219     0.36979593     44.91907693
   178        0.48533440    474.63586333     0.37254998     44.90079329
   179        0.48811913    474.62959547     0.37530327     44.88479207
   180        0.49090577    474.62523957     0.37805629     44.86523475
   181        0.49370194    474.62273571     0.38080942     44.84270637
   182        0.49649239    474.62176878     0.38356287     44.82010091
   183        0.49927522    474.62136706     0.38631682     44.79975887
   184        0.50207138    474.61944535     0.38907157     44.78273834
   185        0.50485421    474.61252779     0.39182771     44.76783130
   186        0.50765229    474.59592888     0.39458598     44.75253593
   187        0.51044083    474.56458196     0.39734684     44.73412603
   188        0.51323510    474.51447652     0.40010997     44.71028882
   189        0.51601792    474.44420478     0.40287402     44.68078562
   190        0.51880837    474.35572432     0.40563688     44.64841836
   191        0.52159882    474.25378084     0.40839641     44.61756314
   192        0.52438737    474.14439836     0.41115125     44.59425357
   193        0.52717591    474.03340732     0.41390140     44.58071779
   194        0.52997208    473.92564907     0.41664815     44.57201087
   195        0.53275681    473.82484746     0.41939362     44.56293618
   196        0.53555108    473.73382964     0.42214013     44.55060033
   197        0.53833962    473.65482996     0.42488947     44.53359619
   198        0.54112816    473.58969504     0.42764235     44.51220043
   199        0.54392052    473.53981728     0.43039822     44.48724322
   200        0.54670907    473.50578225     0.43315570     44.45871693
   201        0.54949952    473.48702599     0.43591331     44.43000926
   202        0.55228615    473.48183467     0.43867007     44.40859183
   203        0.55507851    473.48769831     0.44142562     44.39239438
   204        0.55786515    473.50183239     0.44418001     44.37368764
   205        0.56066323    473.52172874     0.44693351     44.35398669
   206        0.56345368    473.54554557     0.44968637     44.33565800
   207        0.56623841    473.57206296     0.45243881     44.31458986
   208        0.56902695    473.60019666     0.45519106     44.28821157
   209        0.57181740    473.62852815     0.45794359     44.25986090
   210        0.57461739    473.65539923     0.46069706     44.23228494
   211        0.57740021    473.67962799     0.46345207     44.20561231
   212        0.58019257    473.70126925     0.46620873     44.17985527
   213        0.58298111    473.72172302     0.46896655     44.15182647
   214        0.58577157    473.74303961     0.47172474     44.12041855
   215        0.58855630    473.76693297     0.47448259     44.09003107
   216        0.59134675    473.79418372     0.47723966     44.06248916
   217        0.59413720    473.82469118     0.47999574     44.03734982
   218        0.59693147    473.85785441     0.48275071     44.01380737
   219        0.59972382    473.89283526     0.48550458     43.98809488
   220        0.60251427    473.92866492     0.48825763     43.95936482
   221        0.60530091    473.96443477     0.49101027     43.93348206
   222        0.60809327    473.99953653     0.49376276     43.91213008
   223        0.61087799    474.03360344     0.49651500     43.88807407
   224        0.61367608    474.06605369     0.49926674     43.85843830
   225        0.61645890    474.09568521     0.50201808     43.82887869
   226        0.61924553    474.12089020     0.50476964     43.80365276
   227        0.62204171    474.14051837     0.50752220     43.78059062
   228        0.62483025    474.15474817     0.51027605     43.75496417
   229        0.62761879    474.16524491     0.51303067     43.72516890
   230        0.63040543    474.17449299     0.51578514     43.69480916
   231        0.63319779    474.18483603     0.51853864     43.67031842
   232        0.63598824    474.19781575     0.52129088     43.65250706
   233        0.63877678    474.21397437     0.52404210     43.63554543
   234        0.64157677    474.23296506     0.52679289     43.61570324
   235        0.64436341    474.25384146     0.52954389     43.59447635
   236        0.64715577    474.27546056     0.53229535     43.57431649
   237        0.64993668    474.29683198     0.53504699     43.55291367
   238        0.65273095    474.31723437     0.53779809     43.52661399
   239        0.65551949    474.33615830     0.54054797     43.49877413
   240        0.65830613    474.35330971     0.54329633     43.47555008
   241        0.66110039    474.36874406     0.54604333     43.45759237
   242        0.66388703    474.38293167     0.54878929     43.44080817
   243        0.66667557    474.39654097     0.55153451     43.42106714
   244        0.66946984    474.40995736     0.55427912     43.39839289
   245        0.67226029    474.42281802     0.55702330     43.37489191
   246        0.67505074    474.43399416     0.55976749     43.35228339
   247        0.67783929    474.44228344     0.56251234     43.33315761
   248        0.68062974    474.44749115     0.56525840     43.31697331
   249        0.68341828    474.45105687     0.56800579     43.29814694
   250        0.68620683    474.45557653     0.57075415     43.27339894
   251        0.68899727    474.46339871     0.57350282     43.24739581
   252        0.69178773    474.47519270     0.57625118     43.22476885
   253        0.69458009    474.48943371     0.57899898     43.20404112
   254        0.69737054    474.50315899     0.58174627     43.18465781
   255        0.70016099    474.51355282     0.58449325     43.16708765
   256        0.70294953    474.51942592     0.58723993     43.14815647
   257        0.70573617    474.52172793     0.58998609     43.12576359
   258        0.70852471    474.52279169     0.59273151     43.10231776
   259        0.71132470    474.52477708     0.59547630     43.08109615
   260        0.71410943    474.52832962     0.59822097     43.06345039
   261        0.71690751    474.53234699     0.60096624     43.04833340
   262        0.71968842    474.53494704     0.60371242     43.03369049
   263        0.72247887    474.53486703     0.60645907     43.01737755
   264        0.72526742    474.53227980     0.60920493     42.99786996
   265        0.72805787    474.52853873     0.61194854     42.97667691
   266        0.73085023    474.52519330     0.61468901     42.95729243
   267        0.73364258    474.52306429     0.61742647     42.94302591
   268        0.73643494    474.52193594     0.62016195     42.93438630
   269        0.73921586    474.52084950     0.62289692     42.92736121
   270        0.74200821    474.51859881     0.62563278     42.91830077
   271        0.74479676    474.51407772     0.62837058     42.90661207
   272        0.74758721    474.50647325     0.63111090     42.89322338
   273        0.75037957    474.49552683     0.63385366     42.88003064
   274        0.75316621    474.48189280     0.63659801     42.86699979
   275        0.75596238    474.46724596     0.63934250     42.85158635
   276        0.75875283    474.45379824     0.64208558     42.83425619
   277        0.76153565    474.44339786     0.64482638     42.81947969
   278        0.76433373    474.43684624     0.64756510     42.81020863
   279        0.76712227    474.43392495     0.65030269     42.80514795
   280        0.76990700    474.43398303     0.65304027     42.80048098
   281        0.77269173    474.43644676     0.65577856     42.79268614
   282        0.77548982    474.44080571     0.65851787     42.78114952
   283        0.77827836    474.44630191     0.66125823     42.76905814
   284        0.78107835    474.45190700     0.66399942     42.75940313
   285        0.78385926    474.45675333     0.66674059     42.75144071
   286        0.78665734    474.46050733     0.66947892     42.74354156
   287        0.78943444    474.46314128     0.67220604     42.73566081
   288        0.79222680    474.46429951     0.67490106     42.72836075
   289        0.79501725    474.46307595     0.67752091     42.72323823
   290        0.79780389    474.45867928     0.67999293     42.69816295
