Repository: gkronber/Empirical-Constitutive-Models-SymReg-RSPA

Folder `orig` contains original files from Kabliman E, Kolody AH, Kommenda M, Kronberger G.: _Prediction of stress-strain curves for aluminium alloys using symbolic regression._ AIP Conference Proceedings 2113, 180009, 2019 (https://doi.org/10.1063/1.5112747).

The files `AA6082_all_temps_combined.csv` and `AA6082_all_temps_combined_tomax.csv` contain all data from the individual files and cut off at the maximum stress value. The two files are used for plotting mainly.

The two files contain stress-strain measurements for phip in (0.001, 0.01, 0.1, 1.0, 10) and temperture in (350, 375, 400, 425, 475, 500). 

Data are shared with kind permission of the original authors.

File: data/2019/orig/28-1_DIL_179-18_AA6082_average.asc
28-1_DIL_179-18_AA6082_average.asc    T=500°C    phi°=1.0    Yield=0.0803577
                Zeit   /    Temperatur   /    Phi   /    Fließspannung kf
                  s              °C              -              MPa
     4        0.00000000    499.70539856     0.00000764     0.08035770
     5        0.00279236    499.72575991    -0.00000019     0.11977075
     6        0.00558854    499.74531298    -0.00000706     0.15997189
     7        0.00837708    499.76317407    -0.00001271     0.18784133
     8        0.01116562    499.77846127    -0.00001712     0.20150422
     9        0.01395607    499.79050004    -0.00002030     0.20572083
    10        0.01674842    499.79885859    -0.00002222     0.20937282
    11        0.01953888    499.80330109    -0.00002277     0.21603537
    12        0.02232361    499.80375814    -0.00002193     0.21728369
    13        0.02512169    499.80039224    -0.00001983     0.21060138
    14        0.02791023    499.79379980    -0.00001675     0.20301011
    15        0.03069878    499.78523355    -0.00001313     0.19714527
    16        0.03348541    499.77655369    -0.00000956     0.19224523
    17        0.03627015    499.76968415    -0.00000672     0.18799540
    18        0.03906823    499.76572185    -0.00000522     0.18414281
    19        0.04185868    499.76422840    -0.00000533     0.18394657
    20        0.04464531    499.76326042    -0.00000673     0.19183574
    21        0.04743385    499.76029167    -0.00000854     0.20476985
    22        0.05022240    499.75360247    -0.00000972     0.21457772
    23        0.05301285    499.74333261    -0.00000965     0.21684173
    24        0.05580521    499.73152786    -0.00000842     0.20932144
    25        0.05858994    499.72116820    -0.00000676     0.19505498
    26        0.06138993    499.71483449    -0.00000558     0.18154087
    27        0.06417847    499.71373013    -0.00000549     0.17170148
    28        0.06697083    499.71729636    -0.00000658     0.17004997
    29        0.06975937    499.72331501    -0.00000838     0.18068142
    30        0.07254601    499.72846106    -0.00001003     0.20075961
    31        0.07533645    499.72932873    -0.00001045     0.22312753
    32        0.07812309    499.72367571    -0.00000829     0.23726477
    33        0.08091354    499.71132979    -0.00000092     0.23673403
    34        0.08370781    499.69429743     0.00001777     0.22238518
    35        0.08649444    499.67600985     0.00006004     0.20396396
    36        0.08928299    499.66003546     0.00014594     0.20329117
    37        0.09207153    499.64888141     0.00030363     0.29482710
    38        0.09486389    499.64353584     0.00056909     0.73346279
    39        0.09765625    499.64391656     0.00098563     2.08935733
    40        0.10044861    499.64968039     0.00160167     5.17460738
    41        0.10303879    499.66066171     0.00246464     10.48912127
    42        0.10582161    499.67674782     0.00361159     17.46031546
    43        0.10862351    499.69759205     0.00506029     24.51753552
    44        0.11141396    499.72257160     0.00680513     30.21249033
    45        0.11420250    499.75097324     0.00881949     34.06655229
    46        0.11698341    499.78214415     0.01106262     36.37960186
    47        0.11977959    499.81549012     0.01348809     37.67340426
    48        0.12256814    499.85040110     0.01605082     38.38018107
    49        0.12536621    499.88619498     0.01871146     38.77529744
    50        0.12815094    499.92214993     0.02143819     39.01195500
    51        0.13093567    499.95770011     0.02420656     39.16870105
    52        0.13373184    499.99269416     0.02699841     39.28318001
    53        0.13652230    500.02739983     0.02980056     39.36867298
    54        0.13931465    500.06211498     0.03260362     39.42678622
    55        0.14210511    500.09668773     0.03540121     39.46265091
    56        0.14489556    500.13035715     0.03818925     39.48515365
    57        0.14768028    500.16201688     0.04096570     39.49929530
    58        0.15046692    500.19071912     0.04373012     39.51160372
    59        0.15325547    500.21613603     0.04648325     39.53206593
    60        0.15604210    500.23867049     0.04922642     39.56176831
    61        0.15883446    500.25905120     0.05196118     39.59093872
    62        0.16163827    500.27762720     0.05468922     39.61722363
    63        0.16442108    500.29390187     0.05741249     39.65061181
    64        0.16721344    500.30675693     0.06013319     39.69265907
    65        0.17000389    500.31527467     0.06285338     39.73541160
    66        0.17279434    500.31949070     0.06557462     39.77620389
    67        0.17558289    500.32044524     0.06829767     39.81222519
    68        0.17837333    500.31960257     0.07102256     39.83973545
    69        0.18115997    500.31823865     0.07374877     39.86402660
    70        0.18394852    500.31715155     0.07647561     39.89143534
    71        0.18674469    500.31656337     0.07920256     39.92045778
    72        0.18953323    500.31609433     0.08192955     39.94892462
    73        0.19231987    500.31497026     0.08465714     39.97864274
    74        0.19510651    500.31252708     0.08738633     40.01175395
    75        0.19790077    500.30869077     0.09011813     40.04407722
    76        0.20069695    500.30405216     0.09285317     40.06866171
    77        0.20348549    500.29952526     0.09559145     40.08467313
    78        0.20627022    500.29586696     0.09833239     40.09640845
    79        0.20906067    500.29327780     0.10107513     40.11191381
    80        0.21185112    500.29117065     0.10381892     40.13638093
    81        0.21464158    500.28819468     0.10656329     40.16639611
    82        0.21742439    500.28256076     0.10930804     40.19584551
    83        0.22022438    500.27253998     0.11205313     40.22043480
    84        0.22301102    500.25691796     0.11479867     40.24021234
    85        0.22580528    500.23531356     0.11754490     40.25782173
    86        0.22858620    500.20840590     0.12029209     40.27509145
    87        0.23137475    500.17804335     0.12304034     40.29238120
    88        0.23416710    500.14706489     0.12578948     40.30592292
    89        0.23696518    500.11873292     0.12853901     40.31256689
    90        0.23975373    500.09593765     0.13128834     40.31629056
    91        0.24254227    500.08048187     0.13403702     40.32307162
    92        0.24532890    500.07266867     0.13678499     40.33552109
    93        0.24811554    500.07127290     0.13953267     40.35458830
    94        0.25090218    500.07390336     0.14228074     40.38032920
    95        0.25370026    500.07768125     0.14502993     40.40926730
    96        0.25649261    500.08003253     0.14778066     40.43475513
    97        0.25928307    500.07931665     0.15053290     40.45349163
    98        0.26207543    500.07508494     0.15328611     40.46655618
    99        0.26486206    500.06791665     0.15603941     40.47362601
   100        0.26765251    500.05887478     0.15879201     40.47645185
   101        0.27044106    500.04873458     0.16154367     40.48159822
   102        0.27322960    500.03740068     0.16429487     40.49374398
   103        0.27601814    500.02400990     0.16704643     40.51522104
   104        0.27880860    500.00770147     0.16979887     40.54181123
   105        0.28159905    499.98836975     0.17255209     40.55993183
   106        0.28438950    499.96674556     0.17530552     40.56727909
   107        0.28717613    499.94384497     0.17805870     40.57476877
   108        0.28996658    499.92034176     0.18081160     40.58559580
   109        0.29275894    499.89631795     0.18356470     40.59821477
   110        0.29554749    499.87145954     0.18631856     40.61151087
   111        0.29833603    499.84549919     0.18907342     40.62207020
   112        0.30113030    499.81861502     0.19182890     40.62825047
   113        0.30392456    499.79155349     0.19458415     40.62886770
   114        0.30670929    499.76544629     0.19733817     40.62622760
   115        0.30949784    499.74144989     0.20009034     40.63066318
   116        0.31229210    499.72034794     0.20284064     40.64538630
   117        0.31508255    499.70226700     0.20558967     40.66157040
   118        0.31786919    499.68665990     0.20833829     40.67617394
   119        0.32065392    499.67256172     0.21108725     40.68883920
   120        0.32344818    499.65894583     0.21383692     40.69391617
   121        0.32623673    499.64500837     0.21658728     40.69346086
   122        0.32903481    499.63032223     0.21933820     40.69518460
   123        0.33181954    499.61488488     0.22208961     40.70098188
   124        0.33461189    499.59910587     0.22484149     40.70951930
   125        0.33740044    499.58373393     0.22759390     40.71765855
   126        0.34019089    499.56967766     0.23034687     40.72088651
   127        0.34298324    499.55772843     0.23310046     40.72013873
   128        0.34576607    499.54829506     0.23585472     40.72162671
   129        0.34856225    499.54127892     0.23860967     40.72699952
   130        0.35134507    499.53616019     0.24136522     40.73118672
   131        0.35413933    499.53226808     0.24412113     40.73114321
   132        0.35693550    499.52905909     0.24687690     40.72912363
   133        0.35972214    499.52614997     0.24963192     40.72661652
   134        0.36251259    499.52306229     0.25238568     40.72292960
   135        0.36530304    499.51901777     0.25513798     40.72029130
   136        0.36809159    499.51318244     0.25788900     40.72108628
   137        0.37088204    499.50527860     0.26063905     40.72156753
   138        0.37367821    499.49596478     0.26338848     40.71828245
   139        0.37646103    499.48650700     0.26613770     40.71345786
   140        0.37924576    499.47799257     0.26888740     40.70888872
   141        0.38204002    499.47083072     0.27163843     40.70488840
   142        0.38482857    499.46491225     0.27439151     40.70166976
   143        0.38761711    499.46003776     0.27714695     40.69616806
   144        0.39040948    499.45603740     0.27990460     40.68514550
   145        0.39319801    499.45252989     0.28266413     40.67080358
   146        0.39599419    499.44873919     0.28542512     40.65809206
   147        0.39878464    499.44370096     0.28818707     40.64936573
   148        0.40156746    499.43680590     0.29094924     40.64089183
   149        0.40435600    499.42832186     0.29371061     40.62786943
   150        0.40714645    499.41941306     0.29647002     40.61208984
   151        0.40994072    499.41139687     0.29922667     40.59646895
   152        0.41272354    499.40466649     0.30198068     40.58249750
   153        0.41552162    499.39827137     0.30473316     40.57317309
   154        0.41831207    499.39069146     0.30748569     40.56949568
   155        0.42110443    499.38112372     0.31023939     40.56483098
   156        0.42389488    499.37005232     0.31299442     40.54963019
   157        0.42668534    499.35869442     0.31575015     40.52656199
   158        0.42947579    499.34807293     0.31850571     40.50654695
   159        0.43226242    499.33863337     0.32126039     40.49312580
   160        0.43504906    499.33052917     0.32401382     40.48202848
   161        0.43783951    499.32404278     0.32676601     40.46781739
   162        0.44063187    499.31968653     0.32951736     40.45062655
   163        0.44342804    499.31793856     0.33226848     40.43513671
   164        0.44621086    499.31885821     0.33502000     40.42140113
   165        0.44899750    499.32194268     0.33777229     40.40642304
   166        0.45178223    499.32643707     0.34052536     40.39126074
   167        0.45458603    499.33185125     0.34327891     40.37736147
   168        0.45737267    499.33816159     0.34603261     40.36125843
   169        0.46015740    499.34550779     0.34878638     40.34080815
   170        0.46294785    499.35372296     0.35154042     40.32116988
   171        0.46574402    499.36211311     0.35429499     40.30534904
   172        0.46852875    499.36957304     0.35705020     40.29022172
   173        0.47131729    499.37488771     0.35980592     40.27492803
   174        0.47411347    499.37712112     0.36256187     40.25896119
   175        0.47689438    499.37605888     0.36531767     40.24061614
   176        0.47968674    499.37249956     0.36807290     40.22011943
   177        0.48248673    499.36806302     0.37082719     40.19576209
   178        0.48527336    499.36449726     0.37358045     40.16800129
   179        0.48805427    499.36297397     0.37633294     40.14468717
   180        0.49085426    499.36391355     0.37908509     40.12975229
   181        0.49363899    499.36734235     0.38183709     40.11732036
   182        0.49642563    499.37326203     0.38458872     40.10233726
   183        0.49922180    499.38157825     0.38733947     40.08437115
   184        0.50201225    499.39166823     0.39008895     40.06543816
   185        0.50479126    499.40205496     0.39283732     40.05090283
   186        0.50759125    499.41057039     0.39558533     40.04235239
   187        0.51037980    499.41503113     0.39833403     40.03463298
   188        0.51316833    499.41411966     0.40108422     40.02436876
   189        0.51596451    499.40797973     0.40383611     40.01000593
   190        0.51874734    499.39810033     0.40658938     39.99024816
   191        0.52153969    499.38650052     0.40934346     39.96765868
   192        0.52433204    499.37480992     0.41209796     39.94498630
   193        0.52711487    499.36394030     0.41485265     39.92455406
   194        0.52990341    499.35444316     0.41760739     39.90730760
   195        0.53270149    499.34701008     0.42036195     39.88887581
   196        0.53549004    499.34258098     0.42311591     39.86763580
   197        0.53828430    499.34198918     0.42586878     39.84623091
   198        0.54106522    499.34541606     0.42862027     39.82388043
   199        0.54385567    499.35200497     0.43137057     39.79989761
   200        0.54665375    499.35991289     0.43412049     39.77934459
   201        0.54944229    499.36685263     0.43687100     39.76602446
   202        0.55223083    499.37084084     0.43962280     39.75461792
   203        0.55502128    499.37071666     0.44237596     39.73857345
   204        0.55781365    499.36624913     0.44513005     39.71694061
   205        0.56060409    499.35803333     0.44788437     39.69181598
   206        0.56339074    499.34738990     0.45063817     39.66740135
   207        0.56618500    499.33617142     0.45339066     39.64480803
   208        0.56897355    499.32629303     0.45614122     39.62119040
   209        0.57175446    499.31912600     0.45888967     39.59777278
   210        0.57455253    499.31513761     0.46163637     39.57716036
   211        0.57734299    499.31395090     0.46438220     39.55842170
   212        0.58013153    499.31464500     0.46712829     39.53981621
   213        0.58291626    499.31608953     0.46987566     39.51927619
   214        0.58571625    499.31726756     0.47262496     39.49710244
   215        0.58850288    499.31750301     0.47537638     39.47600290
   216        0.59129143    499.31645683     0.47812976     39.45487800
   217        0.59407997    499.31400696     0.48088482     39.43214971
   218        0.59687424    499.31029920     0.48364103     39.41201947
   219        0.59965515    499.30592720     0.48639748     39.39583434
   220        0.60244178    499.30183408     0.48915299     39.37672413
   221        0.60523605    499.29877958     0.49190663     39.35240276
   222        0.60803604    499.29679526     0.49465819     39.33022734
   223        0.61081505    499.29515256     0.49740819     39.31415814
   224        0.61361504    499.29288359     0.50015733     39.29934776
   225        0.61640359    499.28945384     0.50290611     39.28120782
   226        0.61918831    499.28518116     0.50565456     39.25981927
   227        0.62198258    499.28121925     0.50840247     39.23710475
   228        0.62476731    499.27912146     0.51114968     39.21420659
   229        0.62755585    499.28018120     0.51389637     39.19221709
   230        0.63035202    499.28489934     0.51664307     39.17341428
   231        0.63314056    499.29287613     0.51939031     39.15829317
   232        0.63592911    499.30310179     0.52213828     39.14233487
   233        0.63871765    499.31432147     0.52488676     39.11975908
   234        0.64151001    499.32521736     0.52763543     39.09306680
   235        0.64430428    499.33450508     0.53038410     39.06986596
   236        0.64709092    499.34121523     0.53313264     39.05233736
   237        0.64988327    499.34516185     0.53588070     39.03840763
   238        0.65267182    499.34721491     0.53862757     39.02417911
   239        0.65546227    499.34900117     0.54137251     39.00528123
   240        0.65825463    499.35207220     0.54411521     38.98332195
   241        0.66104126    499.35698633     0.54685606     38.96484270
   242        0.66382980    499.36285984     0.54959592     38.95139517
   243        0.66661834    499.36771710     0.55233575     38.93887221
   244        0.66941452    499.36950175     0.55507633     38.92443067
   245        0.67220116    499.36715687     0.55781809     38.90837865
   246        0.67499352    499.36110866     0.56056105     38.89130620
   247        0.67778397    499.35291341     0.56330489     38.87219730
   248        0.68057060    499.34440724     0.56604924     38.85160335
   249        0.68335724    499.33692740     0.56879385     38.83247010
   250        0.68614388    499.33093143     0.57153857     38.81578729
   251        0.68894386    499.32600155     0.57428329     38.80014693
   252        0.69172859    499.32111521     0.57702796     38.78523893
   253        0.69452096    499.31507232     0.57977260     38.77175310
   254        0.69730949    499.30691405     0.58251731     38.75829126
   255        0.70010758    499.29618530     0.58526212     38.74277472
   256        0.70289040    499.28305733     0.58800677     38.72586105
   257        0.70567704    499.26836495     0.59075067     38.70872692
   258        0.70847129    499.25343552     0.59349304     38.69070648
   259        0.71126557    499.23959677     0.59623328     38.67195287
   260        0.71405029    499.22762974     0.59897125     38.65551986
   261        0.71684074    499.21766236     0.60170721     38.64416334
   262        0.71962929    499.20961534     0.60444163     38.63475228
   263        0.72242165    499.20370495     0.60717499     38.62247073
   264        0.72521019    499.20043205     0.60990777     38.60823217
   265        0.72799683    499.20003990     0.61264057     38.59607576
   266        0.73078537    499.20196899     0.61537411     38.58899720
   267        0.73358536    499.20482542     0.61810903     38.58493762
   268        0.73636818    499.20690219     0.62084570     38.57780886
   269        0.73915672    499.20684652     0.62358408     38.56487670
   270        0.74194908    499.20400753     0.62632383     38.54810294
   271        0.74474144    499.19829761     0.62906451     38.53136183
   272        0.74753379    499.18978637     0.63180586     38.51721933
   273        0.75032044    499.17845373     0.63454798     38.50493580
   274        0.75310517    499.16439639     0.63729122     38.49303356
   275        0.75589943    499.14832418     0.64003566     38.48139795
   276        0.75868606    499.13179348     0.64278062     38.46876633
   277        0.76148033    499.11681429     0.64552474     38.45286010
   278        0.76426888    499.10509239     0.64826654     38.43725016
   279        0.76706124    499.09747663     0.65100502     38.42928645
   280        0.76985740    499.09388691     0.65374007     38.42786901
   281        0.77264023    499.09357665     0.65647236     38.42675762
   282        0.77543068    499.09544294     0.65920293     38.42484642
   283        0.77822685    499.09821965     0.66193272     38.42196219
   284        0.78101159    499.10060968     0.66466171     38.41552241
   285        0.78380012    499.10149365     0.66738708     38.40685412
   286        0.78658867    499.10014867     0.67009846     38.39988947
   287        0.78937912    499.09621834     0.67277000     38.39276727
   288        0.79217339    499.08937721     0.67535117     38.38327705

File: data/2019/orig/29-1_DIL_179-18_AA6082_average.asc
29-1_DIL_179-18_AA6082_average.asc    T=350°C    phi°=10.0    Yield=0.13918147
                Zeit   /    Temperatur   /    Phi   /    Fließspannung kf
                  s              °C              -              MPa
     4        0.00000000    349.79804993     0.00003828     0.13918147
     5        0.00131035    349.77085071     0.00005089     0.11803598
     6        0.00261879    349.74801559     0.00006182     0.12246400
     7        0.00392723    349.73135831     0.00007049     0.13995916
     8        0.00523758    349.72151946     0.00007673     0.15744411
     9        0.00654412    349.71798767     0.00008073     0.17204988
    10        0.00785828    349.71939950     0.00008291     0.18978483
    11        0.00916291    349.72405245     0.00008381     0.21510269
    12        0.01047706    349.73039983     0.00008396     0.24098933
    13        0.01179504    349.73730806     0.00008376     0.25965132
    14        0.01309777    349.74410830     0.00008347     0.27441511
    15        0.01440812    349.75060745     0.00008331     0.28922712
    16        0.01571464    349.75701101     0.00008340     0.29745598
    17        0.01703453    349.76356718     0.00008398     0.29328668
    18        0.01834107    349.77006100     0.00008534     0.28376483
    19        0.01965142    349.77562497     0.00008780     0.27739128
    20        0.02095604    349.77907088     0.00009143     0.27323072
    21        0.02226257    349.77938693     0.00009599     0.26513176
    22        0.02357292    349.77598523     0.00010106     0.25211702
    23        0.02488518    349.76875173     0.00010625     0.24078615
    24        0.02619553    349.75819038     0.00011138     0.23763239
    25        0.02751160    349.74563620     0.00011636     0.24604931
    26        0.02881241    349.73318687     0.00012112     0.26200403
    27        0.03013039    349.72316645     0.00012553     0.27598082
    28        0.03143120    349.71734406     0.00012943     0.28325102
    29        0.03275681    349.71631521     0.00013264     0.28276549
    30        0.03405571    349.71934615     0.00013506     0.27608963
    31        0.03536606    349.72475054     0.00013665     0.26716581
    32        0.03668404    349.73059025     0.00013742     0.25879706
    33        0.03798867    349.73529287     0.00013745     0.25360717
    34        0.03929901    349.73787661     0.00013697     0.25103922
    35        0.04060555    349.73782841     0.00013643     0.25005814
    36        0.04191971    349.73493896     0.00013648     0.25459879
    37        0.04323387    349.72935519     0.00013780     0.26448738
    38        0.04453660    349.72185189     0.00014076     0.27573589
    39        0.04584694    349.71402192     0.00014519     0.28701485
    40        0.04715729    349.70800334     0.00015042     0.29225506
    41        0.04846764    349.70570298     0.00015557     0.28602920
    42        0.04977798    349.70794214     0.00015993     0.27506080
    43        0.05108834    349.71404761     0.00016317     0.26750681
    44        0.05239678    349.72215283     0.00016538     0.26103056
    45        0.05371476    349.73012997     0.00016681     0.25199970
    46        0.05501747    349.73667401     0.00016759     0.24153464
    47        0.05632591    349.74181599     0.00016763     0.22869334
    48        0.05763626    349.74653843     0.00016677     0.21533975
    49        0.05894661    349.75196748     0.00016510     0.21195363
    50        0.06025695    349.75887590     0.00016296     0.22633631
    51        0.06156731    349.76769583     0.00016081     0.25108015
    52        0.06288147    349.77868547     0.00015900     0.27170959
    53        0.06418992    349.79190093     0.00015775     0.28137051
    54        0.06550026    349.80697880     0.00015719     0.28159968
    55        0.06680488    349.82298807     0.00015741     0.27958761
    56        0.06811333    349.83857578     0.00015840     0.28015449
    57        0.06943131    349.85240080     0.00016001     0.27946054
    58        0.07073594    349.86361575     0.00016194     0.27285252
    59        0.07205200    349.87207622     0.00016387     0.25946606
    60        0.07335281    349.87813692     0.00016564     0.24023703
    61        0.07467079    349.88224519     0.00016731     0.22151784
    62        0.07597733    349.88468910     0.00016918     0.21457595
    63        0.07728195    349.88562551     0.00017164     0.22240519
    64        0.07859611    349.88526846     0.00017493     0.23561201
    65        0.07991219    349.88414056     0.00017908     0.24610314
    66        0.08121491    349.88328587     0.00018377     0.25117890
    67        0.08252717    349.88414760     0.00018841     0.24362068
    68        0.08383561    349.88788682     0.00019235     0.21899039
    69        0.08514786    349.89450301     0.00019517     0.19395042
    70        0.08646774    349.90256361     0.00019680     0.19166323
    71        0.08776283    349.90995252     0.00019753     0.20896921
    72        0.08908272    349.91512795     0.00019776     0.22154686
    73        0.09038734    349.91789912     0.00019789     0.21563578
    74        0.09170342    349.91914242     0.00019819     0.19852006
    75        0.09301186    349.91976508     0.00019882     0.18530097
    76        0.09432220    349.91983051     0.00019989     0.18466962
    77        0.09562493    349.91858248     0.00020142     0.19620873
    78        0.09694290    349.91530588     0.00020334     0.21434837
    79        0.09824562    349.91025918     0.00020547     0.22839929
    80        0.09955787    349.90487998     0.00020785     0.22929505
    81        0.10086441    349.90106293     0.00021199     0.22090953
    82        0.10218430    349.90005197     0.00022520     0.21425014
    83        0.10348893    349.90174324     0.00027107     0.21837518
    84        0.10479927    349.90474425     0.00040818     0.23085212
    85        0.10610390    349.90699234     0.00075455     0.23885657
    86        0.10741616    349.90667644     0.00150910     0.44244374
    87        0.10873604    349.90324686     0.00295592     2.12142817
    88        0.11003876    349.89799284     0.00543599     7.84555849
    89        0.11126137    349.89357674     0.00928058     19.07555865
    90        0.11256409    349.89264904     0.01472525     34.01087850
    91        0.11388016    349.89662755     0.02184707     49.11312098
    92        0.11519433    349.90573558     0.03056022     61.78692448
    93        0.11649323    349.92025923     0.04066556     71.21478994
    94        0.11781311    349.94181477     0.05191661     77.76916495
    95        0.11911774    349.97345196     0.06406852     82.18976450
    96        0.12042999    350.01860140     0.07690269     85.12864642
    97        0.12174225    350.07988148     0.09023413     87.09208867
    98        0.12305260    350.15866771     0.10390833     88.46185881
    99        0.12435341    350.25553119     0.11779260     89.45649584
   100        0.12567520    350.37103029     0.13176900     90.16671813
   101        0.12697792    350.50614993     0.14573421     90.66054718
   102        0.12829781    350.66195451     0.15960627     91.00774061
   103        0.12960434    350.83875942     0.17333218     91.25603118
   104        0.13091278    351.03572578     0.18689050     91.43849664
   105        0.13221359    351.25142051     0.20028635     91.57709022
   106        0.13353539    351.48484925     0.21354207     91.67486821
   107        0.13484192    351.73598748     0.22668795     91.72362154
   108        0.13614464    352.00538093     0.23975625     91.72445779
   109        0.13745880    352.29320521     0.25277792     91.69415161
   110        0.13877106    352.59848696     0.26578000     91.64866596
   111        0.14008141    352.91895013     0.27878274     91.59110545
   112        0.14138985    353.25149002     0.29179739     91.51341768
   113        0.14270019    353.59292117     0.30482628     91.40331410
   114        0.14401627    353.94059483     0.31786516     91.25794580
   115        0.14532280    354.29268090     0.33090663     91.08532058
   116        0.14662743    354.64811780     0.34394298     90.89053845
   117        0.14794350    355.00634061     0.35696797     90.67354892
   118        0.14924812    355.36695708     0.36997810     90.43727017
   119        0.15056229    355.72955300     0.38297380     90.18792291
   120        0.15186501    356.09369133     0.39595999     89.92923177
   121        0.15317726    356.45897404     0.40894518     89.66482958
   122        0.15448952    356.82499096     0.42193872     89.39671642
   123        0.15580559    357.19115765     0.43494750     89.12307360
   124        0.15710068    357.55658587     0.44797364     88.84500514
   125        0.15841866    357.92008375     0.46101453     88.56250248
   126        0.15974045    358.28031807     0.47406471     88.27327153
   127        0.16103363    358.63612138     0.48711808     87.97835759
   128        0.16235161    358.98675812     0.50016912     87.67972914
   129        0.16366386    359.33190284     0.51321330     87.37794325
   130        0.16496277    359.67137865     0.52624723     87.07647371
   131        0.16628075    360.00497044     0.53926875     86.78498180
   132        0.16759301    360.33248049     0.55227709     86.50727600
   133        0.16890717    360.65395848     0.56527285     86.23837286
   134        0.17021560    360.97000230     0.57825743     85.97959567
   135        0.17152215    361.28194994     0.59122994     85.73572196
   136        0.17282868    361.59167145     0.60417625     85.50355439
   137        0.17414856    361.90087682     0.61704407     85.28203806
   138        0.17545319    362.21024774     0.62970645     85.08267721
   139        0.17676163    362.51885045     0.64193186     84.90513647
   140        0.17807007    362.82419777     0.65338734     84.65859422
   141        0.17938042    363.12311836     0.66368536     84.05345713
