Repository: gkronber/Empirical-Constitutive-Models-SymReg-RSPA

Folder `orig` contains original files from Kabliman E, Kolody AH, Kommenda M, Kronberger G.: _Prediction of stress-strain curves for aluminium alloys using symbolic regression._ AIP Conference Proceedings 2113, 180009, 2019 (https://doi.org/10.1063/1.5112747).

The files `AA6082_all_temps_combined.csv` and `AA6082_all_temps_combined_tomax.csv` contain all data from the individual files and cut off at the maximum stress value. The two files are used for plotting mainly.

The two files contain stress-strain measurements for phip in (0.001, 0.01, 0.1, 1.0, 10) and temperture in (350, 375, 400, 425, 475, 500). 

Data are shared with kind permission of the original authors.

File: data/2019/orig/30-1_DIL_179-18_AA6082_average.asc
30-1_DIL_179-18_AA6082_average.asc    T=375°C    phi°=10.0    Yield=0.21717995
                Zeit   /    Temperatur   /    Phi   /    Fließspannung kf
                  s              °C              -              MPa
     4        0.00000000    374.84127808    -0.00001074     0.21717995
     5        0.00130844    374.81401375     0.00000303     0.18910960
     6        0.00261879    374.79157449     0.00001507     0.18837343
     7        0.00393486    374.77438054     0.00002501     0.20202741
     8        0.00524139    374.76124414     0.00003308     0.21858435
     9        0.00655556    374.75058317     0.00003989     0.23175645
    10        0.00785637    374.74133540     0.00004602     0.24081949
    11        0.00917625    374.73325887     0.00005180     0.24997004
    12        0.01047706    374.72671680     0.00005722     0.25728321
    13        0.01179314    374.72225790     0.00006204     0.26268961
    14        0.01309585    374.72025322     0.00006606     0.27274625
    15        0.01441002    374.72067600     0.00006921     0.28529692
    16        0.01572037    374.72305122     0.00007163     0.29140187
    17        0.01702881    374.72664265     0.00007360     0.29066688
    18        0.01834488    374.73086384     0.00007542     0.28705226
    19        0.01965333    374.73568234     0.00007712     0.27786826
    20        0.02095794    374.74167913     0.00007843     0.26174200
    21        0.02227211    374.74959787     0.00007876     0.24673011
    22        0.02358055    374.75960468     0.00007767     0.23610308
    23        0.02489853    374.77078839     0.00007519     0.22836308
    24        0.02620888    374.78132601     0.00007205     0.23516364
    25        0.02750969    374.78923820     0.00006938     0.26441298
    26        0.02882385    374.79322781     0.00006824     0.30153287
    27        0.03013229    374.79311183     0.00006916     0.32776014
    28        0.03144645    374.78972279     0.00007202     0.33564397
    29        0.03275109    374.78449988     0.00007616     0.33056767
    30        0.03406334    374.77905100     0.00008060     0.32149586
    31        0.03536796    374.77476411     0.00008436     0.31025349
    32        0.03668403    374.77236734     0.00008682     0.29603178
    33        0.03799629    374.77149065     0.00008801     0.27902481
    34        0.03930473    374.77063088     0.00008856     0.26247377
    35        0.04061318    374.76788119     0.00008929     0.25424641
    36        0.04192161    374.76213257     0.00009072     0.25884482
    37        0.04323005    374.75387310     0.00009281     0.27261743
    38        0.04454422    374.74498368     0.00009516     0.29008899
    39        0.04584885    374.73779222     0.00009728     0.31148443
    40        0.04716111    374.73412120     0.00009881     0.33601001
    41        0.04846573    374.73478567     0.00009962     0.35318842
    42        0.04978371    374.73949081     0.00009969     0.35697011
    43        0.05109406    374.74688723     0.00009910     0.35205780
    44        0.05240822    374.75472579     0.00009808     0.33911310
    45        0.05371475    374.76028789     0.00009712     0.32034139
    46        0.05502128    374.76117921     0.00009683     0.30511629
    47        0.05633354    374.75618711     0.00009761     0.29391693
    48        0.05764199    374.74567859     0.00009948     0.28225783
    49        0.05894661    374.73129129     0.00010213     0.27464956
    50        0.06026077    374.71520946     0.00010523     0.28003360
    51        0.06157303    374.69958123     0.00010867     0.30194618
    52        0.06288529    374.68634438     0.00011256     0.32781060
    53        0.06419945    374.67718674     0.00011693     0.33535447
    54        0.06550026    374.67320725     0.00012158     0.31920927
    55        0.06680870    374.67430667     0.00012604     0.29419018
    56        0.06812286    374.67888182     0.00012978     0.27428619
    57        0.06942749    374.68432023     0.00013248     0.26002022
    58        0.07074737    374.68810538     0.00013414     0.24273613
    59        0.07204628    374.68873044     0.00013505     0.21951343
    60        0.07336044    374.68573923     0.00013569     0.19642860
    61        0.07466888    374.67909446     0.00013670     0.18045663
    62        0.07598305    374.66883346     0.00013856     0.18015978
    63        0.07729530    374.65557350     0.00014132     0.19754363
    64        0.07860374    374.64121177     0.00014446     0.21529958
    65        0.07990456    374.62874038     0.00014719     0.21831737
    66        0.08122826    374.62107674     0.00014910     0.21401426
    67        0.08252907    374.61986382     0.00015035     0.21113081
    68        0.08384704    374.62504018     0.00015138     0.20611915
    69        0.08514786    374.63509887     0.00015247     0.20012416
    70        0.08645439    374.64758132     0.00015352     0.20581456
    71        0.08777427    374.65968036     0.00015419     0.22644584
    72        0.08908845    374.66904153     0.00015426     0.24731829
    73        0.09038734    374.67451111     0.00015382     0.25516686
    74        0.09170723    374.67625279     0.00015322     0.24836555
    75        0.09300804    374.67503005     0.00015290     0.23547919
    76        0.09431839    374.67124902     0.00015323     0.22902602
    77        0.09562683    374.66463544     0.00015439     0.23478615
    78        0.09694862    374.65483198     0.00015638     0.24772336
    79        0.09825135    374.64235997     0.00015903     0.25388987
    80        0.09956360    374.62905710     0.00016235     0.24252617
    81        0.10087395    374.61751594     0.00016807     0.21738744
    82        0.10218239    374.60985939     0.00018547     0.19534631
    83        0.10349273    374.60671768     0.00024504     0.19665658
    84        0.10480500    374.60708783     0.00042185     0.22187330
    85        0.10611725    374.60909258     0.00086344     0.25451706
    86        0.10742378    374.61106609     0.00180844     0.60094797
    87        0.10872841    374.61226593     0.00357742     2.78022467
    88        0.11004448    374.61293038     0.00652353     9.23329103
    89        0.11129951    374.61398751     0.01095158     20.69746471
    90        0.11260796    374.61685348     0.01703907     34.84030120
    91        0.11391449    374.62339184     0.02479841     48.34766923
    92        0.11522675    374.63587282     0.03409487     59.22646089
    93        0.11654282    374.65691455     0.04470162     67.10230031
    94        0.11786079    374.68942003     0.05635939     72.46040715
    95        0.11916351    374.73630073     0.06881904     75.98678107
    96        0.12047386    374.79988248     0.08186341     78.28737436
    97        0.12178803    374.88141507     0.09531352     79.81650768
    98        0.12309456    374.98120479     0.10902553     80.87525353
    99        0.12440109    375.09922350     0.12288367     81.62810709
   100        0.12570953    375.23552667     0.13679358     82.15214116
   101        0.12701988    375.39014989     0.15067921     82.51083331
   102        0.12833023    375.56279816     0.16448265     82.76735355
   103        0.12963867    375.75276464     0.17816485     82.94856380
   104        0.13095093    375.95916533     0.19170491     83.06073918
   105        0.13225556    376.18132173     0.20509751     83.12038442
   106        0.13356781    376.41910474     0.21834964     83.14118463
   107        0.13487816    376.67301888     0.23147800     83.12183238
   108        0.13619995    376.94380097     0.24450715     83.05977612
   109        0.13750268    377.23159750     0.25746761     82.96671065
   110        0.13881302    377.53521024     0.27039283     82.85942315
   111        0.14011955    377.85195441     0.28331514     82.74253480
   112        0.14143181    378.17824430     0.29626217     82.60950809
   113        0.14274025    378.51053702     0.30925438     82.45629702
   114        0.14404869    378.84611645     0.32230333     82.28918786
   115        0.14536095    379.18339277     0.33540988     82.11329233
   116        0.14667129    379.52170130     0.34856320     81.92283393
   117        0.14797401    379.86077582     0.36174219     81.70908764
   118        0.14928818    380.20012609     0.37492039     81.46893599
   119        0.15059662    380.53863953     0.38807290     81.20265200
   120        0.15191269    380.87474662     0.40118238     80.91375979
   121        0.15321923    381.20710068     0.41424179     80.61126979
   122        0.15452766    381.53517593     0.42725379     80.30122069
   123        0.15583420    381.85923955     0.44022839     79.98748420
   124        0.15715980    382.17983210     0.45318043     79.68048569
   125        0.15846061    382.49732272     0.46612738     79.39005240
   126        0.15977287    382.81183461     0.47908723     79.11446283
   127        0.16107750    383.12338050     0.49207657     78.84253103
   128        0.16238975    383.43195952     0.50510924     78.56873144
   129        0.16370201    383.73753438     0.51819518     78.30029341
   130        0.16500664    384.03991881     0.53133861     78.04592977
   131        0.16632080    384.33865317     0.54453519     77.80857061
   132        0.16763496    384.63304233     0.55776952     77.58506202
   133        0.16893959    384.92251822     0.57101537     77.36733956
   134        0.17024994    385.20717290     0.58423913     77.14628427
   135        0.17156792    385.48797202     0.59740189     76.91194498
   136        0.17287063    385.76629865     0.61045087     76.66255095
   137        0.17418098    386.04301637     0.62329326     76.41724817
   138        0.17548942    386.31765887     0.63576033     76.20005091
   139        0.17679977    386.58834057     0.64758583     75.99264961
   140        0.17811584    386.85250470     0.65842310     75.62850649

File: data/2019/orig/31-1_DIL_179-18_AA6082_average.asc
31-1_DIL_179-18_AA6082_average.asc    T=400°C    phi°=10.0    Yield=0.0
                Zeit   /    Temperatur   /    Phi   /    Fließspannung kf
                  s              °C              -              MPa
     4        0.00000000    399.63404846     0.00003521     0.00000000
     5        0.00130462    399.63375215     0.00003476     0.05393938
     6        0.00262069    399.63458380     0.00003444     0.11177460
     7        0.00392341    399.63727553     0.00003431     0.16863290
     8        0.00523567    399.64238387     0.00003429     0.21432148
     9        0.00654030    399.64990578     0.00003429     0.24043562
    10        0.00785828    399.65885098     0.00003441     0.25315300
    11        0.00916291    399.66725537     0.00003507     0.26605018
    12        0.01047134    399.67298510     0.00003683     0.28197693
    13        0.01178932    399.67498675     0.00004003     0.29639716
    14        0.01309585    399.67400473     0.00004448     0.30140906
    15        0.01440429    399.67206904     0.00004957     0.28628880
    16        0.01571464    399.67114158     0.00005465     0.26252213
    17        0.01701927    399.67201123     0.00005928     0.25602606
    18        0.01833725    399.67412533     0.00006329     0.26517406
    19        0.01963806    399.67615375     0.00006660     0.27184011
    20        0.02095413    399.67668623     0.00006916     0.27340869
    21        0.02226639    399.67474804     0.00007101     0.27488963
    22        0.02356911    399.67016303     0.00007226     0.27584917
    23        0.02488137    399.66369327     0.00007307     0.27525392
    24        0.02620125    399.65669737     0.00007362     0.27275626
    25        0.02750778    399.65037334     0.00007417     0.27133667
    26        0.02881241    399.64516984     0.00007500     0.28087108
    27        0.03012466    399.64085117     0.00007635     0.30346788
    28        0.03143692    399.63706841     0.00007827     0.32215661
    29        0.03274155    399.63390542     0.00008058     0.32364354
    30        0.03404808    399.63199557     0.00008296     0.31613760
    31        0.03536224    399.63214339     0.00008506     0.30602286
    32        0.03667259    399.63470761     0.00008663     0.29190521
    33        0.03799057    399.63917130     0.00008762     0.28159952
    34        0.03929519    399.64420433     0.00008809     0.28059267
    35        0.04060555    399.64818632     0.00008817     0.28457861
    36        0.04191399    399.64985668     0.00008794     0.28996058
    37        0.04322625    399.64868857     0.00008747     0.29624226
    38        0.04453659    399.64480627     0.00008692     0.30445290
    39        0.04584122    399.63864621     0.00008653     0.31357010
    40        0.04715729    399.63075614     0.00008654     0.32223337
    41        0.04846192    399.62189253     0.00008709     0.32933568
    42        0.04977989    399.61314566     0.00008814     0.33061159
    43        0.05108071    399.60572904     0.00008950     0.32460073
    44        0.05239296    399.60047061     0.00009091     0.31553250
    45        0.05370140    399.59743245     0.00009212     0.30823300
    46        0.05501748    399.59595904     0.00009304     0.30168978
    47        0.05631828    399.59502809     0.00009374     0.29059169
    48        0.05763817    399.59362009     0.00009462     0.27720622
    49        0.05894089    399.59101953     0.00009625     0.27139772
    50        0.06026077    399.58710624     0.00009903     0.27905383
    51        0.06156158    399.58255415     0.00010292     0.29624048
    52        0.06288147    399.57869659     0.00010740     0.31014008
    53        0.06418228    399.57699758     0.00011179     0.31256801
    54        0.06550407    399.57845175     0.00011553     0.30624255
    55        0.06680298    399.58330733     0.00011830     0.29293244
    56        0.06810761    399.59114337     0.00011997     0.27156198
    57        0.06942558    399.60103552     0.00012055     0.24382634
    58        0.07073974    399.61168939     0.00012037     0.22168325
    59        0.07205200    399.62168025     0.00012000     0.21915311
    60        0.07336807    399.62985293     0.00012008     0.23102607
    61        0.07466698    399.63565288     0.00012097     0.24412604
    62        0.07597542    399.63915087     0.00012262     0.25198700
    63        0.07729530    399.64082569     0.00012465     0.25301775
    64        0.07859039    399.64137919     0.00012668     0.25326614
    65        0.07990647    399.64174737     0.00012854     0.25711808
    66        0.08121682    399.64318182     0.00013029     0.26125914
    67        0.08253098    399.64707471     0.00013202     0.26151567
    68        0.08382987    399.65434407     0.00013370     0.25894060
    69        0.08514786    399.66469625     0.00013513     0.26098027
    70        0.08645058    399.67643278     0.00013614     0.27141251
    71        0.08776856    399.68714552     0.00013669     0.28321549
    72        0.08907318    399.69490807     0.00013697     0.28505217
    73        0.09038544    399.69916950     0.00013733     0.27413850
    74        0.09169197    399.70078382     0.00013805     0.25820177
    75        0.09301186    399.70120144     0.00013922     0.24564999
    76        0.09431648    399.70143822     0.00014073     0.23979351
    77        0.09562492    399.70161832     0.00014238     0.24149406
    78        0.09693145    399.70137083     0.00014396     0.25079733
    79        0.09823609    399.70051628     0.00014537     0.26023934
    80        0.09955216    399.69922028     0.00014684     0.26024686
    81        0.10087014    399.69747211     0.00015062     0.25511851
    82        0.10217285    399.69456904     0.00016640     0.25891227
    83        0.10348319    399.68929301     0.00022427     0.27567790
    84        0.10479164    399.68075371     0.00039721     0.28980559
    85        0.10610390    399.66927028     0.00082881     0.29560778
    86        0.10741615    399.65663048     0.00175375     0.64700872
    87        0.10872459    399.64549416     0.00349204     2.88169781
    88        0.11003494    399.63833121     0.00640235     9.28845505
    89        0.11129570    399.63670258     0.01079911     20.33710896
    90        0.11260796    399.64143798     0.01686748     33.61123593
    91        0.11392021    399.65343416     0.02462163     45.98422917
    92        0.11523437    399.67423535     0.03392581     55.70897766
    93        0.11653900    399.70585788     0.04455469     62.57473873
    94        0.11784553    399.75005299     0.05625341     67.14855109
    95        0.11915206    399.80759228     0.06877556     70.10378709
    96        0.12047195    399.87801593     0.08190068     71.97351339
    97        0.12177467    399.95994086     0.09543941     73.16304384
    98        0.12309265    400.05179294     0.10923133     73.94288875
    99        0.12439728    400.15271465     0.12314103     74.44953084
   100        0.12570572    400.26329357     0.13705758     74.75779502
   101        0.12701798    400.38573322     0.15089862     74.92941052
   102        0.12833023    400.52330990     0.16461419     75.02451333
   103        0.12964439    400.67934091     0.17818492     75.08985583
   104        0.13095093    400.85614073     0.19161407     75.14157482
   105        0.13225555    401.05440011     0.20491747     75.17831495
   106        0.13356781    401.27319032     0.21811572     75.19494452
   107        0.13487434    401.51053713     0.23123081     75.17996876
   108        0.13618660    401.76423872     0.24428580     75.12591158
   109        0.13749504    402.03239671     0.25730552     75.04218519
   110        0.13880348    402.31331283     0.27031622     74.94124958
   111        0.14011574    402.60497363     0.28334322     74.83006339
   112        0.14142418    402.90468378     0.29640713     74.71289259
   113        0.14273453    403.20917281     0.30952007     74.58480745
   114        0.14404106    403.51513622     0.32268332     74.43966380
   115        0.14535332    403.82001062     0.33588740     74.27620143
   116        0.14666557    404.12260907     0.34911439     74.08827400
   117        0.14798355    404.42312948     0.36234239     73.86688569
   118        0.14928627    404.72245867     0.37555067     73.61335159
   119        0.15059280    405.02138286     0.38872395     73.34310792
   120        0.15191078    405.32034918     0.40185428     73.07194581
   121        0.15321922    405.61968001     0.41494052     72.80184268
   122        0.15452385    405.91966601     0.42798685     72.52639797
   123        0.15583992    406.22035113     0.44100170     72.24791969
   124        0.15714645    406.52135057     0.45399759     71.97590234
   125        0.15845299    406.82192513     0.46699119     71.71407241
   126        0.15977478    407.12111013     0.48000211     71.46287321
   127        0.16107940    407.41771019     0.49304975     71.22357269
   128        0.16238785    407.71033220     0.50614873     70.99798985
   129        0.16370201    407.99763949     0.51930466     70.78724114
   130        0.16500473    408.27860247     0.53251198     70.58703365
   131        0.16632080    408.55245444     0.54575505     70.38769709
   132        0.16762734    408.81860899     0.55901166     70.18096980
   133        0.16893005    409.07703915     0.57225767     69.96611039
   134        0.17024803    409.32892267     0.58547026     69.74586915
   135        0.17155647    409.57668613     0.59862617     69.52148579
   136        0.17285919    409.82306004     0.61168866     69.29959643
   137        0.17418098    410.06981951     0.62457869     69.09530961
   138        0.17548752    410.31716776     0.63713773     68.91646328
   139        0.17679024    410.56402776     0.64910517     68.73658008
   140        0.17810822    410.80876100     0.66013499     68.40791123

File: data/2019/orig/32-1_DIL_179-18_AA6082_average.asc
32-1_DIL_179-18_AA6082_average.asc    T=425°C    phi°=10.0    Yield=0.01266905
                Zeit   /    Temperatur   /    Phi   /    Fließspannung kf
                  s              °C              -              MPa
     4        0.00000000    424.70846557     0.00001394     0.01266905
     5        0.00130272    424.73413543     0.00000458     0.07130381
     6        0.00262260    424.75567271    -0.00000355     0.11647304
     7        0.00392723    424.77174945    -0.00001013     0.16039647
     8        0.00523567    424.78225179    -0.00001504     0.19628601
     9        0.00655365    424.78788950    -0.00001818     0.20842167
    10        0.00785637    424.78971563    -0.00001938     0.20998005
    11        0.00916481    424.78884459    -0.00001849     0.22372889
    12        0.01047325    424.78635730    -0.00001546     0.24722182
    13        0.01179122    424.78318479    -0.00001038     0.26805932
    14        0.01310157    424.77993742    -0.00000348     0.28354512
    15        0.01440620    424.77686914     0.00000481     0.29488000
    16        0.01573181    424.77407813     0.00001386     0.29939399
    17        0.01702690    424.77178011     0.00002282     0.29227577
    18        0.01833725    424.77040178     0.00003079     0.27253498
    19        0.01964569    424.77042388     0.00003710     0.24731012
    20        0.02095794    424.77212875     0.00004149     0.22802295
    21        0.02227020    424.77545011     0.00004416     0.22046013
    22        0.02357864    424.78002299     0.00004561     0.22243463
    23        0.02488708    424.78543627     0.00004635     0.22819758
    24        0.02619934    424.79158326     0.00004676     0.23466141
    25        0.02751159    424.79886978     0.00004704     0.24454028
    26        0.02882003    424.80804713     0.00004731     0.26102245
    27        0.03012275    424.81969176     0.00004768     0.28205300
    28        0.03143882    424.83365609     0.00004827     0.29999446
    29        0.03274726    424.84887924     0.00004916     0.30765064
    30        0.03405762    424.86369952     0.00005027     0.30640208
    31        0.03536796    424.87644886     0.00005139     0.30015369
    32        0.03667450    424.88594799     0.00005229     0.28760879
    33        0.03799438    424.89170260     0.00005287     0.27118902
    34        0.03929901    424.89389620     0.00005313     0.25760673
    35        0.04061317    424.89331902     0.00005307     0.25042408
    36        0.04191589    424.89117767     0.00005264     0.24843012
    37        0.04322624    424.88869631     0.00005197     0.24833497
    38        0.04453850    424.88668313     0.00005152     0.25640986
    39        0.04585075    424.88540159     0.00005200     0.28189918
    40        0.04716301    424.88483306     0.00005385     0.31566409
    41        0.04846572    424.88499942     0.00005685     0.33827984
    42        0.04977226    424.88593055     0.00006009     0.34070380
    43        0.05109405    424.88723835     0.00006241     0.32894427
    44        0.05239868    424.88773892     0.00006313     0.31692036
    45        0.05370903    424.88566056     0.00006237     0.30957242
    46        0.05502510    424.87951218     0.00006092     0.30052380
    47        0.05632972    424.86903734     0.00005975     0.28199405
    48        0.05763244    424.85548701     0.00005958     0.25175327
    49        0.05894852    424.84095511     0.00006079     0.22593496
    50        0.06026077    424.82731234     0.00006343     0.22590071
    51        0.06157302    424.81560843     0.00006728     0.25346864
    52        0.06287574    424.80630843     0.00007180     0.29373088
    53        0.06418991    424.79985777     0.00007624     0.32210353
    54        0.06550026    424.79678508     0.00007986     0.32003737
    55        0.06680679    424.79714188     0.00008219     0.29680866
    56        0.06812095    424.79985029     0.00008325     0.27694294
    57        0.06943130    424.80272208     0.00008339     0.27153401
    58        0.07074165    424.80340337     0.00008309     0.27509185
    59        0.07205581    424.80070960     0.00008267     0.27515021
    60        0.07335472    424.79536557     0.00008223     0.26165142
    61        0.07467079    424.78947652     0.00008182     0.23979655
    62        0.07597542    424.78499865     0.00008162     0.22617215
    63        0.07728576    424.78235730     0.00008200     0.22924148
    64        0.07859802    424.78035538     0.00008340     0.24657438
    65        0.07991218    424.77744751     0.00008599     0.27127417
    66        0.08121681    424.77323581     0.00008958     0.28652294
    67        0.08253097    424.76888669     0.00009368     0.27675508
    68        0.08383751    424.76621668     0.00009773     0.24819322
    69        0.08515739    424.76633009     0.00010121     0.22603629
    70        0.08646202    424.76886394     0.00010375     0.23367432
    71        0.08777427    424.77222477     0.00010513     0.26242212
    72        0.08907700    424.77447542     0.00010547     0.28237410
    73        0.09039306    424.77421800     0.00010526     0.28523986
    74        0.09169769    424.77097745     0.00010525     0.27906308
    75        0.09302139    424.76505569     0.00010616     0.26778183
    76        0.09431457    424.75719642     0.00010833     0.25620791
    77        0.09562683    424.74837304     0.00011154     0.24821372
    78        0.09693908    424.73976097     0.00011510     0.24354081
    79        0.09824752    424.73277072     0.00011824     0.24085617
    80        0.09955787    424.72893158     0.00012064     0.23612209
    81        0.10087203    424.72944518     0.00012367     0.22715033
    82        0.10217476    424.73451132     0.00013488     0.22348029
    83        0.10349273    424.74293317     0.00017998     0.23981785
    84        0.10479736    424.75253242     0.00032579     0.27327104
    85        0.10610961    424.76130028     0.00071082     0.30364678
    86        0.10741043    424.76849372     0.00156918     0.51202866
    87        0.10872459    424.77485662     0.00322613     2.10077266
    88        0.11003494    424.78188677     0.00604981     7.36284090
    89        0.11129188    424.79082168     0.01036630     17.29071952
    90        0.11260223    424.80210805     0.01637320     29.84857666
    91        0.11390876    424.81564286     0.02409460     41.82857729
    92        0.11521721    424.83153803     0.03339608     51.27579938
    93        0.11653518    424.85088057     0.04404184     57.86294390
    94        0.11783981    424.87598420     0.05575922     62.12774552
    95        0.11915397    424.90995331     0.06828601     64.77767882
    96        0.12046241    424.95585592     0.08139468     66.39848577
    97        0.12177658    425.01602877     0.09489897     67.41031560
    98        0.12308311    425.09180361     0.10865052     68.06925552
    99        0.12438965    425.18359615     0.12253226     68.50004839
   100        0.12569809    425.29123303     0.13645225     68.77034251
   101        0.12702370    425.41443954     0.15033911     68.93719846
   102        0.12832642    425.55326090     0.16413900     69.04354794
   103        0.12962532    425.70806985     0.17781384     69.10728066
   104        0.13093757    425.87910118     0.19134075     69.13579488
   105        0.13225365    426.06591210     0.20471211     69.14238908
   106        0.13356590    426.26725137     0.21793520     69.13439427
   107        0.13488006    426.48143935     0.23103100     69.10651220
   108        0.13618278    426.70689204     0.24403163     69.05520277
   109        0.13749122    426.94227633     0.25697662     68.98780114
   110        0.13880348    427.18615119     0.26990802     68.91846702
   111        0.14010810    427.43656705     0.28286467     68.85722740
   112        0.14141654    427.69128071     0.29587645     68.79904670
   113        0.14273262    427.94861298     0.30895967     68.72850991
   114        0.14403725    428.20813935     0.32211477     68.63421657
   115        0.14534950    428.47039075     0.33532679     68.51390000
   116        0.14665603    428.73567716     0.34856865     68.37151457
   117        0.14797210    429.00303684     0.36180671     68.20674026
   118        0.14928817    429.27024828     0.37500753     68.01502558
   119        0.15059471    429.53494530     0.38814450     67.79854050
   120        0.15190124    429.79598341     0.40120279     67.56262280
   121        0.15321731    430.05401339     0.41418174     67.31121284
   122        0.15452003    430.31080834     0.42709443     67.05450729
   123        0.15582848    430.56778810     0.43996513     66.81099891
   124        0.15714455    430.82474390     0.45282554     66.59623651
   125        0.15844917    431.07959369     0.46571046     66.41207116
   126        0.15975570    431.32925349     0.47865304     66.24742247
   127        0.16107177    431.57103065     0.49167968     66.08527877
   128        0.16237640    431.80381463     0.50480547     65.91298954
   129        0.16369057    432.02858929     0.51803101     65.73389635
   130        0.16500282    432.24806332     0.53134093     65.55865421
   131        0.16631507    432.46554186     0.54470429     65.38874915
   132        0.16762161    432.68356614     0.55807749     65.21893760
   133        0.16893387    432.90300628     0.57141053     65.04106710
   134        0.17024040    433.12304228     0.58465533     64.84343437
   135        0.17155075    433.34200850     0.59776980     64.62341453
   136        0.17286300    433.55858380     0.61070790     64.39648118
   137        0.17416763    433.77252554     0.62339015     64.18032247
   138        0.17548561    433.98444646     0.63566402     63.98650935
   139        0.17678642    434.19490402     0.64727975     63.80027746
   140        0.17811012    434.40359286     0.65790578     63.44717134

File: data/2019/orig/33-1_DIL_179-18_AA6082_average.asc
33-1_DIL_179-18_AA6082_average.asc    T=450°C    phi°=10.0    Yield=0.07924136
                Zeit   /    Temperatur   /    Phi   /    Fließspannung kf
                  s              °C              -              MPa
     4        0.00000000    449.87297058    -0.00004294     0.07924136
     5        0.00130844    449.87135397    -0.00003975     0.13028852
     6        0.00261116    449.86613940    -0.00003460     0.17934733
     7        0.00392341    449.85666499    -0.00002714     0.21368161
     8        0.00523757    449.84343527    -0.00001777     0.22073742
     9        0.00654030    449.82767527    -0.00000734     0.21630027
    10        0.00784683    449.81120425     0.00000304     0.21986000
    11        0.00916671    449.79639499     0.00001232     0.23018516
    12        0.01048087    449.78572671     0.00001978     0.23765339
    13        0.01179314    449.78100043     0.00002527     0.24292081
    14        0.01309013    449.78277740     0.00002914     0.26008009
    15        0.01440621    449.79030498     0.00003194     0.29089177
    16        0.01572036    449.80172398     0.00003427     0.31568367
    17        0.01701736    449.81443710     0.00003680     0.32323745
    18        0.01833534    449.82574747     0.00004017     0.32193099
    19        0.01964187    449.83366423     0.00004464     0.31792467
    20        0.02095413    449.83745641     0.00004991     0.30612814
    21        0.02225875    449.83763868     0.00005516     0.28724835
    22        0.02357292    449.83546565     0.00005952     0.27401860
    23        0.02488327    449.83230285     0.00006244     0.27323977
    24        0.02619361    449.82924344     0.00006391     0.28237353
    25        0.02750396    449.82705306     0.00006430     0.30082599
    26        0.02881431    449.82621929     0.00006419     0.32634096
    27        0.03012657    449.82691178     0.00006407     0.35120695
    28        0.03143119    449.82895034     0.00006434     0.36843636
    29        0.03274917    449.83197834     0.00006513     0.37531411
    30        0.03406143    449.83577375     0.00006634     0.37108666
    31        0.03536224    449.84034554     0.00006771     0.35644258
    32        0.03668212    449.84560720     0.00006900     0.33610711
    33        0.03798866    449.85094046     0.00007024     0.31708575
    34        0.03929138    449.85522165     0.00007163     0.30479941
    35        0.04060554    449.85745036     0.00007333     0.29895326
    36        0.04191017    449.85749296     0.00007529     0.29478108
    37        0.04322433    449.85637214     0.00007724     0.29214624
    38        0.04453468    449.85593737     0.00007890     0.29796679
    39        0.04584503    449.85810934     0.00008007     0.31544419
    40        0.04715347    449.86405755     0.00008071     0.33873772
    41        0.04846763    449.87371826     0.00008086     0.36161616
    42        0.04977607    449.88587634     0.00008063     0.37972400
    43        0.05108452    449.89866454     0.00008010     0.38631368
    44        0.05239487    449.91014441     0.00007935     0.37572529
    45        0.05370712    449.91875459     0.00007854     0.35369136
    46        0.05501174    449.92357881     0.00007791     0.33313652
    47        0.05632401    449.92442048     0.00007776     0.31571365
    48        0.05763054    449.92166172     0.00007832     0.29978519
    49        0.05894470    449.91594105     0.00007963     0.29413996
    50        0.06025886    449.90782024     0.00008163     0.30354012
    51        0.06156158    449.89768192     0.00008419     0.32519659
    52        0.06287765    449.88594803     0.00008727     0.35466837
    53        0.06418037    449.87345300     0.00009098     0.37706095
    54        0.06549453    449.86166321     0.00009540     0.37854390
    55        0.06679916    449.85244084     0.00010029     0.36497773
    56        0.06811905    449.84726921     0.00010498     0.34590009
    57        0.06942176    449.84633817     0.00010874     0.32621695
    58        0.07074165    449.84821162     0.00011116     0.31681396
    59        0.07204437    449.85044446     0.00011239     0.31940255
    60        0.07335090    449.85073234     0.00011298     0.32023905
    61        0.07465934    449.84781545     0.00011348     0.31332569
    62        0.07597542    449.84174250     0.00011427     0.30613158
    63        0.07728576    449.83364155     0.00011537     0.30698876
    64        0.07859039    449.82524391     0.00011655     0.31563623
    65        0.07990837    449.81826108     0.00011757     0.32409609
    66        0.08120728    449.81378589     0.00011838     0.32493765
    67        0.08253098    449.81202648     0.00011924     0.31695444
    68        0.08382797    449.81246220     0.00012048     0.30737738
    69        0.08514404    449.81412154     0.00012218     0.30554795
    70        0.08645820    449.81570084     0.00012416     0.31356052
    71        0.08776664    449.81568197     0.00012617     0.32549575
    72        0.08907318    449.81282949     0.00012818     0.33201201
    73        0.09037971    449.80702245     0.00013029     0.32569401
    74        0.09169578    449.79971099     0.00013250     0.30674991
    75        0.09300041    449.79328087     0.00013458     0.28402422
    76        0.09431457    449.78956235     0.00013619     0.26773395
    77        0.09562110    449.78868190     0.00013727     0.26637248
    78        0.09693718    449.78923526     0.00013808     0.28246286
    79        0.09823799    449.78954385     0.00013905     0.30102096
    80        0.09955215    449.78888545     0.00014064     0.30120061
    81        0.10087013    449.78780050     0.00014470     0.28289611
    82        0.10217666    449.78741506     0.00015974     0.26332711
    83        0.10349083    449.78846169     0.00021372     0.25869133
    84        0.10479736    449.79084064     0.00037610     0.27605324
    85        0.10610008    449.79397322     0.00078534     0.31154079
    86        0.10741615    449.79739239     0.00167046     0.65008741
    87        0.10873413    449.80091821     0.00334937     2.68259527
    88        0.11003685    449.80441656     0.00618819     8.52726402
    89        0.11131478    449.80761784     0.01052183     18.52294104
    90        0.11261749    449.81029007     0.01656449     30.25116832
    91        0.11393547    449.81265618     0.02435547     40.79451817
    92        0.11524391    449.81580775     0.03376739     48.71794447
    93        0.11655044    449.82195207     0.04456237     54.02398142
    94        0.11785697    449.83438081     0.05645852     57.35765626
    95        0.11917305    449.85704336     0.06918054     59.39632995
    96        0.12048149    449.89370888     0.08248962     60.62751397
    97        0.12179374    449.94696683     0.09619503     61.38891755
    98        0.12310409    450.01757753     0.11015018     61.89440610
    99        0.12441063    450.10460814     0.12423982     62.23456631
   100        0.12571716    450.20624164     0.13836891     62.44861189
   101        0.12703133    450.32058761     0.15245928     62.57679290
   102        0.12833786    450.44594465     0.16645169     62.65961089
   103        0.12964439    450.58069479     0.18030739     62.72492094
   104        0.13095855    450.72341317     0.19400663     62.77608803
   105        0.13226699    450.87331576     0.20754521     62.80372727
   106        0.13358116    451.03055541     0.22093149     62.80101464
   107        0.13489532    451.19598419     0.23418435     62.76900598
   108        0.13619995    451.37054866     0.24733141     62.72129855
   109        0.13751411    451.55468093     0.26040664     62.67177819
   110        0.13882828    451.74785685     0.27344679     62.62544474
   111        0.14012718    451.94841183     0.28648716     62.58244646
   112        0.14145088    452.15380926     0.29955781     62.53477056
   113        0.14274788    452.36143022     0.31268129     62.47399707
   114        0.14405823    452.56948289     0.32587123     62.40126913
   115        0.14536475    452.77737037     0.33913066     62.31713153
   116        0.14668464    452.98528020     0.35244980     62.22157645
   117        0.14798927    453.19345015     0.36580536     62.11655644
   118        0.14929771    453.40172559     0.37916380     61.99300450
   119        0.15061569    453.60962023     0.39248912     61.83148545
   120        0.15191840    453.81672810     0.40575213     61.62591503
   121        0.15323066    454.02322760     0.41893724     61.39360906
   122        0.15454674    454.23011838     0.43204393     61.15465304
   123        0.15584946    454.43881860     0.44508423     60.92131954
   124        0.15715980    454.65018561     0.45807890     60.70204981
   125        0.15846443    454.86366506     0.47105426     60.50424813
   126        0.15978240    455.07734901     0.48403973     60.33183979
   127        0.16109657    455.28900546     0.49706512     60.17512313
   128        0.16239929    455.49729094     0.51015773     60.02050198
   129        0.16371536    455.70218118     0.52333958     59.86860053
   130        0.16501999    455.90435937     0.53662430     59.72638667
   131        0.16633224    456.10422033     0.55001283     59.59569503
   132        0.16764260    456.30130535     0.56348904     59.47634887
   133        0.16894722    456.49436111     0.57701817     59.35989613
   134        0.17026138    456.68179459     0.59054953     59.22814353
   135        0.17157173    456.86244431     0.60401877     59.06885661
   136        0.17288017    457.03657240     0.61733950     58.87924277
   137        0.17419433    457.20647735     0.63037881     58.66681603
   138        0.17550850    457.37595844     0.64292754     58.45098737
   139        0.17681503    457.54865483     0.65469007     58.20360952
   140        0.17812729    457.72633678     0.66531276     57.69675828
