Repository: gkronber/Empirical-Constitutive-Models-SymReg-RSPA

Folder `orig` contains original files from Kabliman E, Kolody AH, Kommenda M, Kronberger G.: _Prediction of stress-strain curves for aluminium alloys using symbolic regression._ AIP Conference Proceedings 2113, 180009, 2019 (https://doi.org/10.1063/1.5112747).

The files `AA6082_all_temps_combined.csv` and `AA6082_all_temps_combined_tomax.csv` contain all data from the individual files and cut off at the maximum stress value. The two files are used for plotting mainly.

The two files contain stress-strain measurements for phip in (0.001, 0.01, 0.1, 1.0, 10) and temperture in (350, 375, 400, 425, 475, 500). 

Data are shared with kind permission of the original authors.

File: data/2019/orig/34-1_DIL_179-18_AA6082_average.asc
34-1_DIL_179-18_AA6082_average.asc    T=475°C    phi°=10.0    Yield=0.08237443
                Zeit   /    Temperatur   /    Phi   /    Fließspannung kf
                  s              °C              -              MPa
     4        0.00000000    474.57606506     0.00009748     0.08237443
     5        0.00130844    474.60407606     0.00009523     0.10427443
     6        0.00262070    474.62950511     0.00009387     0.14672505
     7        0.00392151    474.65070948     0.00009374     0.19940417
     8        0.00523567    474.66678373     0.00009491     0.23800943
     9        0.00654793    474.67785142     0.00009728     0.25462188
    10        0.00785637    474.68489400     0.00010067     0.26326076
    11        0.00916672    474.68937850     0.00010480     0.27568205
    12        0.01047707    474.69293085     0.00010929     0.29079465
    13        0.01178169    474.69708666     0.00011359     0.30379680
    14        0.01309967    474.70308901     0.00011705     0.31153926
    15        0.01440621    474.71176767     0.00011915     0.31737920
    16        0.01571465    474.72347605     0.00011965     0.32325326
    17        0.01702118    474.73797017     0.00011863     0.32222723
    18        0.01833343    474.75425753     0.00011646     0.31514790
    19        0.01965142    474.77065384     0.00011374     0.31165449
    20        0.02095032    474.78518033     0.00011113     0.31365379
    21        0.02226258    474.79613891     0.00010932     0.31363455
    22        0.02358055    474.80262920     0.00010887     0.30713492
    23        0.02488518    474.80487237     0.00011002     0.30051942
    24        0.02619363    474.80420268     0.00011264     0.29816417
    25        0.02750779    474.80260366     0.00011625     0.29981953
    26        0.02881432    474.80190853     0.00012031     0.31261259
    27        0.03012658    474.80304192     0.00012440     0.33974273
    28        0.03144074    474.80569167     0.00012830     0.36726746
    29        0.03273964    474.80859160     0.00013191     0.38051989
    30        0.03405190    474.81025556     0.00013518     0.38040606
    31        0.03536797    474.80969008     0.00013806     0.36945936
    32        0.03667450    474.80666189     0.00014053     0.34412817
    33        0.03798485    474.80155229     0.00014269     0.31517942
    34        0.03929520    474.79517792     0.00014475     0.29861551
    35        0.04060364    474.78876685     0.00014682     0.29093004
    36        0.04191208    474.78384526     0.00014879     0.28550358
    37        0.04322243    474.78176376     0.00015032     0.28419719
    38        0.04453659    474.78308046     0.00015105     0.29003337
    39        0.04584313    474.78735523     0.00015092     0.30885302
    40        0.04715920    474.79353768     0.00015025     0.34053475
    41        0.04847336    474.80048775     0.00014954     0.37048088
    42        0.04977799    474.80712628     0.00014923     0.38218972
    43        0.05108833    474.81225694     0.00014949     0.37474919
    44        0.05238915    474.81444490     0.00015035     0.36151114
    45        0.05371094    474.81221739     0.00015183     0.35040634
    46        0.05501175    474.80462373     0.00015411     0.33819220
    47        0.05632782    474.79193489     0.00015733     0.32154715
    48        0.05763054    474.77593966     0.00016136     0.30273754
    49        0.05895043    474.75937651     0.00016567     0.28653034
    50        0.06025505    474.74478941     0.00016969     0.27971867
    51        0.06156158    474.73373062     0.00017313     0.29241969
    52        0.06287003    474.72687098     0.00017608     0.32364145
    53        0.06418419    474.72460873     0.00017884     0.35177918
    54        0.06549645    474.72735836     0.00018158     0.35645613
    55        0.06679916    474.73521585     0.00018414     0.34127805
    56        0.06811333    474.74740978     0.00018603     0.32402069
    57        0.06942749    474.76213936     0.00018669     0.31411735
    58        0.07073212    474.77705091     0.00018589     0.30757689
    59        0.07204247    474.79008941     0.00018387     0.29963124
    60        0.07335281    474.80015053     0.00018140     0.29166947
    61        0.07466316    474.80710348     0.00017944     0.28485742
    62        0.07597542    474.81129176     0.00017891     0.28196748
    63        0.07729149    474.81306172     0.00018036     0.28825652
    64        0.07859803    474.81275519     0.00018376     0.30308801
    65        0.07990837    474.81107140     0.00018850     0.31812799
    66        0.08121682    474.80933045     0.00019365     0.32109039
    67        0.08252145    474.80925489     0.00019834     0.30599304
    68        0.08383179    474.81224043     0.00020198     0.28314822
    69        0.08514786    474.81844070     0.00020433     0.27094341
    70        0.08645439    474.82619432     0.00020548     0.27994319
    71        0.08776856    474.83226802     0.00020577     0.30429591
    72        0.08907509    474.83303352     0.00020579     0.32474933
    73        0.09038544    474.82612700     0.00020614     0.32863434
    74        0.09169388    474.81166464     0.00020714     0.31702475
    75        0.09300613    474.79219164     0.00020872     0.29392838
    76        0.09431458    474.77138225     0.00021053     0.26804464
    77        0.09562302    474.75245513     0.00021227     0.25396082
    78        0.09693909    474.73740201     0.00021384     0.26042756
    79        0.09824753    474.72727746     0.00021535     0.27659432
    80        0.09955597    474.72280331     0.00021737     0.28023968
    81        0.10086632    474.72440203     0.00022289     0.26544757
    82        0.10218239    474.73158196     0.00024412     0.25070331
    83        0.10348511    474.74240232     0.00031724     0.25992441
    84        0.10479164    474.75368441     0.00052611     0.29408246
    85        0.10610390    474.76196845     0.00102921     0.35731210
    86        0.10741806    474.76479078     0.00207661     0.95403678
    87        0.10872841    474.76181787     0.00399982     3.77454951
    88        0.11004257    474.75528974     0.00716218     10.55998065
    89        0.11130143    474.74925185     0.01187574     20.70934742
    90        0.11260796    474.74776243     0.01831625     31.47403484
    91        0.11391258    474.75325564     0.02647942     40.45335319
    92        0.11522865    474.76628646     0.03620044     46.84107360
    93        0.11654854    474.78668909     0.04721874     50.95269051
    94        0.11785126    474.81494269     0.05924800     53.46288914
    95        0.11915779    474.85249007     0.07202316     54.97680000
    96        0.12046623    474.90085664     0.08532072     55.91311258
    97        0.12178230    474.96050385     0.09896090     56.53005739
    98        0.12308693    475.03038218     0.11280037     56.97027055
    99        0.12439347    475.10837408     0.12672349     57.28752058
   100        0.12570954    475.19225533     0.14063824     57.49230320
   101        0.12701988    475.28070802     0.15447628     57.61291339
   102        0.12832832    475.37386812     0.16819206     57.69601132
   103        0.12964821    475.47300930     0.18175849     57.75561077
   104        0.13094902    475.57958034     0.19516255     57.78422677
   105        0.13226700    475.69439600     0.20840411     57.79607129
   106        0.13357544    475.81759064     0.22149748     57.80411483
   107        0.13488388    475.94919891     0.23447186     57.80236177
   108        0.13618470    476.08972753     0.24736849     57.78916495
   109        0.13749313    476.24017255     0.26023523     57.77245240
   110        0.13881111    476.40141583     0.27312019     57.76389231
   111        0.14011956    476.57348260     0.28606578     57.76915631
   112        0.14143181    476.75535241     0.29910330     57.77915557
   113        0.14273835    476.94552967     0.31224776     57.78133184
   114        0.14405632    477.14276471     0.32549338     57.76750294
   115        0.14536476    477.34616590     0.33881170     57.72880762
   116        0.14667130    477.55470337     0.35215456     57.65894926
   117        0.14797974    477.76680960     0.36546296     57.55212465
   118        0.14928818    477.98063802     0.37867983     57.39552338
   119        0.15059853    478.19484793     0.39176267     57.18717424
   120        0.15190506    478.40928106     0.40469207     56.95023158
   121        0.15322303    478.62495429     0.41747424     56.71143707
   122        0.15452958    478.84328666     0.43013849     56.48714856
   123        0.15583611    479.06496941     0.44273156     56.29148071
   124        0.15715409    479.28908652     0.45531110     56.13328278
   125        0.15846253    479.51301670     0.46793880     56.01222383
   126        0.15976525    479.73328735     0.48067340     55.92412225
   127        0.16107750    479.94693573     0.49356360     55.85956700
   128        0.16238785    480.15252118     0.50664135     55.80303523
   129        0.16369057    480.35019561     0.51991546     55.74386138
   130        0.16500473    480.54094449     0.53336566     55.68281726
   131        0.16631509    480.72561992     0.54693921     55.62137791
   132        0.16762734    480.90442577     0.56055437     55.54618447
   133        0.16893960    481.07717994     0.57411295     55.42670675
   134        0.17025376    481.24412031     0.58751819     55.23889615
   135        0.17155647    481.40654576     0.60068657     54.98883638
   136        0.17286682    481.56665481     0.61354063     54.70778007
   137        0.17418671    481.72661356     0.62597896     54.43582796
   138        0.17549515    481.88753691     0.63783752     54.20467198
   139        0.17679596    482.04908333     0.64887049     53.96691930

File: data/2019/orig/35-1_DIL_179-18_AA6082_average.asc
35-1_DIL_179-18_AA6082_average.asc    T=500°C    phi°=10.0    Yield=0.16851161
                Zeit   /    Temperatur   /    Phi   /    Fließspannung kf
                  s              °C              -              MPa
     4        0.00000000    499.84957886    -0.00007805     0.16851161
     5        0.00131225    499.83779172    -0.00006993     0.17715831
     6        0.00262260    499.82671265    -0.00006254     0.19514541
     7        0.00392723    499.81724039    -0.00005624     0.21633159
     8        0.00524521    499.81042703    -0.00005116     0.23293177
     9        0.00655174    499.80699758    -0.00004721     0.24401621
    10        0.00786400    499.80685789    -0.00004411     0.25542162
    11        0.00916672    499.80896156    -0.00004147     0.27206384
    12        0.01047898    499.81172857    -0.00003885     0.28997148
    13        0.01178551    499.81381286    -0.00003599     0.30323078
    14        0.01309586    499.81471954    -0.00003287     0.31305202
    15        0.01440811    499.81488081    -0.00002979     0.31942822
    16        0.01572228    499.81522908    -0.00002715     0.31849320
    17        0.01703835    499.81661722    -0.00002530     0.31162464
    18        0.01834297    499.81939018    -0.00002429     0.30266290
    19        0.01965332    499.82322819    -0.00002392     0.29121635
    20        0.02096558    499.82729660    -0.00002381     0.27744715
    21        0.02227021    499.83066760    -0.00002366     0.26615693
    22        0.02358245    499.83280693    -0.00002338     0.25991903
    23        0.02488709    499.83379657    -0.00002302     0.25645240
    24        0.02619934    499.83412181    -0.00002261     0.25744434
    25        0.02751351    499.83422793    -0.00002203     0.27078265
    26        0.02881623    499.83426454    -0.00002106     0.29809578
    27        0.03013229    499.83420612    -0.00001964     0.32940669
    28        0.03143883    499.83411823    -0.00001796     0.35159803
    29        0.03274918    499.83421971    -0.00001632     0.35658823
    30        0.03405190    499.83463275    -0.00001499     0.34929365
    31        0.03537560    499.83501878    -0.00001408     0.34214954
    32        0.03668022    499.83446912    -0.00001344     0.33642822
    33        0.03799439    499.83190592    -0.00001286     0.32528931
    34        0.03930092    499.82679229    -0.00001229     0.31012095
    35        0.04060555    499.81955121    -0.00001190     0.29746743
    36        0.04192161    499.81127338    -0.00001195     0.29146986
    37        0.04322624    499.80293243    -0.00001237     0.29564694
    38        0.04454613    499.79478912    -0.00001254     0.31275460
    39        0.04584885    499.78652703    -0.00001160     0.34127629
    40        0.04716301    499.77799853    -0.00000893     0.37203498
    41        0.04846764    499.76981685    -0.00000470     0.39102485
    42        0.04977799    499.76310877     0.00000016     0.38899755
    43        0.05109024    499.75862062     0.00000445     0.37123564
    44        0.05240441    499.75612152     0.00000730     0.35317230
    45        0.05370712    499.75472218     0.00000854     0.34063217
    46        0.05502701    499.75368164     0.00000857     0.32221065
    47        0.05632401    499.75280316     0.00000805     0.28767104
    48        0.05764580    499.75212106     0.00000761     0.25169626
    49        0.05894852    499.75138532     0.00000771     0.23915507
    50        0.06026459    499.74996470     0.00000867     0.25646254
    51        0.06156921    499.74731870     0.00001067     0.29404755
    52        0.06287193    499.74371225     0.00001371     0.33174889
    53        0.06418610    499.74063668     0.00001760     0.34763446
    54        0.06549835    499.74048682     0.00002193     0.33671299
    55        0.06681442    499.74544611     0.00002607     0.31395895
    56        0.06811905    499.75610252     0.00002931     0.29733591
    57        0.06942749    499.77066737     0.00003111     0.29121710
    58        0.07074737    499.78545116     0.00003154     0.28606636
    59        0.07205200    499.79649186     0.00003126     0.27191698
    60        0.07336426    499.80140180     0.00003119     0.25252720
    61        0.07467079    499.80025689     0.00003188     0.23735681
    62        0.07598496    499.79501153     0.00003325     0.23025597
    63        0.07728958    499.78802762     0.00003480     0.23547283
    64        0.07859802    499.78089788     0.00003610     0.25628606
    65        0.07991409    499.77430077     0.00003711     0.28360163
    66        0.08121872    499.76864001     0.00003821     0.29659202
    67        0.08253288    499.76463974     0.00003982     0.28472126
    68        0.08384133    499.76330542     0.00004204     0.25701771
    69        0.08514785    499.76534837     0.00004453     0.23001751
    70        0.08645820    499.77062773     0.00004667     0.22517205
    71        0.08776474    499.77807485     0.00004801     0.24832693
    72        0.08908844    499.78617461     0.00004838     0.27453720
    73        0.09039307    499.79370356     0.00004792     0.28237609
    74        0.09170342    499.80018782     0.00004681     0.27495999
    75        0.09300804    499.80565614     0.00004512     0.26330333
    76        0.09432030    499.80989878     0.00004289     0.25574892
    77        0.09562683    499.81209776     0.00004034     0.26079367
    78        0.09694100    499.81147982     0.00003793     0.28110942
    79        0.09824943    499.80853088     0.00003613     0.30022755
    80        0.09956932    499.80547681     0.00003556     0.29371132
    81        0.10087013    499.80523601     0.00003879     0.26286932
    82        0.10218049    499.80948339     0.00005701     0.23911747
    83        0.10348893    499.81734163     0.00012512     0.24734919
    84        0.10480118    499.82567379     0.00032643     0.28007596
    85        0.10610390    499.83067313     0.00082105     0.33848797
    86        0.10742760    499.82967748     0.00186369     0.88835303
    87        0.10873031    499.82226723     0.00379236     3.49150848
    88        0.11004258    499.81026379     0.00697643     9.75640021
    89        0.11128426    499.79679839     0.01173198     19.10253763
    90        0.11258507    499.78507198     0.01823746     28.95404259
    91        0.11390114    499.77760805     0.02649076     37.09480148
    92        0.11520958    499.77641970     0.03632717     42.81807681
    93        0.11651802    499.78370070     0.04748059     46.45329430
    94        0.11782455    499.80214478     0.05965129     48.64439125
    95        0.11913109    499.83438034     0.07255517     49.95581791
    96        0.12044526    499.88191504     0.08595097     50.77029896
    97        0.12175179    499.94448825     0.09964986     51.31406822
    98        0.12306976    500.02040357     0.11351067     51.70159910
    99        0.12437821    500.10765081     0.12742698     51.96780427
   100        0.12569618    500.20506327     0.14131626     52.11642624
   101        0.12699700    500.31273500     0.15511665     52.17509554
   102        0.12831497    500.43142593     0.16878781     52.19618101
   103        0.12961579    500.56140262     0.18231046     52.21164682
   104        0.13092423    500.70161369     0.19568338     52.22067517
   105        0.13224220    500.84989081     0.20891949     52.22271881
   106        0.13355064    501.00405197     0.22204231     52.22604218
   107        0.13485146    501.16298511     0.23508294     52.23026859
   108        0.13616753    501.32677280     0.24807754     52.22964079
   109        0.13747787    501.49580252     0.26106459     52.22643988
   110        0.13878823    501.66974766     0.27408109     52.23321661
   111        0.14009857    501.84732863     0.28715715     52.25363065
   112        0.14140511    502.02690919     0.30031004     52.26781070
   113        0.14271545    502.20722832     0.31353973     52.25648141
   114        0.14402390    502.38762649     0.32682744     52.21782483
   115        0.14533425    502.56772395     0.34013818     52.15449569
   116        0.14664650    502.74696436     0.35342746     52.06260716
   117        0.14796257    502.92446526     0.36665102     51.93287269
   118        0.14927101    503.09932723     0.37977498     51.76657326
   119        0.15057755    503.27115094     0.39278331     51.57922045
   120        0.15189171    503.44029429     0.40568045     51.38744153
   121        0.15320015    503.60765190     0.41848914     51.20279747
   122        0.15451050    503.77424530     0.43124510     51.03300239
   123        0.15581894    503.94104676     0.44399060     50.88800458
   124        0.15712738    504.10903863     0.45676892     50.77256141
   125        0.15843773    504.27912018     0.46962036     50.67808623
   126        0.15974999    504.45163540     0.48257927     50.59548730
   127        0.16105843    504.62580855     0.49567089     50.52250165
   128        0.16235924    504.79965910     0.50890720     50.45750802
   129        0.16368103    504.97067522     0.52228165     50.39856620
   130        0.16498565    505.13688454     0.53576453     50.34008150
   131        0.16630364    505.29765154     0.54930203     50.26404107
   132        0.16761398    505.45383872     0.56282202     50.14985755
   133        0.16891289    505.60738226     0.57624677     49.98967986
   134        0.17023278    505.76046480     0.58950743     49.78461678
   135        0.17154313    505.91459157     0.60254992     49.54454948
   136        0.17284775    506.07004888     0.61532102     49.29981155
   137        0.17415810    506.22602823     0.62773288     49.08733365
   138        0.17546654    506.38119046     0.63962221     48.91960716
   139        0.17677880    506.53419501     0.65073311     48.72844164

File: data/2019/orig/36-1_DIL_202-19_AA6082.asc
36-1_DIL_202-19_AA6082.asc    T=325°C    phi°=0.001    Yield=0.23121452
                Zeit   /    Temperatur   /    Phi   /    Fließspannung kf
                  s              °C              -              MPa
     4        76.94351196    325.18936157     0.00021677     0.23121452
     5        78.54650116    325.18566119     0.00033797     0.65256967
     6        80.14948273    325.17886706     0.00049385     1.75902317
     7        81.75247192    325.16919472     0.00070587     3.92638324
     8        83.27924347    325.15912988     0.00099734     7.44997327
     9        84.88224029    325.15229401     0.00139551     12.49677810
    10        86.48522186    325.15148105     0.00192943     18.85251405
    11        88.08821106    325.15698798     0.00262369     25.75314722
    12        89.69122314    325.16646746     0.00349106     32.10826493
    13        91.29418945    325.17667744     0.00452825     37.10640890
    14        92.89720154    325.18574854     0.00571684     40.60524217
    15        94.50018310    325.19386184     0.00702874     42.91821998
    16        96.10316467    325.20190711     0.00843316     44.44303487
    17        97.70616150    325.20993052     0.00990222     45.49247856
    18        99.30914306    325.21707469     0.01141374     46.26802523
    19        100.91213989    325.22253183     0.01295169     46.87643189
    20        102.51513672    325.22588040     0.01450531     47.36332833
    21        104.11810303    325.22638592     0.01606801     47.75998111
    22        105.72109985    325.22239089     0.01763632     48.09824576
    23        107.32409668    325.21186230     0.01920876     48.39481515
    24        108.92709350    325.19396310     0.02078471     48.65325943
    25        110.53005981    325.17048106     0.02236325     48.87289680
    26        112.13305664    325.14581112     0.02394269     49.05167486
    27        113.73606872    325.12512829     0.02552101     49.19973868
    28        115.33905029    325.11189586     0.02709675     49.34020280
    29        116.94201660    325.10662091     0.02866972     49.48537529
    30        118.54501343    325.10776318     0.03024083     49.62841134
    31        120.14802551    325.11370618     0.03181127     49.75501241
    32        121.75100708    325.12393399     0.03338180     49.85736905
    33        123.35398865    325.13878066     0.03495248     49.94289138
    34        124.95698547    325.15842799     0.03652303     50.02443967
    35        126.55998230    325.18182221     0.03809338     50.10262277
    36        128.16296387    325.20595440     0.03966397     50.17035017
    37        129.76596069    325.22626795     0.04123557     50.23320327
    38        131.36895752    325.23851577     0.04280872     50.29528640
    39        132.97193909    325.24076761     0.04438321     50.34572415
    40        134.57495117    325.23371732     0.04595847     50.37877523
    41        136.17791748    325.21934789     0.04753418     50.40270976
    42        137.78091431    325.19988309     0.04911055     50.43295348
    43        139.38389587    325.17801493     0.05068777     50.46934458
    44        140.98689270    325.15720102     0.05226549     50.49508383
    45        142.58988952    325.14075636     0.05384288     50.50625840
    46        144.19287109    325.13038562     0.05541914     50.51571441
    47        145.79586792    325.12568726     0.05699397     50.53253678
    48        147.39886474    325.12499432     0.05856752     50.54892891
    49        149.00183105    325.12664109     0.06014013     50.55711857
    50        150.60482788    325.12973357     0.06171202     50.56324421
    51        152.20782471    325.13413818     0.06328298     50.57104283
    52        153.81080627    325.13991654     0.06485258     50.57519471
    53        155.41380310    325.14671618     0.06642046     50.57664387
    54        157.01681518    325.15361232     0.06798680     50.58493828
    55        158.61978149    325.15957371     0.06955241     50.60106375
    56        160.22277832    325.16425732     0.07111835     50.61575841
    57        161.82575989    325.16840365     0.07268537     50.62018880
    58        163.42874145    325.17324864     0.07425374     50.60890632
    59        165.03175354    325.17940173     0.07582380     50.58969754
    60        166.63473511    325.18636537     0.07739619     50.58274682
    61        168.23771667    325.19304143     0.07897166     50.59054082
    62        169.84071350    325.19829929     0.08055035     50.59429921
    63        171.44371033    325.20082845     0.08213156     50.58471598
    64        173.04669189    325.19877489     0.08371414     50.56745588
    65        174.64967346    325.19032927     0.08529708     50.54977701
    66        176.25267029    325.17552430     0.08687965     50.53623348
    67        177.85568237    325.15767152     0.08846117     50.52397649
    68        179.45866394    325.14235702     0.09004103     50.50325057
    69        181.06166077    325.13421070     0.09161901     50.47565601
    70        182.66464233    325.13436542     0.09319553     50.45842788
    71        184.26762390    325.14082492     0.09477127     50.45722000
    72        185.87062073    325.15065922     0.09634660     50.45696630
    73        187.47360229    325.16151484     0.09792146     50.44637271
    74        189.07658386    325.17170198     0.09949558     50.42910396
    75        190.67958069    325.17993915     0.10106874     50.41408771
    76        192.28259277    325.18542565     0.10264093     50.40543296
    77        193.88555908    325.18783183     0.10421249     50.39674584
    78        195.48855591    325.18707346     0.10578403     50.38491198
    79        197.09155273    325.18350930     0.10735613     50.37551680
    80        198.69453430    325.17867961     0.10892884     50.36477676
    81        200.29751587    325.17553647     0.11050138     50.34671418
    82        201.90051269    325.17727243     0.11207252     50.32720796
    83        203.50349426    325.18530414     0.11364137     50.31547164
    84        205.10649109    325.19790702     0.11520812     50.31394641
    85        206.70948791    325.21061590     0.11677419     50.31675214
    86        208.31246948    325.21840717     0.11834158     50.31709864
    87        209.91546631    325.21844238     0.11991191     50.31378820
    88        211.51846313    325.21152800     0.12148552     50.30456344
    89        213.12144470    325.20138204     0.12306142     50.28286378
    90        214.72442627    325.19255755     0.12463800     50.25259153
    91        216.32742309    325.18845813     0.12621395     50.22671052
    92        217.93040466    325.19019199     0.12778893     50.20894828
    93        219.53341675    325.19650151     0.12936353     50.19652142
    94        221.13638306    325.20479014     0.13093862     50.18586810
    95        222.73937988    325.21268770     0.13251447     50.17094957
    96        224.34237671    325.21912382     0.13409051     50.15267704
    97        225.94534302    325.22427863     0.13566575     50.13807728
    98        227.54833984    325.22870620     0.13723959     50.13088235
    99        229.15133667    325.23243111     0.13881225     50.13056138
   100        230.75436401    325.23460518     0.14038472     50.13111407
   101        232.35733032    325.23391908     0.14195829     50.12564593
   102        233.96029663    325.22959289     0.14353395     50.11485344
   103        235.56332397    325.22222759     0.14511185     50.10311277
   104        237.16629028    325.21377255     0.14669110     50.08851252
   105        238.76925659    325.20676877     0.14827014     50.07476599
   106        240.37228393    325.20352187     0.14984754     50.07011095
   107        241.97528076    325.20532321     0.15142260     50.06252718
   108        243.57824707    325.21171597     0.15299575     50.04328994
   109        245.18124390    325.22045959     0.15456825     50.03019239
   110        246.78424072    325.22871049     0.15614142     50.03333038
   111        248.38723755    325.23463489     0.15771587     50.03819813
   112        249.99020386    325.23797483     0.15929136     50.03133161
   113        251.59320068    325.23924648     0.16086728     50.01660104
   114        253.19619751    325.23882491     0.16244309     50.00297831
   115        254.79916382    325.23687781     0.16401852     49.99098033
   116        256.40216064    325.23357022     0.16559359     49.97505498
   117        258.00515747    325.22880997     0.16716874     49.95725515
   118        259.60815430    325.22201882     0.16874479     49.94746695
   119        261.21115112    325.21260387     0.17032266     49.94418908
   120        262.81414795    325.20074664     0.17190279     49.93713566
   121        264.41711426    325.18772535     0.17348491     49.92246508
   122        266.02011108    325.17560253     0.17506812     49.90196010
   123        267.62310791    325.16657038     0.17665115     49.87957720
   124        269.22610473    325.16227025     0.17823280     49.85907431
   125        270.82910156    325.16334884     0.17981235     49.84486618
   126        272.43206787    325.16924110     0.18138966     49.84174622
   127        274.03509521    325.17797234     0.18296519     49.84761504
   128        275.63806152    325.18630342     0.18453984     49.85344645
   129        277.24102783    325.19091617     0.18611474     49.85593716
   130        278.84405517    325.19029124     0.18769078     49.85734159
   131        280.44702148    325.18571583     0.18926817     49.85270627
   132        282.05001831    325.18042720     0.19084614     49.83806988
   133        283.65301514    325.17756621     0.19242333     49.82138982
   134        285.25601196    325.17849240     0.19399853     49.80891180
   135        286.85897827    325.18256066     0.19557122     49.79971898
   136        288.46200561    325.18821562     0.19714172     49.79694542
   137        290.06497192    325.19424357     0.19871093     49.80073703
   138        291.66793823    325.20018248     0.20027991     49.80213891
   139        293.27096557    325.20588423     0.20184955     49.79544861
   140        294.87393188    325.21089837     0.20342040     49.78444410
   141        296.47692871    325.21434314     0.20499260     49.77429830
   142        298.07992554    325.21547323     0.20656595     49.76388619
   143        299.68292236    325.21438528     0.20813996     49.75234072
   144        301.28588867    325.21189794     0.20971408     49.73912774
   145        302.88888550    325.20849085     0.21128819     49.72086646
   146        304.49188232    325.20353883     0.21286279     49.70128470
   147        306.09484863    325.19595388     0.21443864     49.68798688
   148        307.69787598    325.18562532     0.21601611     49.67665266
   149        309.30084228    325.17404759     0.21759478     49.65685493
   150        310.90383911    325.16357581     0.21917369     49.63318342
   151        312.50683594    325.15624239     0.22075182     49.61481272
   152        314.10983276    325.15309585     0.22232854     49.59972820
   153        315.71279907    325.15409077     0.22390391     49.58710481
   154        317.31579590    325.15818840     0.22547862     49.58019952
   155        318.91879272    325.16357378     0.22705363     49.57827650
   156        320.52175903    325.16800608     0.22862978     49.57147371
   157        322.12478638    325.16934452     0.23020757     49.55499018
   158        323.72775268    325.16632302     0.23178706     49.53917812
   159        325.33074951    325.15922232     0.23336788     49.52786858
   160        326.93374634    325.14969444     0.23494935     49.51464466
   161        328.53671265    325.13970397     0.23653061     49.49899735
   162        330.13970947    325.13060439     0.23811083     49.48613496
   163        331.74270630    325.12312797     0.23968937     49.47611285
   164        333.34570312    325.11798055     0.24126595     49.46363637
   165        334.94866943    325.11631656     0.24284066     49.44803528
   166        336.55169678    325.11964019     0.24441393     49.43478905
   167        338.15466308    325.12898986     0.24598647     49.42482982
   168        339.75765991    325.14375797     0.24755924     49.41270780
   169        341.36065674    325.16114086     0.24913332     49.39954639
   170        342.96362305    325.17709510     0.25070956     49.39051301
   171        344.56665039    325.18836558     0.25228796     49.38372125
   172        346.16961670    325.19391999     0.25386756     49.37204388
   173        347.77261352    325.19465322     0.25544691     49.35120810
   174        349.37561035    325.19202321     0.25702476     49.32731150
   175        350.97860718    325.18710981     0.25860056     49.30975121
   176        352.58157348    325.18069630     0.26017449     49.29847742
   177        354.18457031    325.17378330     0.26174718     49.28738752
   178        355.78756714    325.16768693     0.26331938     49.27377242
   179        357.39053345    325.16348120     0.26489173     49.25949949
   180        358.99356079    325.16136420     0.26646470     49.24581727
   181        360.59652710    325.16072060     0.26803865     49.23353941
   182        362.19952392    325.16088416     0.26961378     49.22402351
   183        363.80252075    325.16183641     0.27119017     49.20842846
   184        365.40551758    325.16425287     0.27276767     49.17890739
   185        367.00848389    325.16890226     0.27434584     49.14762630
   186        368.61148071    325.17576504     0.27592412     49.12546585
   187        370.21447754    325.18351087     0.27750220     49.10966881
   188        371.81744385    325.18990575     0.27908049     49.09923057
   189        373.42047119    325.19300151     0.28066007     49.09264385
   190        375.02343750    325.19232607     0.28224206     49.08212951
   191        376.62643432    325.18932486     0.28382660     49.06425334
   192        378.22943115    325.18668289     0.28541231     49.04178155
   193        379.83239746    325.18676650     0.28699678     49.01533300
   194        381.43539429    325.19019330     0.28857819     48.98752648
   195        383.03839111    325.19562635     0.29015636     48.96948080
   196        384.64138794    325.20082091     0.29173254     48.96597682
   197        386.24435425    325.20383813     0.29330826     48.96171028
   198        387.84738159    325.20352191     0.29488451     48.94105473
   199        389.45034790    325.19940021     0.29646168     48.90971400
   200        391.05334473    325.19166477     0.29803984     48.88162948
   201        392.65634155    325.18144182     0.29961875     48.86004285
   202        394.25930786    325.17098539     0.30119770     48.84175747
   203        395.86230469    325.16337807     0.30277554     48.82419789
   204        397.46530151    325.16174219     0.30435100     48.80494116
   205        399.06829834    325.16817278     0.30592328     48.78315611
   206        400.67126465    325.18249520     0.30749257     48.76125468
   207        402.27429199    325.20142030     0.30906012     48.74347061
   208        403.87725830    325.21940814     0.31062781     48.73061559
   209        405.48022461    325.23153572     0.31219727     48.71904661
   210        407.08325195    325.23618099     0.31376940     48.70299125
   211        408.68621826    325.23497287     0.31534458     48.67922649
   212        410.28921509    325.23037376     0.31692307     48.65656893
   213        411.89221191    325.22369369     0.31850499     48.64365315
   214        413.49520874    325.21531571     0.32008981     48.63118852
   215        415.09817505    325.20622309     0.32167595     48.60629201
   216        416.70120239    325.19875293     0.32326116     48.56969469
   217        418.30416870    325.19561971     0.32484343     48.53030002
   218        419.90713501    325.19813727     0.32642187     48.49809514
   219        421.51016235    325.20535487     0.32799684     48.48167899
   220        423.11312866    325.21492983     0.32956922     48.47602237
   221        424.71612549    325.22498472     0.33113973     48.46785727
   222        426.31912231    325.23533160     0.33270871     48.45377900
   223        427.92211914    325.24692293     0.33427646     48.43550994
   224        429.52508545    325.25993049     0.33584386     48.41604665
   225        431.12808227    325.27231821     0.33741247     48.40067548
   226        432.73107910    325.28051128     0.33898397     48.39272892
   227        434.33404541    325.28163070     0.34055928     48.38488732
   228        435.93707275    325.27520736     0.34213804     48.36375883
   229        437.54003906    325.26311211     0.34371874     48.33346440
   230        439.14306640    325.24819539     0.34529940     48.30585972
   231        440.74603271    325.23290198     0.34687847     48.28133997
   232        442.34902954    325.21885922     0.34845556     48.26022295
   233        443.95202637    325.20748416     0.35003130     48.24469402
   234        445.55499267    325.20048218     0.35160659     48.22858507
   235        447.15798950    325.19917328     0.35318197     48.20376245
   236        448.76098633    325.20324210     0.35475757     48.17492634
   237        450.36398315    325.21045736     0.35633326     48.15405405
   238        451.96694946    325.21767641     0.35790884     48.13984714
   239        453.56997681    325.22210680     0.35948438     48.12024635
   240        455.17294311    325.22218241     0.36106023     48.09522173
   241        456.77590942    325.21811339     0.36263668     48.07269727
   242        458.37893677    325.21184784     0.36421352     48.04856699
   243        459.98190307    325.20601476     0.36579019     48.01730137
   244        461.58489990    325.20231386     0.36736636     47.98691847
   245        463.18789673    325.20060360     0.36894255     47.96605992
   246        464.79089355    325.19944061     0.37052008     47.95214456
   247        466.39385986    325.19755190     0.37210006     47.93764468
   248        467.99688721    325.19492398     0.37368236     47.91864508
   249        469.59985351    325.19259075     0.37526527     47.89371513
   250        471.20281982    325.19153598     0.37684650     47.86398271
   251        472.80584717    325.19196232     0.37842427     47.83888748
   252        474.40881348    325.19340320     0.37999815     47.82363973
   253        476.01181030    325.19505035     0.38156919     47.80738431
   254        477.61483765    325.19593788     0.38313955     47.78627299
   255        479.21780395    325.19532498     0.38471150     47.77013168
   256        480.82077026    325.19327577     0.38628616     47.75304356
   257        482.42379761    325.19081567     0.38786304     47.72221504
   258        484.02676391    325.18929490     0.38944083     47.68467979
   259        485.62973022    325.18934850     0.39101863     47.65613848
   260        487.23275757    325.19033034     0.39259653     47.64483978
   261        488.83572388    325.19090658     0.39417508     47.64360082
   262        490.43869018    325.19053276     0.39575416     47.63074810
   263        492.04171753    325.19046705     0.39733257     47.59454677
   264        493.64474487    325.19305641     0.39890870     47.54932913
   265        495.24765015    325.19969420     0.40048160     47.51569961
   266        496.85067749    325.20947506     0.40205152     47.49866711
   267        498.45370483    325.21993500     0.40361931     47.48931818
   268        500.05661011    325.22883540     0.40518570     47.47621289
   269        501.65963745    325.23494281     0.40675122     47.45498398
   270        503.26266479    325.23749109     0.40831682     47.43228662
   271        504.86563110    325.23578238     0.40988427     47.41674900
   272        506.46859741    325.22975246     0.41145541     47.40722119
   273        508.07162475    325.22067465     0.41303083     47.39238359
   274        509.67459106    325.21094694     0.41460931     47.36536407
   275        511.27755737    325.20302100     0.41618844     47.33367518
   276        512.88058472    325.19833856     0.41776616     47.30421329
   277        514.48348999    325.19686301     0.41934182     47.27882499
   278        516.08651733    325.19712842     0.42091627     47.25795333
   279        517.68954468    325.19673991     0.42249114     47.23748197
   280        519.29257202    325.19356202     0.42406787     47.21685619
   281        520.89547729    325.18717715     0.42564674     47.19688521
   282        522.49850464    325.17931313     0.42722664     47.17252859
   283        524.10153198    325.17262655     0.42880577     47.14297472
   284        525.70443725    325.16885833     0.43038280     47.11523273
   285        527.30746460    325.16788925     0.43195742     47.09245696
   286        528.91049194    325.16829655     0.43352999     47.07224172
   287        530.51339722    325.16875306     0.43510082     47.05145222
   288        532.11642456    325.16893160     0.43666982     47.02741460
   289        533.71945190    325.16905933     0.43823702     47.00286529
   290        535.32235718    325.16876765     0.43980318     46.98232240
   291        536.92538452    325.16684497     0.44136991     46.96397519
   292        538.52841186    325.16244626     0.44293894     46.94234993
   293        540.13131714    325.15639281     0.44451126     46.91355506
   294        541.73434448    325.15101454     0.44608663     46.88039571
   295        543.33737182    325.14868024     0.44766378     46.85100906
   296        544.94039917    325.15039139     0.44924110     46.82702294
   297        546.54330444    325.15543264     0.45081733     46.80341521
   298        548.14633179    325.16203390     0.45239198     46.77816446
   299        549.74935913    325.16831633     0.45396520     46.75256909
   300        551.35226440    325.17280878     0.45553751     46.72866410
   301        552.95529175    325.17453590     0.45710967     46.70694744
   302        554.55831909    325.17331240     0.45868237     46.68777310
   303        556.16134643    325.17041471     0.46025563     46.67069437
   304        557.76425171    325.16874781     0.46182853     46.65076677
   305        559.36727905    325.17163291     0.46339968     46.62653314
   306        560.97030640    325.18075009     0.46496841     46.60240688
   307        562.57321167    325.19487623     0.46653563     46.58351388
   308        564.17623901    325.21041392     0.46810369     46.57108585
   309        565.77926636    325.22317354     0.46967514     46.55774011
   310        567.38229370    325.23019472     0.47125143     46.53802549
   311        568.98519897    325.23076415     0.47283211     46.51595898
   312        570.58822632    325.22636907     0.47441506     46.49378723
   313        572.19125366    325.21980389     0.47599743     46.46877301
   314        573.79415893    325.21394807     0.47757683     46.44183211
   315        575.39718628    325.21065945     0.47915214     46.41701483
   316        577.00021362    325.21004989     0.48072357     46.39573268
   317        578.60324097    325.21056713     0.48229240     46.37725827
   318        580.20614624    325.21021137     0.48386021     46.36154841
   319        581.80917358    325.20810929     0.48542825     46.34704451
   320        583.41220093    325.20486248     0.48699714     46.32710188
   321        585.01510620    325.20142342     0.48856714     46.30030335
   322        586.61813354    325.19818328     0.49013851     46.27594149
   323        588.22116089    325.19537534     0.49171134     46.25580276
   324        589.82406616    325.19371723     0.49328509     46.23181129
   325        591.42709350    325.19401701     0.49485861     46.20323638
   326        593.03012085    325.19628239     0.49643060     46.17812602
   327        594.63302612    325.19960469     0.49800019     46.15916884
   328        596.23605347    325.20296736     0.49956712     46.14067705
   329        597.83908081    325.20607616     0.50113168     46.12301716
   330        599.44198608    325.20942897     0.50269434     46.10737073
   331        601.04501343    325.21365597     0.50425578     46.08734580
   332        602.64804077    325.21883616     0.50581694     46.06257455
   333        604.25094604    325.22442793     0.50737902     46.04011206
   334        605.85397339    325.22973739     0.50894317     46.02285554
   335        607.45700073    325.23438512     0.51051010     46.00625911
   336        609.05990600    325.23848583     0.51207995     45.98863353
   337        610.66293335    325.24257659     0.51365216     45.97159503
   338        612.26596069    325.24722038     0.51522550     45.95327949
   339        613.86886597    325.25226526     0.51679857     45.93633885
   340        615.47189331    325.25632537     0.51837053     45.92152346
   341        617.07492065    325.25723669     0.51994142     45.90359198
   342        618.67794800    325.25331981     0.52151166     45.88193863
   343        620.28085327    325.24433264     0.52308144     45.85623222
   344        621.88388061    325.23142007     0.52465080     45.82705924
   345        623.48690796    325.21655304     0.52622001     45.79900817
   346        625.08981323    325.20212965     0.52778956     45.77532393
   347        626.69284057    325.19058431     0.52935974     45.75491528
   348        628.29586792    325.18368660     0.53093038     45.73402664
   349        629.89889526    325.18193406     0.53250092     45.71357759
   350        631.50180054    325.18460102     0.53407077     45.69566284
   351        633.10482788    325.19032927     0.53563966     45.67774406
   352        634.70785522    325.19770675     0.53720780     45.65969935
   353        636.31076050    325.20543417     0.53877561     45.64331988
   354        637.91378784    325.21209530     0.54034334     45.62644684
   355        639.51681518    325.21603119     0.54191083     45.60849165
   356        641.11984253    325.21588048     0.54347770     45.59073055
   357        642.72274780    325.21157221     0.54504362     45.57161925
   358        644.32577515    325.20474934     0.54660854     45.55115880
   359        645.92880249    325.19798914     0.54817270     45.53017987
   360        647.53170776    325.19342990     0.54973661     45.50853468
   361        649.13473511    325.19191480     0.55130114     45.48769128
   362        650.73776245    325.19307895     0.55286739     45.46933660
   363        652.34066772    325.19600408     0.55443624     45.45276898
   364        653.94369507    325.19981540     0.55600759     45.43463325
   365        655.54672241    325.20384231     0.55758040     45.41390387
   366        657.14962768    325.20760070     0.55915315     45.39320945
   367        658.75265503    325.21101855     0.56072456     45.37564103
   368        660.35568237    325.21446089     0.56229405     45.36050671
   369        661.95858765    325.21793886     0.56386216     45.34254444
   370        663.56161499    325.22037312     0.56543038     45.32430525
   371        665.16464233    325.22030602     0.56700007     45.31296739
   372        666.76754761    325.21751125     0.56857125     45.30211202
   373        668.37057495    325.21349743     0.57014249     45.28207129
   374        669.97360229    325.21029316     0.57171208     45.25904095
   375        671.57650757    325.20900278     0.57327906     45.24402986
   376        673.17953491    325.20959341     0.57484352     45.23547830
   377        674.78256225    325.21170575     0.57640615     45.22453808
   378        676.38546753    325.21530540     0.57796782     45.20745996
   379        677.98849487    325.22054099     0.57952925     45.18683508
   380        679.59152222    325.22715671     0.58109089     45.16603804
   381        681.19454956    325.23413564     0.58265299     45.14673541
   382        682.79745483    325.23996999     0.58421572     45.12894349
   383        684.40048218    325.24346726     0.58577926     45.11455553
   384        686.00350952    325.24443658     0.58734351     45.10553178
   385        687.60641479    325.24345689     0.58890805     45.09582145
   386        689.20944214    325.24080007     0.59047251     45.08084359
   387        690.81246948    325.23563941     0.59203733     45.06405035
   388        692.41549682    325.22647333     0.59360400     45.04806904
   389        694.01840210    325.21250088     0.59517429     45.03351087
   390        695.62142944    325.19491440     0.59674889     45.01746263
   391        697.22445679    325.17717655     0.59832644     44.99412459
   392        698.82748413    325.16392339     0.59990389     44.96533763
   393        700.43038940    325.15894197     0.60147802     44.94032573
   394        702.03341675    325.16336296     0.60304682     44.92414217
   395        703.63644409    325.17510775     0.60461024     44.91499025
   396        705.23934936    325.18973496     0.60616983     44.90760539
   397        706.84237671    325.20213028     0.60772776     44.89875325
   398        708.44540405    325.20839335     0.60928583     44.89071885
   399        710.04830932    325.20720426     0.61084495     44.88287320
   400        711.65133667    325.19999089     0.61240510     44.86997590
   401        713.25436401    325.18993252     0.61396563     44.85246438
   402        714.85726929    325.18053351     0.61552566     44.83526309
   403        716.46029663    325.17437272     0.61708447     44.81810941
   404        718.06332397    325.17234836     0.61864197     44.80048361
   405        719.66622925    325.17377326     0.62019880     44.78814264
   406        721.26925659    325.17735627     0.62175582     44.78058539
   407        722.87228393    325.18235589     0.62331351     44.76983857
   408        724.47518921    325.18894826     0.62487165     44.75477333
   409        726.07821655    325.19753359     0.62642931     44.73968461
   410        727.68124390    325.20767570     0.62798551     44.72575006
   411        729.28414917    325.21772210     0.62954007     44.71388853
   412        730.88717651    325.22561248     0.63109418     44.70870261
   413        732.49020386    325.23040777     0.63264981     44.71069581
   414        734.09310913    325.23324892     0.63420844     44.70961305
   415        735.69613647    325.23654586     0.63577046     44.69470823
   416        737.29916382    325.24177023     0.63733568     44.67311937
   417        738.90206909    325.24793388     0.63890394     44.66457903
   418        740.50509643    325.25231193     0.64047503     44.67151638
   419        742.10812378    325.25258827     0.64204814     44.67193960
   420        743.71115112    325.24834958     0.64362180     44.64972881
   421        745.31405640    325.24101199     0.64519424     44.61490056
   422        746.91708374    325.23294881     0.64676405     44.58599637
   423        748.52011108    325.22673200     0.64833049     44.56877740
   424        750.12313843    325.22446625     0.64989346     44.55816782
   425        751.72604370    325.22700983     0.65145338     44.55079927
   426        753.32907104    325.23355249     0.65301095     44.54607773
   427        754.93209839    325.24203309     0.65456717     44.54103143
   428        756.53500366    325.25001378     0.65612352     44.53533322
   429        758.13803100    325.25535934     0.65768192     44.53009306
   430        759.74105835    325.25674306     0.65924401     44.52221523
   431        761.34408569    325.25417935     0.66080997     44.50868336
   432        762.94699097    325.24919272     0.66237806     44.48978484
   433        764.55001831    325.24426997     0.66394538     44.46991634
   434        766.15304565    325.24191382     0.66550938     44.45585987
   435        767.75595093    325.24367419     0.66706921     44.44783268
   436        769.35897827    325.24930078     0.66862624     44.44098902
   437        770.96200561    325.25643877     0.67018341     44.43729528
   438        772.56503296    325.26127857     0.67174395     44.43711909
   439        774.16793823    325.25982752     0.67331038     44.43138386
   440        775.77096557    325.24910338     0.67488408     44.41716026
   441        777.37399292    325.22794125     0.67646520     44.39937091
   442        778.97689819    325.19736518     0.67805269     44.37683502
   443        780.57992554    325.16038003     0.67964440     44.34607832
   444        782.18295288    325.12115479     0.68123758     44.31114960
   445        783.78585815    325.28799438     0.68264496     44.35360718
