Repository: gkronber/Empirical-Constitutive-Models-SymReg-RSPA

Folder `orig` contains original files from Kabliman E, Kolody AH, Kommenda M, Kronberger G.: _Prediction of stress-strain curves for aluminium alloys using symbolic regression._ AIP Conference Proceedings 2113, 180009, 2019 (https://doi.org/10.1063/1.5112747).

The files `AA6082_all_temps_combined.csv` and `AA6082_all_temps_combined_tomax.csv` contain all data from the individual files and cut off at the maximum stress value. The two files are used for plotting mainly.

The two files contain stress-strain measurements for phip in (0.001, 0.01, 0.1, 1.0, 10) and temperture in (350, 375, 400, 425, 475, 500). 

Data are shared with kind permission of the original authors.

File: data/2019/orig/39-1_DIL_202-19_AA6082_average.asc
39-1_DIL_202-19_AA6082_average.asc    T=250°C    phi°=0.001    Yield=0.24464567
                Zeit   /    Temperatur   /    Phi   /    Fließspannung kf
                  s              °C              -              MPa
     4        0.00000000    250.27486801     0.00004699     0.24464567
     5        1.60299682    250.24577104     0.00029321     1.78864266
     6        3.20599365    250.22914763     0.00057189     4.03779097
     7        4.76984406    250.22303447     0.00088249     7.31486863
     8        6.34047699    250.22095804     0.00121998     11.80725824
     9        7.94347381    250.21841284     0.00159268     17.58818990
    10        9.54645538    250.21501301     0.00203398     24.55383190
    11        11.14944840    250.21100522     0.00259600     32.22375373
    12        12.75244141    250.20633567     0.00332505     39.75562919
    13        14.35542678    250.20317227     0.00423928     46.35140841
    14        15.95841217    250.20393870     0.00532594     51.62727475
    15        17.56140518    250.20789537     0.00655359     55.61685104
    16        19.16439438    250.21344134     0.00788604     58.56986392
    17        20.76738358    250.21906490     0.00929146     60.77487803
    18        22.37037277    250.22124833     0.01074560     62.46837702
    19        23.97337341    250.21793069     0.01223106     63.81523888
    20        25.57636261    250.21166674     0.01373589     64.92394538
    21        27.17934799    250.20528067     0.01525277     65.86461835
    22        28.78233718    250.19847092     0.01677832     66.67900838
    23        30.38533020    250.19083364     0.01831145     67.39073627
    24        31.98831177    250.18408251     0.01985071     68.01944853
    25        33.59130478    250.17966998     0.02139331     68.58551735
    26        35.19429398    250.17725296     0.02293657     69.10360677
    27        36.79729461    250.17490182     0.02447983     69.57819930
    28        38.40028000    250.17178695     0.02602400     70.00975092
    29        40.00326538    250.17277744     0.02756938     70.40389049
    30        41.60625076    250.18372596     0.02911523     70.76856307
    31        43.20924758    250.20171107     0.03066142     71.10687373
    32        44.81223297    250.21802960     0.03220912     71.41868461
    33        46.41522217    250.22836820     0.03375938     71.70531911
    34        48.01821136    250.23329696     0.03531184     71.97188844
    35        49.62120819    250.23285642     0.03686516     72.22473714
    36        51.22419357    250.22759006     0.03841846     72.46600811
    37        52.82717895    250.22202155     0.03997182     72.69434882
    38        54.43017960    250.22222293     0.04152589     72.90963002
    39        56.03316880    250.23009971     0.04308126     73.11222201
    40        57.63616180    250.24026921     0.04463798     73.30061289
    41        59.23914337    250.24458278     0.04619543     73.47545352
    42        60.84213257    250.24110610     0.04775353     73.64214097
    43        62.44512558    250.23478272     0.04931308     73.80543028
    44        64.04811096    250.22880262     0.05087446     73.96474851
    45        65.65110779    250.22095838     0.05243647     74.11562486
    46        67.25409698    250.20952674     0.05399725     74.25517175
    47        68.85708237    250.19742358     0.05555573     74.38506085
    48        70.46007538    250.18894129     0.05711202     74.50841155
    49        72.06306457    250.18539590     0.05866731     74.62724744
    50        73.66604995    250.18462371     0.06022289     74.74312808
    51        75.26904297    250.18365673     0.06177894     74.85670079
    52        76.87203216    250.18252384     0.06333488     74.96774796
    53        78.47502136    250.18452379     0.06489082     75.07559455
    54        80.07802200    250.19011132     0.06644778     75.17731793
    55        81.68100357    250.19394894     0.06800664     75.27059184
    56        83.28399658    250.19143740     0.06956711     75.35744102
    57        84.88698578    250.18305704     0.07112790     75.43977068
    58        86.48997498    250.17262484     0.07268796     75.51748026
    59        88.09296035    250.16608056     0.07424759     75.59228373
    60        89.69595337    250.16772976     0.07580784     75.66620066
    61        91.29894638    250.17596698     0.07736886     75.73887195
    62        92.90193176    250.18621899     0.07892970     75.80976653
    63        94.50492859    250.19578129     0.08048996     75.87941847
    64        96.10791778    250.20321766     0.08205039     75.94763108
    65        97.71089935    250.20680890     0.08361142     76.01314385
    66        99.31389618    250.20673496     0.08517299     76.07598506
    67        100.91688919    250.20561661     0.08673565     76.13693574
    68        102.51987457    250.20539190     0.08829997     76.19593121
    69        104.12286758    250.20588302     0.08986567     76.25353000
    70        105.72586059    250.20650084     0.09143217     76.30900053
    71        107.32884597    250.20843952     0.09299880     76.35947795
    72        108.93183518    250.21308271     0.09456459     76.40575841
    73        110.53482818    250.21781417     0.09612937     76.45198634
    74        112.13781356    250.21637401     0.09769444     76.49770209
    75        113.74080276    250.20475093     0.09926128     76.53852024
    76        115.34379577    250.18657681     0.10082989     76.57455820
    77        116.94678497    250.17127587     0.10239873     76.61047724
    78        118.54977417    250.16600970     0.10396621     76.64963236
    79        120.15276718    250.17058770     0.10553200     76.69276508
    80        121.75575637    250.17977636     0.10709697     76.73809177
    81        123.35874939    250.18848972     0.10866190     76.78231431
    82        124.96173477    250.19408623     0.11022682     76.82428690
    83        126.56472396    250.19612689     0.11179163     76.86469241
    84        128.16770935    250.19665225     0.11335585     76.90334789
    85        129.77070618    250.19885689     0.11491829     76.94045541
    86        131.37369537    250.20268589     0.11647857     76.97696957
    87        132.97668457    250.20442684     0.11803787     77.01261515
    88        134.57968140    250.20332604     0.11959727     77.04676656
    89        136.18267059    250.20488747     0.12115656     77.08105944
    90        137.78564453    250.21438405     0.12271544     77.11792568
    91        139.38864898    250.22924079     0.12427480     77.15564464
    92        140.99163818    250.24093203     0.12583541     77.18940988
    93        142.59463501    250.24411007     0.12739673     77.21871941
    94        144.19763183    250.24121517     0.12895824     77.24806438
    95        145.80061340    250.23822535     0.13052018     77.27938216
    96        147.40359497    250.23827567     0.13208252     77.31009103
    97        149.00659180    250.23925162     0.13364501     77.33800225
    98        150.60958099    250.23608370     0.13520833     77.36304305
    99        152.21257019    250.22542002     0.13677351     77.38605040
   100        153.81555176    250.20817249     0.13834059     77.40805496
   101        155.41854858    250.18800839     0.13990898     77.43018339
   102        157.02154541    250.17033618     0.14147852     77.45372647
   103        158.62452698    250.16224581     0.14304879     77.47945380
   104        160.22752380    250.16674824     0.14461848     77.50722696
   105        161.83050537    250.17751954     0.14618657     77.53597831
   106        163.43350219    250.18601317     0.14775338     77.56344325
   107        165.03648376    250.19124265     0.14931940     77.58731713
   108        166.63948059    250.19887030     0.15088351     77.60858733
   109        168.24246216    250.21381323     0.15244365     77.63225555
   110        169.84545898    250.23412142     0.15399975     77.66164684
   111        171.44844818    250.25130866     0.15555506     77.69334496
   112        173.05143738    250.25768305     0.15711371     77.71989907
   113        174.65442657    250.25271353     0.15867749     77.73752015
   114        176.25741577    250.24189205     0.16024490     77.75007115
   115        177.86040497    250.23032726     0.16181281     77.76275858
   116        179.46338653    250.21952940     0.16337876     77.77502668
   117        181.06638336    250.20929987     0.16494186     77.78477668
   118        182.66937256    250.19852262     0.16650298     77.79404068
   119        184.27236938    250.18631287     0.16806398     77.80595190
   120        185.87535858    250.17518070     0.16962640     77.82107404
   121        187.47834015    250.16951555     0.17119084     77.83860143
   122        189.08133697    250.17113434     0.17275696     77.85778381
   123        190.68432617    250.17911883     0.17432360     77.87801496
   124        192.28732300    250.18957604     0.17588983     77.89869005
   125        193.89030457    250.19417953     0.17745622     77.91786569
   126        195.49330139    250.18770864     0.17902384     77.93366341
   127        197.09629059    250.17686333     0.18059227     77.94790768
   128        198.69928741    250.17218908     0.18215994     77.96362390
   129        200.30226135    250.17470891     0.18372579     77.98073580
   130        201.90525818    250.17859119     0.18528979     77.99766531
   131        203.50825500    250.18110964     0.18685223     78.01427490
   132        205.11122894    250.18306885     0.18841353     78.03070345
   133        206.71424103    250.18582334     0.18997467     78.04504723
   134        208.31722259    250.19214253     0.19153685     78.05641571
   135        209.92020416    250.20253201     0.19310092     78.06740719
   136        211.52320862    250.21081599     0.19466741     78.07980723
   137        213.12619781    250.21062646     0.19623645     78.09259136
   138        214.72917175    250.20281275     0.19780750     78.10403717
   139        216.33217621    250.19318707     0.19937922     78.11382191
   140        217.93516540    250.18716261     0.20095010     78.12436482
   141        219.53813934    250.18675394     0.20251964     78.13771165
   142        221.14115143    250.19080039     0.20408842     78.15202196
   143        222.74413299    250.19735419     0.20565700     78.16398309
   144        224.34712219    250.20431871     0.20722538     78.17274944
   145        225.95011139    250.20893328     0.20879355     78.18017574
   146        227.55310058    250.20914542     0.21036187     78.18831642
   147        229.15608978    250.20464775     0.21193056     78.19765196
   148        230.75907898    250.19596018     0.21349914     78.20733571
   149        232.36207580    250.18540037     0.21506614     78.21631569
   150        233.96506500    250.17796029     0.21663041     78.22466635
   151        235.56805420    250.17648874     0.21819292     78.23291416
   152        237.17104339    250.17892992     0.21975613     78.24047340
   153        238.77404022    250.18278428     0.22132137     78.24736917
   154        240.37702179    250.18712400     0.22288795     78.25479857
   155        241.98001098    250.19130437     0.22445439     78.26255682
   156        243.58300781    250.19536442     0.22601923     78.26917137
   157        245.18598938    250.19879584     0.22758157     78.27481941
   158        246.78898620    250.19945435     0.22914182     78.28208769
   159        248.39197540    250.19715192     0.23070115     78.29289735
   160        249.99496460    250.19596779     0.23226027     78.30650532
   161        251.59794617    250.19971877     0.23381983     78.32038822
   162        253.20094299    250.20727903     0.23538106     78.33072026
   163        254.80393219    250.21551822     0.23694470     78.33501225
   164        256.40691376    250.22375864     0.23851006     78.33545956
   165        258.00991821    250.23170384     0.24007571     78.33593046
   166        259.61289978    250.23674331     0.24164053     78.33819975
   167        261.21588898    250.23611117     0.24320423     78.34257851
   168        262.81888580    250.22974588     0.24476745     78.34744209
   169        264.42187500    250.22082579     0.24633132     78.34989255
   170        266.02485657    250.21355550     0.24789693     78.34909456
   171        267.62785339    250.20959126     0.24946458     78.34653101
   172        269.23084259    250.20728920     0.25103337     78.34452704
   173        270.83382416    250.20377222     0.25260213     78.34444957
   174        272.43682861    250.19587628     0.25417092     78.34423434
   175        274.03981018    250.18168685     0.25573989     78.34030844
   176        275.64279938    250.16480308     0.25730693     78.33327781
   177        277.24578857    250.15420702     0.25886882     78.32820561
   178        278.84877777    250.15622474     0.26042495     78.32833860
   179        280.45176697    250.16770058     0.26197825     78.33194190
   180        282.05475616    250.17857771     0.26353309     78.33483971
   181        283.65775299    250.18138008     0.26509233     78.33379710
   182        285.26073456    250.17719862     0.26665585     78.32852660
   183        286.86373138    250.17251399     0.26822124     78.32085716
   184        288.46672058    250.17282099     0.26978548     78.31351637
   185        290.06970978    250.17855374     0.27134750     78.30931343
   186        291.67269897    250.18532840     0.27290926     78.30764995
   187        293.27569580    250.18977730     0.27447289     78.30512777
   188        294.87867737    250.19378188     0.27603812     78.30080210
   189        296.48166656    250.20041054     0.27760376     78.29545033
   190        298.08467102    250.20774793     0.27916946     78.28906391
   191        299.68764496    250.20971259     0.28073535     78.28222449
   192        301.29064178    250.20386397     0.28230084     78.27564191
   193        302.89363098    250.19557536     0.28386430     78.26945562
   194        304.49661255    250.19073429     0.28542507     78.26415816
   195        306.09961700    250.18794121     0.28698538     78.25906580
   196        307.70259857    250.18342773     0.28854795     78.25253215
   197        309.30558777    250.17881471     0.29011271     78.24510093
   198        310.90858459    250.17804630     0.29167769     78.23816465
   199        312.51157379    250.18149236     0.29324159     78.23125717
   200        314.11455536    250.18658033     0.29480461     78.22384165
   201        315.71755981    250.19010540     0.29636813     78.21644733
   202        317.32054138    250.18969184     0.29793359     78.20897530
   203        318.92352295    250.18602954     0.29950120     78.20038854
   204        320.52652740    250.18268156     0.30106969     78.18970700
   205        322.12950897    250.18256192     0.30263697     78.17701893
   206        323.73250580    250.18562349     0.30420155     78.16380204
   207        325.33549499    250.18970879     0.30576369     78.15140113
   208        326.93848419    250.19287511     0.30732511     78.14031501
   209        328.54147339    250.19479433     0.30888739     78.13133548
   210        330.14446258    250.19524263     0.31045116     78.12435553
   211        331.74745178    250.19273933     0.31201641     78.11526281
   212        333.35044098    250.18798453     0.31358211     78.10046754
   213        334.95343780    250.18634303     0.31514648     78.08443806
   214        336.55641937    250.19217585     0.31670920     78.07264266
   215        338.15941620    250.20233364     0.31827214     78.06243135
   216        339.76240540    250.20865036     0.31983674     78.04903645
   217        341.36539459    250.20659401     0.32140183     78.03215052
   218        342.96838379    250.19904741     0.32296464     78.01481361
   219        344.57137298    250.19090408     0.32452413     77.99958465
   220        346.17436218    250.18415539     0.32608217     77.98592974
   221        347.77735138    250.17938522     0.32764129     77.97261877
   222        349.38034820    250.17683155     0.32920268     77.95946011
   223        350.98332977    250.17562657     0.33076626     77.94632772
   224        352.58632660    250.17586237     0.33233080     77.93358451
   225        354.18930817    250.17976058     0.33389459     77.92144904
   226        355.79229736    250.18774360     0.33545653     77.90901633
   227        357.39529419    250.19590494     0.33701684     77.89548697
   228        358.99827576    250.19911191     0.33857690     77.88091650
   229        360.60127258    250.19433608     0.34013858     77.86547932
   230        362.20426178    250.18251529     0.34170276     77.84956293
   231        363.80725097    250.16940008     0.34326798     77.83461429
   232        365.41024017    250.16183677     0.34483152     77.82202235
   233        367.01323700    250.16210017     0.34639190     77.81099597
   234        368.61621857    250.16736419     0.34794970     77.79946374
   235        370.21920776    250.17407841     0.34950598     77.78703568
   236        371.82220459    250.18075157     0.35106138     77.77465252
   237        373.42518616    250.18574238     0.35261725     77.76168440
   238        375.02818298    250.18538268     0.35417606     77.74585192
   239        376.63117218    250.17898456     0.35573922     77.72610989
   240        378.23416138    250.17327500     0.35730445     77.70570799
   241        379.83714294    250.17521045     0.35886775     77.69016297
   242        381.44013977    250.18300929     0.36042832     77.68015990
   243        383.04312897    250.18875649     0.36198941     77.67064820
   244        384.64611053    250.18692224     0.36355447     77.65712276
   245        386.24911499    250.17934238     0.36512317     77.63925169
   246        387.85209656    250.17240020     0.36669132     77.61994154
   247        389.45508575    250.16888358     0.36825540     77.60247701
   248        391.05808258    250.16590378     0.36981580     77.58770681
   249        392.66107941    250.16161820     0.37137448     77.57457456
   250        394.26404571    250.15920612     0.37293179     77.56303161
   251        395.86705780    250.16278584     0.37448715     77.55342985
   252        397.47005462    250.17283859     0.37604082     77.54470653
   253        399.07302093    250.18645797     0.37759408     77.53601660
   254        400.67604828    250.19969904     0.37914871     77.52684370
   255        402.27901459    250.20935624     0.38070588     77.51540022
   256        403.88199615    250.21359049     0.38226554     77.50028790
   257        405.48500824    250.21163862     0.38382703     77.48354496
   258        407.08798981    250.20412053     0.38538948     77.47113423
   259        408.69097137    250.19384624     0.38695197     77.46791407
   260        410.29396820    250.18496346     0.38851384     77.47225499
   261        411.89696502    250.17992381     0.39007530     77.47856749
   262        413.49994659    250.17770712     0.39163728     77.48190006
   263        415.10292816    250.17624113     0.39319999     77.47982028
   264        416.70594025    250.17522844     0.39476204     77.47403406
   265        418.30892181    250.17515141     0.39632186     77.46736701
   266        419.91190338    250.17502853     0.39787951     77.45918072
   267        421.51490021    250.17294792     0.39943676     77.44815480
   268        423.11788177    250.16940675     0.40099538     77.43604610
   269        424.72087860    250.16857889     0.40255538     77.42554832
   270        426.32387543    250.17394252     0.40411565     77.41716972
   271        427.92685699    250.18349291     0.40567550     77.40974336
   272        429.52986908    250.19084771     0.40723523     77.40324831
   273        431.13283539    250.19079366     0.40879615     77.39836890
   274        432.73580170    250.18356582     0.41035935     77.39255105
   275        434.33879852    250.17469347     0.41192328     77.38168450
   276        435.94178009    250.17117531     0.41348467     77.36702497
   277        437.54479218    250.17595729     0.41504224     77.35403871
   278        439.14775848    250.18548751     0.41659756     77.34374721
   279        440.75077057    250.19371484     0.41815200     77.33150020
   280        442.35375214    250.19649497     0.41970588     77.31441171
   281        443.95673370    250.19197251     0.42126087     77.29361737
   282        445.55974579    250.18170723     0.42281950     77.27011918
   283        447.16272735    250.17149661     0.42438173     77.24540846
   284        448.76569367    250.16637454     0.42594495     77.22335562
   285        450.36870575    250.16637322     0.42750676     77.20640125
   286        451.97168732    250.16974707     0.42906590     77.19320083
   287        453.57466888    250.17547166     0.43062196     77.18118168
   288        455.17766571    250.18131089     0.43217535     77.16880054
   289        456.78067779    250.18533801     0.43372690     77.15562407
   290        458.38365936    250.18841610     0.43527795     77.14205070
   291        459.98665619    250.19089015     0.43683136     77.12816392
   292        461.58963776    250.19038844     0.43839024     77.11224896
   293        463.19264984    250.18544810     0.43995491     77.09299301
   294        464.79563141    250.17785452     0.44152237     77.07206643
   295        466.39861298    250.17071142     0.44308860     77.05220219
   296        468.00160980    250.16624839     0.44465090     77.03484697
   297        469.60460663    250.16497192     0.44620853     77.01979994
   298        471.20758820    250.16626423     0.44776208     77.00593643
   299        472.81058502    250.17005364     0.44931282     76.99271540
   300        474.41356659    250.17664710     0.45086247     76.98042507
   301        476.01656342    250.18442741     0.45241271     76.96895223
   302        477.61956024    250.18959543     0.45396513     76.95715698
   303        479.22252655    250.18964936     0.45552075     76.94396078
   304        480.82553863    250.18682976     0.45707823     76.92987890
   305        482.42852020    250.18627818     0.45863413     76.91697464
   306        484.03150177    250.18894373     0.46018734     76.90618898
   307        485.63449860    250.18932044     0.46174057     76.89479442
   308        487.23749542    250.18371727     0.46329551     76.88030259
   309        488.84047699    250.17555965     0.46485071     76.86507986
   310        490.44345856    250.16859848     0.46640609     76.85145209
   311        492.04647064    250.16155811     0.46796411     76.83737971
   312        493.64945221    250.15323914     0.46952504     76.82211509
   313        495.25243378    250.14702666     0.47108582     76.80919912
   314        496.85543060    250.14689181     0.47264358     76.80091837
   315        498.45841217    250.15279231     0.47419717     76.79607884
   316        500.06140900    250.16239375     0.47574662     76.79318313
   317        501.66439056    250.17349626     0.47729402     76.79058513
   318        503.26738739    250.18266556     0.47884326     76.78480924
   319        504.87038422    250.18584890     0.48039677     76.77281487
   320        506.47336578    250.18290918     0.48195351     76.75498273
   321        508.07634735    250.17858283     0.48351069     76.73467386
   322        509.67934418    250.17681646     0.48506643     76.71550405
   323        511.28234100    250.17631015     0.48662098     76.69841086
   324        512.88530731    250.17433972     0.48817537     76.68239195
   325        514.48831940    250.17231574     0.48972940     76.66729073
   326        516.09131622    250.17301929     0.49128208     76.65334950
   327        517.69428253    250.17486116     0.49283323     76.64006108
   328        519.29727936    250.17366704     0.49438366     76.62701835
   329        520.90029144    250.16826753     0.49593517     76.61434466
   330        522.50325775    250.16138710     0.49749041     76.60108019
   331        524.10625458    250.15687646     0.49905026     76.58445569
   332        525.70925140    250.15746064     0.50061187     76.56348104
   333        527.31223297    250.16297303     0.50217144     76.54103694
   334        528.91522980    250.16962241     0.50372795     76.52003835
   335        530.51821136    250.17229358     0.50528247     76.50157837
   336        532.12120819    250.16865032     0.50683612     76.48641144
   337        533.72418976    250.16125065     0.50839002     76.47389776
   338        535.32718658    250.15447212     0.50994483     76.46142062
   339        536.93016815    250.14970602     0.51149983     76.44697451
   340        538.53316498    250.14586482     0.51305340     76.43134375
   341        540.13616180    250.14321387     0.51460500     76.41667608
   342        541.73912811    250.14397183     0.51615536     76.40308952
   343        543.34214020    250.14944102     0.51770502     76.38887491
   344        544.94513702    250.15793050     0.51925402     76.37387564
   345        546.54810333    250.16548709     0.52080326     76.35974424
   346        548.15110016    250.16796833     0.52235442     76.34678801
   347        549.75409698    250.16387961     0.52390773     76.33382238
   348        551.35707855    250.15646130     0.52546117     76.32094525
   349        552.96006012    250.15128125     0.52701293     76.30931836
   350        554.56307220    250.15063957     0.52856356     76.29895765
   351        556.16605377    250.15182646     0.53011448     76.28846998
   352        557.76903534    250.15178249     0.53166535     76.27710351
   353        559.37203216    250.15127208     0.53321445     76.26615477
   354        560.97501373    250.15288661     0.53476108     76.25696133
   355        562.57801056    250.15670815     0.53630666     76.24873775
   356        564.18099212    250.15980195     0.53785398     76.23939461
   357        565.78398895    250.16001617     0.53940521     76.22757425
   358        567.38698578    250.15875875     0.54095989     76.21399661
   359        568.98996735    250.15890366     0.54251583     76.20104683
   360        570.59294891    250.16093513     0.54407173     76.19082029
   361        572.19596100    250.16276093     0.54562712     76.18334941
   362        573.79894257    250.16327246     0.54718054     76.17710837
   363        575.40192413    250.16329532     0.54873083     76.17119418
   364        577.00492096    250.16315583     0.55027934     76.16515000
   365        578.60791778    250.16309405     0.55182807     76.15795303
   366        580.21089935    250.16469724     0.55337724     76.14976480
   367        581.81388092    250.16953740     0.55492641     76.14189252
   368        583.41689300    250.17813745     0.55647587     76.13426434
   369        585.01985932    250.18955661     0.55802575     76.12659593
   370        586.62285614    250.20049943     0.55957548     76.12010363
   371        588.22585296    250.20651834     0.56112483     76.11482488
   372        589.82883453    250.20537016     0.56267356     76.10847406
   373        591.43183136    250.19911053     0.56422048     76.09980287
   374        593.03481293    250.19213330     0.56576543     76.08980401
   375        594.63780975    250.18690119     0.56731097     76.07904255
   376        596.24080658    250.18313723     0.56885947     76.06724769
   377        597.84378815    250.18039453     0.57040963     76.05501749
   378        599.44676971    250.17848650     0.57195835     76.04285740
   379        601.04976654    250.17685001     0.57350483     76.02995951
   380        602.65276337    250.17573132     0.57505136     76.01609166
   381        604.25572968    250.17521166     0.57660088     76.00256972
   382        605.85874176    250.17279602     0.57815450     75.99034017
   383        607.46173858    250.16604334     0.57971058     75.97948944
   384        609.06470490    250.15681458     0.58126561     75.96986723
   385        610.66770172    250.15045943     0.58281628     75.96103758
   386        612.27069855    250.15180728     0.58436170     75.95332453
   387        613.87368012    250.16141904     0.58590448     75.94829253
   388        615.47666168    250.17469505     0.58744888     75.94631682
   389        617.07967377    250.18567454     0.58899687     75.94446872
   390        618.68265534    250.19117041     0.59054633     75.93911202
   391        620.28563690    250.19077938     0.59209445     75.93012728
   392        621.88863373    250.18538536     0.59364187     75.92034843
   393        623.49163055    250.17720449     0.59519141     75.91087595
   394        625.09462738    250.17053143     0.59674304     75.89978302
   395        626.69762421    250.17018370     0.59829305     75.88698332
   396        628.30059052    250.17681226     0.59983867     75.87591837
   397        629.90360259    250.18520250     0.60138055     75.86866238
   398        631.50659942    250.18964898     0.60292074     75.86412161
   399        633.10955048    250.18896411     0.60446087     75.86081465
   400        634.71257782    250.18522919     0.60600219     75.85758558
   401        636.31555939    250.18198839     0.60754456     75.85303663
   402        637.91852570    250.18341811     0.60908571     75.84652197
   403        639.52153778    250.19035699     0.61062421     75.83889617
   404        641.12453461    250.19895227     0.61216209     75.83214583
   405        642.72750092    250.20521641     0.61370284     75.82748305
   406        644.33049774    250.20832428     0.61524792     75.82334745
   407        645.93350983    250.20960860     0.61679584     75.81689195
   408        647.53649139    250.20964003     0.61834419     75.80689088
   409        649.13947296    250.20784319     0.61989150     75.79455855
   410        650.74246979    250.20501593     0.62143713     75.78270789
   411        652.34545135    250.20318088     0.62298057     75.77355694
   412        653.94844818    250.20334407     0.62452151     75.76680577
   413        655.55142975    250.20420738     0.62606045     75.76072563
   414        657.15444183    250.20285818     0.62759902     75.75423868
   415        658.75742340    250.19886078     0.62913838     75.74768426
   416        660.36040497    250.19571954     0.63067808     75.74248550
   417        661.96340179    250.19617000     0.63221768     75.73942466
   418        663.56638336    250.19927186     0.63375866     75.73720570
   419        665.16938019    250.20209808     0.63530385     75.73310360
   420        666.77236175    250.20255832     0.63685445     75.72524359
   421        668.37535858    250.20189370     0.63840780     75.71434604
   422        669.97835541    250.20329877     0.63995949     75.70326127
   423        671.58133697    250.20672848     0.64150809     75.69465289
   424        673.18431854    250.20745160     0.64305572     75.68806344
   425        674.78733063    250.20148837     0.64460301     75.68099261
   426        676.39031219    250.19079875     0.64614722     75.67362294
   427        677.99329376    250.18094848     0.64768713     75.66785185
   428        679.59629059    250.17557742     0.64922554     75.66275956
   429        681.19928741    250.17516929     0.65076512     75.65687330
   430        682.80226898    250.17801205     0.65230610     75.65124791
   431        684.40525055    250.18115317     0.65384822     75.64592706
   432        686.00826263    250.18316492     0.65539093     75.63918158
   433        687.61122894    250.18509730     0.65693235     75.63148944
   434        689.21422577    250.18781099     0.65847108     75.62455356
   435        690.81722259    250.19097369     0.66000710     75.61829909
   436        692.42020416    250.19480903     0.66153911     75.61247587
   437        694.02320099    250.20108703     0.66306338     75.60890545
   438        695.62618255    250.21184085     0.66457691     75.61027410
   439        697.22917938    250.22698449     0.66608125     75.61686733
   440        698.83217621    250.24389267     0.66758208     75.62562752
   441        700.43515778    250.18217087     0.66919696     75.57964707

File: data/2019/orig/40-1_DIL_202-19_AA6082_average.asc
40-1_DIL_202-19_AA6082_average.asc    T=225°C    phi°=0.001    Yield=0.52679209
                Zeit   /    Temperatur   /    Phi   /    Fließspannung kf
                  s              °C              -              MPa
     4        0.00000000    225.07478841     0.00026577     0.52679209
     5        1.60298920    225.09378445     0.00070011     1.67021801
     6        3.20597839    225.11185113     0.00115215     3.30525512
     7        4.78774261    225.12809889     0.00162840     5.69209320
     8        6.38160960    225.14142164     0.00213389     9.00436811
     9        7.98460134    225.15106403     0.00267624     13.31887275
    10        9.58759562    225.15737747     0.00326820     18.66933447
    11        11.19058990    225.16203214     0.00392678     25.00238487
    12        12.79357147    225.16736003     0.00466965     31.98565886
    13        14.39656575    225.17521919     0.00551053     39.00626514
    14        15.99955241    225.18608938     0.00645618     45.47649244
    15        17.60254160    225.19890553     0.00750566     51.09518705
    16        19.20552826    225.21163297     0.00865176     55.83679280
    17        20.80852763    225.22212079     0.00988337     59.79721092
    18        22.41151428    225.22871061     0.01118776     63.08284433
    19        24.01449585    225.23046919     0.01255219     65.78513486
    20        25.61749776    225.22731781     0.01396481     67.99345078
    21        27.22048950    225.22027426     0.01541507     69.80264743
    22        28.82347107    225.21155038     0.01689393     71.30117873
    23        30.42646789    225.20401536     0.01839391     72.56035568
    24        32.02945963    225.20004241     0.01990908     73.63728033
    25        33.63243611    225.20048691     0.02143479     74.57701416
    26        35.23542785    225.20454534     0.02296749     75.41205665
    27        36.83842468    225.21050873     0.02450454     76.16469559
    28        38.44141642    225.21680034     0.02604422     76.85108850
    29        40.04440816    225.22262167     0.02758558     77.48372558
    30        41.64738973    225.22786761     0.02912833     78.07039349
    31        43.25038147    225.23252674     0.03067262     78.61479528
    32        44.85337829    225.23621846     0.03221881     79.11992626
    33        46.45635986    225.23834164     0.03376731     79.58936885
    34        48.05935160    225.23866811     0.03531831     80.02669511
    35        49.66233825    225.23781044     0.03687160     80.43593822
    36        51.26533508    225.23710462     0.03842647     80.81951304
    37        52.86831665    225.23788271     0.03998189     81.17705948
    38        54.47130330    225.24064167     0.04153697     81.51341145
    39        56.07429504    225.24478109     0.04309138     81.83981272
    40        57.67729187    225.24905486     0.04464540     82.16118075
    41        59.28028869    225.25224421     0.04619970     82.47152208
    42        60.88327535    225.25357723     0.04775497     82.76312353
    43        62.48625183    225.25285236     0.04931164     83.03411992
    44        64.08924865    225.25040532     0.05086982     83.28633509
    45        65.69224548    225.24696934     0.05242930     83.52161353
    46        67.29523214    225.24343883     0.05398976     83.74419998
    47        68.89822387    225.24057094     0.05555079     83.95960481
    48        70.50121053    225.23868015     0.05711207     84.16896352
    49        72.10421244    225.23747688     0.05867337     84.37042146
    50        73.70719909    225.23629119     0.06023465     84.56336687
    51        75.31018066    225.23469303     0.06179600     84.74896482
    52        76.91318257    225.23300419     0.06335749     84.92828546
    53        78.51615905    225.23207090     0.06491906     85.09927187
    54        80.11915588    225.23237572     0.06648055     85.26061777
    55        81.72214762    225.23340080     0.06804187     85.41711241
    56        83.32513427    225.23398411     0.06960313     85.57293042
    57        84.92812602    225.23332363     0.07116459     85.72601174
    58        86.53111267    225.23159033     0.07272664     85.87365217
    59        88.13410441    225.22961365     0.07428971     86.01580429
    60        89.73709106    225.22812037     0.07585431     86.15072293
    61        91.34008280    225.22735751     0.07742084     86.27578295
    62        92.94306945    225.22734474     0.07898928     86.39401892
    63        94.54606628    225.22825374     0.08055907     86.51084453
    64        96.14906311    225.23034569     0.08212929     86.62712943
    65        97.75203450    225.23353857     0.08369907     86.74115629
    66        99.35504150    225.23722597     0.08526793     86.85205612
    67        100.95802307    225.24069410     0.08683576     86.95945984
    68        102.56101481    225.24368623     0.08840255     87.06253058
    69        104.16400655    225.24643286     0.08996833     87.16082062
    70        105.76698812    225.24916068     0.09153316     87.25639601
    71        107.36997985    225.25171946     0.09309744     87.35353198
    72        108.97297668    225.25368747     0.09466182     87.45463394
    73        110.57597351    225.25468911     0.09622704     87.55715997
    74        112.17894490    225.25457159     0.09779354     87.65539070
    75        113.78193664    225.25342775     0.09936133     87.74391413
    76        115.38493347    225.25158306     0.10092995     87.82021720
    77        116.98792521    225.24951996     0.10249869     87.88733222
    78        118.59091186    225.24769760     0.10406695     87.95305590
    79        120.19390869    225.24637589     0.10563445     88.02419154
    80        121.79689025    225.24551553     0.10720124     88.10148189
    81        123.39988708    225.24467746     0.10876758     88.17989200
    82        125.00287374    225.24301076     0.11033384     88.25575754
    83        126.60586039    225.23964886     0.11190046     88.33059567
    84        128.20884704    225.23445163     0.11346776     88.40461178
    85        129.81184387    225.22836256     0.11503594     88.47494713
    86        131.41483561    225.22285256     0.11660491     88.54200811
    87        133.01782226    225.21896013     0.11817444     88.60995458
    88        134.62081400    225.21682748     0.11974416     88.67978348
    89        136.22380066    225.21588553     0.12131372     88.74527962
    90        137.82679748    225.21526534     0.12288277     88.80130996
    91        139.42977905    225.21427860     0.12445104     88.85330504
    92        141.03277079    225.21292916     0.12601835     88.90909276
    93        142.63576762    225.21198736     0.12758468     88.96812850
    94        144.23875427    225.21224666     0.12915032     89.02710798
    95        145.84175109    225.21353911     0.13071583     89.08715591
    96        147.44474284    225.21459484     0.13228183     89.14972189
    97        149.04771423    225.21401170     0.13384865     89.21107785
    98        150.65072123    225.21140687     0.13541621     89.26642037
    99        152.25370788    225.20765614     0.13698428     89.31657194
   100        153.85668437    225.20410834     0.13855280     89.36590332
   101        155.45969136    225.20166738     0.14012195     89.41723824
   102        157.06266784    225.20058039     0.14169194     89.46974587
   103        158.66566467    225.20084475     0.14326277     89.51956013
   104        160.26866149    225.20256942     0.14483423     89.56581864
   105        161.87162780    225.20596097     0.14640605     89.61412368
   106        163.47463480    225.21111200     0.14797794     89.66787910
   107        165.07762146    225.21780322     0.14954966     89.72285301
   108        166.68060811    225.22538695     0.15112105     89.77515749
   109        168.28361511    225.23284267     0.15269208     89.82561811
   110        169.88659159    225.23909446     0.15426290     89.87637762
   111        171.48957824    225.24346525     0.15583378     89.92736575
   112        173.09257507    225.24592518     0.15740489     89.97483465
   113        174.69556172    225.24692899     0.15897631     90.01631800
   114        176.29854838    225.24705849     0.16054791     90.05470339
   115        177.90153503    225.24680537     0.16211936     90.09404962
   116        179.50453186    225.24647713     0.16369016     90.13451853
   117        181.10752868    225.24605424     0.16525984     90.17353667
   118        182.71049499    225.24513960     0.16682827     90.21219779
   119        184.31349182    225.24323051     0.16839574     90.25460238
   120        185.91648864    225.24013627     0.16996293     90.29989191
   121        187.51948547    225.23614138     0.17153074     90.34526499
   122        189.12246195    225.23181762     0.17310012     90.39313020
   123        190.72546895    225.22776023     0.17467179     90.44393183
   124        192.32844543    225.22452999     0.17624603     90.49065671
   125        193.93145243    225.22273250     0.17782244     90.52845771
   126        195.53443908    225.22288861     0.17940013     90.55910450
   127        197.13742574    225.22501779     0.18097802     90.58678201
   128        198.74042256    225.22836667     0.18255524     90.61784286
   129        200.34339904    225.23164489     0.18413131     90.65476099
   130        201.94640604    225.23354669     0.18570612     90.69042184
   131        203.54938253    225.23316448     0.18727978     90.71968299
   132        205.15237935    225.23029749     0.18885257     90.74749528
   133        206.75536601    225.22578633     0.19042478     90.77924827
   134        208.35835266    225.22159270     0.19199662     90.81371985
   135        209.96134948    225.22017506     0.19356809     90.84868042
   136        211.56433614    225.22326667     0.19513912     90.88574116
   137        213.16733297    225.23083074     0.19670968     90.92757251
   138        214.77030944    225.24093232     0.19827988     90.97419331
   139        216.37330627    225.25057823     0.19984995     91.02117618
   140        217.97629293    225.25698659     0.20142012     91.06326599
   141        219.57928975    225.25867321     0.20299053     91.09997641
   142        221.18227641    225.25589854     0.20456123     91.13252847
   143        222.78526306    225.25023948     0.20613224     91.16117316
   144        224.38825988    225.24357488     0.20770357     91.18894956
   145        225.99123637    225.23730428     0.20927533     91.21986372
   146        227.59424337    225.23235051     0.21084754     91.25287909
   147        229.19721984    225.22956573     0.21242006     91.28442247
   148        230.80021667    225.22975824     0.21399263     91.31610286
   149        232.40320333    225.23315796     0.21556510     91.35296330
   150        234.00618998    225.23887439     0.21713756     91.39504002
   151        235.60918681    225.24495714     0.21871026     91.43752707
   152        237.21217346    225.24917863     0.22028345     91.47693406
   153        238.81517028    225.25009700     0.22185718     91.51150526
   154        240.41814677    225.24767751     0.22343126     91.53970421
   155        242.02114359    225.24303947     0.22500541     91.56302600
   156        243.62413024    225.23764168     0.22657941     91.58629356
   157        245.22712707    225.23266615     0.22815316     91.61213062
   158        246.83011373    225.22896467     0.22972652     91.63887234
   159        248.43310038    225.22723286     0.23129925     91.66416801
   160        250.03609721    225.22798035     0.23287106     91.68805923
   161        251.63907369    225.23133670     0.23444171     91.71357683
   162        253.24208068    225.23697582     0.23601113     91.74276871
   163        254.84505717    225.24419156     0.23757944     91.77333415
   164        256.44805399    225.25196038     0.23914707     91.80294485
   165        258.05104065    225.25904309     0.24071459     91.83302104
   166        259.65402730    225.26435176     0.24228261     91.86549555
   167        261.25702413    225.26745844     0.24385150     91.89828172
   168        262.86001078    225.26871900     0.24542136     91.92747075
   169        264.46300761    225.26880927     0.24699212     91.95351286
   170        266.06598409    225.26819265     0.24856359     91.97821046
   171        267.66898091    225.26707555     0.25013551     91.99919153
   172        269.27196757    225.26568468     0.25170754     92.01538617
   173        270.87497457    225.26432704     0.25327942     92.03163517
   174        272.47796122    225.26314215     0.25485114     92.05392470
   175        274.08093770    225.26191205     0.25642295     92.08193073
   176        275.68394470    225.26017192     0.25799522     92.10928623
   177        277.28692118    225.25754300     0.25956822     92.13323656
   178        278.88991801    225.25407488     0.26114201     92.15520909
   179        280.49290466    225.25036212     0.26271638     92.17463381
   180        282.09590149    225.24726819     0.26429091     92.19148856
   181        283.69887797    225.24535625     0.26586520     92.20728322
   182        285.30187479    225.24441596     0.26743915     92.22334411
   183        286.90487162    225.24347421     0.26901302     92.24112322
   184        288.50784810    225.24136484     0.27058726     92.25921544
   185        290.11085510    225.23752254     0.27216209     92.27519865
   186        291.71383158    225.23242692     0.27373738     92.28930518
   187        293.31682841    225.22733999     0.27531269     92.30077009
   188        294.91981506    225.22357089     0.27688750     92.30936368
   189        296.52281189    225.22187441     0.27846149     92.31879759
   190        298.12579854    225.22237150     0.28003450     92.33106468
   191        299.72878519    225.22486185     0.28160654     92.34460863
   192        301.33178202    225.22908814     0.28317774     92.35851830
   193        302.93475850    225.23467217     0.28474838     92.37360266
   194        304.53776550    225.24089984     0.28631900     92.39170066
   195        306.14074198    225.24676283     0.28789029     92.41294710
   196        307.74373881    225.25138313     0.28946287     92.43361237
   197        309.34672546    225.25449943     0.29103695     92.44959218
   198        310.94971212    225.25658750     0.29261222     92.46037723
   199        312.55270894    225.25849666     0.29418791     92.46798426
   200        314.15569559    225.26088094     0.29576317     92.47399929
   201        315.75869242    225.26381044     0.29733733     92.47899537
   202        317.36166890    225.26672017     0.29891016     92.48344130
   203        318.96466573    225.26861291     0.30048195     92.48955064
   204        320.56765238    225.26841768     0.30205335     92.50119210
   205        322.17064921    225.26546079     0.30362501     92.51691466
   206        323.77363586    225.25989540     0.30519717     92.52842281
   207        325.37662252    225.25278510     0.30676964     92.53128854
   208        326.97961934    225.24571306     0.30834202     92.52893889
   209        328.58259582    225.24019708     0.30991393     92.52698245
   210        330.18560282    225.23725695     0.31148512     92.52943547
   211        331.78857930    225.23716692     0.31305558     92.53661037
   212        333.39157613    225.23934538     0.31462557     92.54643147
   213        334.99456278    225.24251367     0.31619552     92.55743774
   214        336.59754943    225.24514854     0.31776579     92.56692780
   215        338.20054626    225.24597511     0.31933654     92.57226945
   216        339.80353292    225.24432273     0.32090773     92.57547332
   217        341.40652974    225.24038285     0.32247923     92.57808005
   218        343.00950622    225.23527928     0.32405092     92.57739484
   219        344.61250305    225.23066116     0.32562266     92.57407106
   220        346.21548970    225.22780488     0.32719433     92.57389534
   221        347.81848653    225.22676880     0.32876585     92.57984834
   222        349.42147318    225.22631117     0.33033720     92.58916341
   223        351.02445983    225.22480378     0.33190841     92.59766602
   224        352.62745666    225.22157887     0.33347949     92.60320238
   225        354.23043314    225.21765495     0.33505031     92.60543675
   226        355.83344014    225.21515578     0.33662060     92.60537293
   227        357.43641662    225.21582594     0.33819008     92.60574835
   228        359.03941345    225.21984145     0.33975866     92.60872413
   229        360.64240010    225.22580574     0.34132655     92.61311500
   230        362.24538676    225.23178281     0.34289419     92.61666321
   231        363.84838358    225.23646361     0.34446210     92.61896756
   232        365.45138041    225.23963657     0.34603058     92.62007868
   233        367.05437724    225.24183683     0.34759963     92.61934439
   234        368.65734354    225.24371197     0.34916893     92.61756415
   235        370.26035054    225.24565101     0.35073810     92.61676992
   236        371.86333720    225.24771501     0.35230692     92.61743722
   237        373.46632385    225.24964470     0.35387553     92.61905035
   238        375.06932067    225.25092640     0.35544443     92.62152129
   239        376.67230733    225.25102041     0.35701433     92.62359405
   240        378.27529398    225.24968528     0.35858579     92.62253086
   241        379.87828064    225.24720294     0.36015911     92.61857551
   242        381.48128764    225.24432059     0.36173429     92.61506193
   243        383.08425395    225.24183684     0.36331107     92.61134160
   244        384.68726094    225.24010069     0.36488908     92.60408778
   245        386.29024760    225.23892041     0.36646780     92.59448280
   246        387.89322408    225.23791904     0.36804662     92.58536010
   247        389.49623107    225.23675724     0.36962491     92.57636628
   248        391.09921773    225.23496446     0.37120215     92.56781426
   249        392.70221456    225.23194650     0.37277800     92.56245014
   250        394.30519104    225.22761329     0.37435227     92.55970578
   251        395.90818786    225.22306999     0.37592487     92.55569605
   252        397.51117452    225.22047139     0.37749578     92.55002771
   253        399.11418152    225.22194714     0.37906506     92.54589101
   254        400.71716817    225.22840313     0.38063285     92.54496934
   255        402.32015482    225.23908460     0.38219941     92.54619097
   256        403.92315165    225.25211746     0.38376515     92.54794937
   257        405.52613830    225.26543766     0.38533049     92.54926671
   258        407.12914530    225.27730185     0.38689576     92.54894638
   259        408.73211161    225.28620251     0.38846115     92.54662529
   260        410.33511861    225.29076762     0.39002690     92.54365516
   261        411.93810526    225.29016571     0.39159335     92.53979771
   262        413.54109192    225.28475204     0.39316084     92.53250419
   263        415.14407857    225.27620158     0.39472946     92.52144052
   264        416.74706522    225.26680318     0.39629896     92.50946725
   265        418.35005188    225.25843562     0.39786882     92.49816163
   266        419.95303853    225.25202571     0.39943857     92.48696673
   267        421.55602519    225.24772444     0.40100794     92.47659862
   268        423.15901184    225.24536529     0.40257689     92.46882136
   269        424.76201884    225.24472812     0.40414538     92.46421888
   270        426.36500549    225.24554036     0.40571336     92.46134040
   271        427.96797180    225.24738596     0.40728091     92.45740729
   272        429.57097880    225.24963937     0.40884844     92.45195100
   273        431.17396545    225.25148265     0.41041657     92.44739782
   274        432.77699280    225.25208816     0.41198583     92.44316900
   275        434.37997945    225.25096812     0.41355628     92.43453693
   276        435.98298645    225.24824397     0.41512747     92.41980856
   277        437.58597310    225.24451576     0.41669878     92.40246229
   278        439.18895976    225.24043217     0.41826977     92.38678586
   279        440.79194641    225.23650346     0.41984026     92.37524761
   280        442.39493306    225.23340499     0.42141002     92.36588561
   281        443.99791972    225.23229152     0.42297855     92.35345514
   282        445.60090637    225.23451105     0.42454531     92.33752348
   283        447.20389302    225.24075145     0.42611023     92.32401983
   284        448.80687968    225.25028061     0.42767398     92.31694802
   285        450.40988667    225.26092121     0.42923769     92.31425538
   286        452.01285298    225.26980995     0.43080247     92.31123491
   287        453.61583964    225.27442853     0.43236903     92.30436975
   288        455.21884663    225.27339918     0.43393767     92.29275602
   289        456.82181294    225.26691650     0.43550840     92.27744369
   290        458.42484029    225.25680775     0.43708088     92.25996579
   291        460.02782694    225.24607932     0.43865435     92.24222874
   292        461.63081360    225.23796781     0.44022772     92.22683588
   293        463.23380025    225.23491875     0.44179993     92.21521311
   294        464.83680725    225.23796003     0.44337026     92.20663634
   295        466.43979390    225.24659389     0.44493849     92.20005789
   296        468.04278056    225.25911307     0.44650483     92.19477831
   297        469.64576721    225.27322508     0.44806969     92.19012752
   298        471.24875386    225.28674212     0.44963354     92.18518124
   299        472.85176086    225.29798004     0.45119683     92.17860368
   300        474.45472717    225.30576012     0.45276006     92.16984776
   301        476.05771382    225.30933505     0.45432375     92.15865974
   302        477.66074117    225.30857209     0.45588835     92.14432314
   303        479.26370748    225.30422605     0.45745397     92.12758706
   304        480.86667378    225.29777913     0.45902025     92.11015621
   305        482.46970113    225.29070962     0.46058642     92.09256831
   306        484.07270813    225.28380874     0.46215179     92.07554391
   307        485.67563374    225.27724253     0.46371612     92.06113680
   308        487.27866109    225.27118387     0.46527966     92.04976678
   309        488.88166809    225.26614107     0.46684294     92.03865247
   310        490.48461405    225.26256015     0.46840661     92.02581607
   311        492.08762105    225.26023979     0.46997118     92.01225984
   312        493.69062805    225.25832671     0.47153697     91.99834160
   313        495.29361470    225.25599795     0.47310390     91.98254478
   314        496.89658101    225.25320434     0.47467155     91.96419987
   315        498.49958801    225.25074675     0.47623921     91.94382447
   316        500.10257466    225.24957162     0.47780625     91.92363872
   317        501.70558166    225.24995094     0.47937229     91.90815559
   318        503.30854797    225.25132768     0.48093734     91.89907112
   319        504.91153462    225.25287800     0.48250157     91.89221608
   320        506.51456197    225.25411731     0.48406531     91.88287197
   321        508.11750793    225.25498573     0.48562885     91.87009397
   322        509.72049458    225.25551438     0.48719246     91.85512853
   323        511.32352193    225.25554468     0.48875622     91.83899954
   324        512.92652893    225.25477646     0.49032006     91.82236716
   325        514.52945454    225.25304185     0.49188383     91.80670114
   326        516.13248189    225.25049244     0.49344746     91.79399323
   327        517.73550923    225.24745528     0.49501106     91.78416292
   328        519.33845520    225.24404437     0.49657485     91.77458750
   329        520.94144185    225.23995050     0.49813907     91.76280730
   330        522.54446919    225.23473749     0.49970385     91.74785906
   331        524.14743550    225.22843835     0.50126920     91.72969307
   332        525.75040181    225.22189362     0.50283502     91.70894680
   333        527.35342915    225.21654129     0.50440114     91.68770318
   334        528.95641581    225.21385999     0.50596728     91.66849384
   335        530.55938212    225.21481864     0.50753297     91.65103066
   336        532.16238912    225.21956152     0.50909775     91.63314708
   337        533.76537577    225.22744684     0.51066134     91.61499655
   338        535.36838277    225.23740785     0.51222385     91.59856894
   339        536.97134908    225.24838510     0.51378562     91.58478497
   340        538.57433573    225.25955526     0.51534701     91.57323119
   341        540.17734273    225.27034005     0.51690829     91.56293771
   342        541.78032938    225.28039655     0.51846960     91.55348504
   343        543.38329569    225.28969438     0.52003091     91.54513916
   344        544.98630269    225.29851132     0.52159195     91.53610722
   345        546.58933003    225.30711022     0.52315228     91.52245135
   346        548.19225565    225.31519326     0.52471156     91.50377517
   347        549.79526265    225.32163787     0.52627001     91.48502139
   348        551.39828999    225.32493035     0.52782849     91.46997989
   349        553.00125631    225.32408833     0.52938814     91.45728485
   350        554.60422261    225.31935926     0.53094970     91.44364521
   351        556.20724995    225.31213809     0.53251318     91.42726070
   352        557.81023661    225.30417516     0.53407797     91.40793402
   353        559.41318257    225.29667255     0.53564330     91.38644261
   354        561.01620992    225.28986837     0.53720868     91.36511465
   355        562.61919657    225.28321935     0.53877397     91.34771381
   356        564.22218323    225.27586818     0.54033926     91.33598606
   357        565.82516988    225.26716038     0.54190458     91.32640850
   358        567.42815653    225.25717588     0.54346971     91.31251536
   359        569.03116353    225.24702653     0.54503424     91.29082535
   360        570.63415019    225.23848161     0.54659781     91.26439072
   361        572.23711649    225.23300736     0.54816036     91.23991875
   362        573.84012349    225.23100107     0.54972208     91.22119215
   363        575.44313049    225.23181466     0.55128316     91.20602122
   364        577.04607645    225.23433549     0.55284357     91.19027192
   365        578.64908345    225.23750738     0.55440316     91.17415319
   366        580.25211079    225.24049330     0.55596198     91.16058212
   367        581.85505676    225.24261773     0.55752037     91.14912261
   368        583.45804341    225.24335653     0.55907882     91.13695026
   369        585.06107076    225.24249841     0.56063768     91.12221217
   370        586.66407776    225.24038817     0.56219702     91.10438775
   371        588.26700337    225.23801629     0.56375647     91.08476448
   372        589.87003072    225.23672357     0.56531547     91.06518231
   373        591.47303772    225.23754853     0.56687348     91.04641546
   374        593.07598368    225.24063352     0.56843035     91.02923877
   375        594.67899068    225.24514324     0.56998648     91.01395951
   376        596.28199768    225.24969689     0.57154272     90.99955114
   377        597.88498433    225.25295019     0.57310006     90.98506953
   378        599.48795064    225.25407211     0.57465910     90.97004878
   379        601.09095764    225.25304595     0.57621969     90.95455984
   380        602.69394429    225.25066960     0.57778091     90.93896659
   381        604.29695129    225.24815976     0.57934161     90.92205024
   382        605.89991760    225.24658157     0.58090108     90.90181555
   383        607.50290425    225.24652111     0.58245936     90.87916175
   384        609.10593160    225.24815690     0.58401699     90.85814850
   385        610.70887756    225.25146404     0.58557444     90.84103231
   386        612.31186421    225.25620942     0.58713186     90.82575723
   387        613.91489156    225.26171958     0.58868912     90.81045416
   388        615.51787821    225.26673947     0.59024624     90.79548386
   389        617.12082417    225.26972259     0.59180345     90.78065173
   390        618.72385152    225.26955967     0.59336100     90.76553846
   391        620.32685852    225.26630726     0.59491879     90.74991098
   392        621.92980448    225.26133540     0.59647623     90.73260266
   393        623.53281148    225.25667047     0.59803247     90.71357418
   394        625.13581848    225.25392121     0.59958700     90.69489747
   395        626.73878479    225.25356462     0.60113993     90.67849384
   396        628.34177144    225.25510966     0.60269201     90.66486313
   397        629.94477844    225.25782313     0.60424407     90.65256623
   398        631.54776509    225.26115327     0.60579659     90.63917076
   399        633.15075175    225.26447222     0.60734961     90.62444614
   400        634.75373840    225.26671360     0.60890299     90.61057947
   401        636.35672505    225.26663492     0.61045658     90.59797768
   402        637.95975240    225.26361672     0.61201035     90.58333796
   403        639.56269836    225.25825758     0.61356428     90.56421254
   404        641.16568501    225.25227615     0.61511821     90.54356604
   405        642.76871236    225.24784498     0.61667180     90.52643526
   406        644.37167867    225.24672972     0.61822449     90.51404575
   407        645.97464497    225.24956894     0.61977585     90.50376786
   408        647.57767232    225.25561629     0.62132595     90.49175584
   409        649.18067932    225.26312673     0.62287533     90.47569945
   410        650.78360494    225.27015238     0.62442486     90.45716533
   411        652.38663228    225.27523671     0.62597529     90.43969476
   412        653.98963928    225.27774853     0.62752695     90.42624564
   413        655.59260559    225.27796735     0.62907950     90.41639133
   414        657.19559224    225.27694080     0.63063190     90.40356521
   415        658.79859924    225.27589793     0.63218291     90.38259316
   416        660.40158589    225.27532148     0.63373190     90.35860692
   417        662.00455220    225.27443269     0.63527943     90.34088248
   418        663.60755920    225.27179381     0.63682690     90.33153737
   419        665.21054585    225.26668618     0.63837550     90.32416580
   420        666.81355285    225.25998676     0.63992538     90.31191478
   421        668.41651916    225.25365524     0.64147567     90.29461779
   422        670.01950581    225.24933711     0.64302534     90.27701399
   423        671.62253316    225.24741677     0.64457400     90.26257469
   424        673.22549947    225.24722925     0.64612198     90.25032439
   425        674.82846578    225.24791604     0.64766990     90.23652676
   426        676.43149312    225.24899877     0.64921821     90.21973328
   427        678.03447978    225.25035072     0.65076707     90.20270148
   428        679.63742574    225.25190206     0.65231638     90.18792368
   429        681.24045308    225.25345333     0.65386604     90.17447194
   430        682.84346008    225.25467561     0.65541605     90.16051357
   431        684.44640604    225.25521853     0.65696657     90.14598867
   432        686.04941304    225.25486506     0.65851780     90.13182620
   433        687.65242004    225.25371269     0.66006970     90.11804347
   434        689.25540669    225.25236859     0.66162179     90.10405806
   435        690.85837300    225.25208578     0.66317292     90.08949831
   436        692.46138000    225.25465713     0.66472146     90.07365690
   437        694.06436665    225.26191200     0.66626578     90.05685600
   438        695.66735331    225.27494401     0.66780492     90.04294682
   439        697.27033996    225.29350054     0.66933913     90.03709910
   440        698.87332662    225.31593182     0.67086990     90.03994936
   441        700.47635396    225.33973185     0.67239946     90.04638163
   442        702.07929993    225.23370870     0.67398509     90.05164846
