Repository: gkronber/Empirical-Constitutive-Models-SymReg-RSPA

Folder `orig` contains original files from Kabliman E, Kolody AH, Kommenda M, Kronberger G.: _Prediction of stress-strain curves for aluminium alloys using symbolic regression._ AIP Conference Proceedings 2113, 180009, 2019 (https://doi.org/10.1063/1.5112747).

The files `AA6082_all_temps_combined.csv` and `AA6082_all_temps_combined_tomax.csv` contain all data from the individual files and cut off at the maximum stress value. The two files are used for plotting mainly.

The two files contain stress-strain measurements for phip in (0.001, 0.01, 0.1, 1.0, 10) and temperture in (350, 375, 400, 425, 475, 500). 

Data are shared with kind permission of the original authors.

File: data/2019/orig/44-1_DIL_202-19_AA6082_average.asc
44-1_DIL_202-19_AA6082_average.asc    T=275°C    phi°=0.01    Yield=0.27222776
                Zeit   /    Temperatur   /    Phi   /    Fließspannung kf
                  s              °C              -              MPa
     4        0.00000000    275.02230835     0.00004479     0.27222776
     5        0.16298676    275.03588624     0.00001673     1.74893596
     6        0.32597860    275.04644749     0.00027772     3.87036160
     7        0.48806381    275.05488635     0.00068406     6.96599748
     8        0.64316559    275.06381434     0.00100820     11.25367824
     9        0.80614980    275.07614120     0.00138935     16.82462350
    10        0.96913656    275.09377803     0.00179653     23.56275485
    11        1.13213094    275.11681490     0.00211223     31.02621067
    12        1.29512278    275.14332001     0.00258217     38.49550396
    13        1.45811590    275.16995193     0.00348239     45.25193504
    14        1.62110265    275.19321947     0.00477991     50.85734348
    15        1.78409068    275.21063499     0.00617593     55.22558278
    16        1.94708252    275.22114162     0.00767186     58.51413746
    17        2.11007055    275.22501401     0.00916992     60.97325858
    18        2.27306621    275.22377509     0.01074490     62.84085105
    19        2.43604787    275.22011244     0.01224400     64.29989390
    20        2.59904226    275.21726294     0.01374758     65.47736760
    21        2.76203410    275.21772789     0.01532837     66.45769502
    22        2.92502467    275.22203961     0.01685930     67.29605006
    23        3.08801524    275.22851541     0.01843373     68.02897485
    24        3.25100454    275.23421681     0.01995046     68.68166134
    25        3.41398494    275.23649376     0.02155851     69.27068924
    26        3.57698568    275.23426463     0.02305585     69.80505777
    27        3.73997243    275.22843300     0.02464743     70.28971701
    28        3.90296427    275.22124730     0.02621079     70.73049821
    29        4.06595357    275.21500132     0.02780749     71.13577389
    30        4.22894542    275.21100381     0.02937061     71.51348511
    31        4.39193471    275.20949572     0.03095435     71.86716723
    32        4.55492274    275.21021595     0.03252425     72.19606408
    33        4.71790949    275.21278779     0.03409801     72.49990605
    34        4.88090769    275.21661203     0.03566924     72.78199915
    35        5.04389318    275.22064052     0.03727129     73.04656229
    36        5.20689011    275.22344453     0.03881644     73.29555934
    37        5.36986923    275.22366644     0.04038412     73.52963227
    38        5.53286743    275.22067873     0.04197627     73.74961365
    39        5.69585037    275.21505965     0.04357306     73.95592145
    40        5.85884094    275.20845845     0.04513755     74.14835950
    41        6.02182770    275.20279580     0.04671354     74.32754706
    42        6.18482208    275.19926998     0.04830175     74.49603259
    43        6.34781011    275.19782123     0.04988675     74.65719628
    44        6.51080450    275.19740407     0.05149276     74.81312592
    45        6.67379252    275.19685663     0.05307138     74.96430436
    46        6.83678436    275.19572221     0.05467057     75.11032748
    47        6.99977112    275.19442559     0.05622605     75.24958340
    48        7.16276169    275.19370071     0.05783853     75.37971650
    49        7.32575226    275.19368254     0.05939175     75.50015784
    50        7.48874029    275.19332815     0.06102391     75.61352457
    51        7.65173086    275.19074550     0.06259558     75.72311019
    52        7.81472143    275.18443621     0.06417999     75.82910095
    53        7.97771072    275.17461289     0.06575954     75.92870390
    54        8.14070384    275.16348580     0.06732263     76.02002931
    55        8.30369441    275.15419704     0.06892935     76.10469593
    56        8.46668498    275.14920270     0.07057335     76.18669557
    57        8.62967174    275.14926655     0.07214376     76.26879210
    58        8.79266612    275.15356137     0.07371313     76.35004378
    59        8.95565542    275.16043918     0.07529319     76.42772089
    60        9.11863963    275.16812985     0.07683789     76.50113513
    61        9.28162893    275.17502793     0.07847726     76.57216594
    62        9.44462585    275.17971181     0.08007393     76.64243284
    63        9.60761388    275.18101553     0.08165710     76.71124053
    64        9.77060445    275.17837763     0.08321639     76.77641484
    65        9.93358867    275.17238223     0.08480137     76.83622249
    66        10.09658305    275.16500620     0.08642771     76.89008436
    67        10.25957744    275.15904647     0.08802516     76.93883188
    68        10.42256546    275.15683503     0.08961052     76.98551962
    69        10.58555095    275.15912706     0.09121657     77.03369176
    70        10.74854279    275.16501548     0.09281205     77.08334381
    71        10.91153463    275.17278965     0.09439597     77.13176830
    72        11.07452393    275.18085000     0.09585053     77.17818438
    73        11.23750941    275.18797596     0.09751543     77.22382265
    74        11.40050507    275.19307510     0.09909439     77.26928320
    75        11.56349564    275.19503655     0.10067693     77.31456966
    76        11.72648493    275.19303961     0.10225454     77.35931001
    77        11.88947550    275.18709588     0.10387803     77.40143996
    78        12.05246608    275.17839758     0.10543177     77.43857151
    79        12.21545665    275.16923128     0.10703314     77.47209537
    80        12.37844340    275.16235613     0.10864591     77.50641000
    81        12.54143397    275.15987251     0.11028633     77.54317895
    82        12.70442454    275.16209211     0.11184683     77.58039095
    83        12.86741130    275.16735075     0.11338016     77.61600794
    84        13.03040568    275.17317707     0.11502747     77.64854212
    85        13.19339752    275.17797889     0.11660135     77.67633825
    86        13.35638046    275.18181079     0.11817360     77.69926430
    87        13.51937230    275.18558742     0.11977619     77.72001511
    88        13.68236542    275.18956054     0.12135413     77.74283946
    89        13.84535599    275.19259547     0.12298422     77.77078418
    90        14.00834020    275.19302880     0.12453792     77.80358322
    91        14.17133459    275.19033233     0.12615780     77.83836564
    92        14.33432261    275.18599631     0.12766778     77.87218825
    93        14.49731064    275.18280503     0.12931423     77.90309950
    94        14.66030375    275.18320015     0.13094995     77.92993199
    95        14.82329305    275.18811171     0.13247456     77.95300220
    96        14.98627981    275.19687481     0.13413338     77.97467952
    97        15.14926911    275.20775147     0.13569185     77.99746370
    98        15.31225968    275.21844226     0.13729786     78.02124622
    99        15.47525024    275.22654020     0.13885680     78.04351624
   100        15.63824717    275.23010269     0.14046894     78.06224931
   101        15.80123266    275.22825469     0.14204395     78.07838143
   102        15.96422323    275.22149435     0.14364441     78.09494679
   103        16.12721507    275.21139139     0.14525576     78.11297837
   104        16.29020055    275.19976221     0.14687611     78.13027485
   105        16.45319621    275.18800118     0.14840244     78.14550664
   106        16.61617788    275.17722383     0.15003369     78.16026897
   107        16.77917353    275.16889791     0.15165074     78.17633796
   108        16.94216029    275.16488030     0.15323217     78.19413822
   109        17.10515595    275.16642860     0.15477849     78.21360703
   110        17.26814143    275.17307884     0.15644833     78.23443816
   111        17.43113581    275.18252941     0.15799981     78.25610022
   112        17.59412384    275.19161443     0.15956158     78.27811518
   113        17.75711060    275.19757622     0.16115904     78.29973241
   114        17.92009735    275.19902127     0.16275695     78.31942487
   115        18.08309682    275.19638658     0.16435526     78.33551160
   116        18.24608612    275.19174995     0.16596404     78.34826894
   117        18.40907033    275.18787407     0.16750367     78.36071889
   118        18.57206472    275.18689342     0.16917385     78.37577091
   119        18.73505656    275.18944402     0.17074262     78.39325118
   120        18.89804077    275.19472188     0.17233841     78.41076671
   121        19.06102753    275.20126024     0.17395815     78.42669319
   122        19.22402191    275.20777297     0.17553305     78.44119027
   123        19.38701376    275.21348047     0.17711206     78.45483223
   124        19.55000560    275.21782925     0.17870376     78.46812999
   125        19.71299235    275.22008150     0.18026522     78.48199360
   126        19.87598165    275.21936897     0.18192200     78.49674781
   127        20.03897095    275.21530849     0.18350559     78.51142742
   128        20.20196025    275.20862952     0.18508480     78.52530581
   129        20.36495717    275.20112862     0.18668549     78.53921622
   130        20.52794139    275.19484525     0.18834053     78.55451399
   131        20.69093069    275.19109289     0.18992403     78.57124904
   132        20.85393016    275.19007903     0.19149676     78.58773826
   133        21.01690928    275.19125879     0.19310801     78.60174354
   134        21.17990621    275.19400353     0.19467821     78.61210818
   135        21.34289297    275.19806303     0.19628588     78.61939613
   136        21.50588481    275.20350902     0.19788486     78.62560773
   137        21.66887411    275.21019595     0.19948084     78.63372900
   138        21.83186340    275.21712732     0.20105751     78.64619922
   139        21.99485779    275.22225679     0.20271821     78.66291710
   140        22.15784200    275.22310677     0.20424470     78.68170641
   141        22.32082876    275.21811222     0.20583231     78.70058486
   142        22.48382823    275.20786842     0.20739182     78.71827201
   143        22.64681498    275.19519758     0.20902939     78.73323396
   144        22.80980428    275.18380581     0.21061780     78.74385631
   145        22.97279613    275.17651706     0.21220241     78.74947420
   146        23.13578542    275.17428186     0.21384218     78.75119333
   147        23.29876964    275.17630386     0.21541348     78.75188641
   148        23.46176147    275.18079248     0.21705172     78.75433708
   149        23.62474823    275.18573075     0.21863233     78.75950075
   150        23.78774770    275.18940454     0.22024378     78.76773692
   151        23.95073446    275.19070992     0.22179879     78.77991841
   152        24.11372121    275.18926870     0.22344671     78.79521928
   153        24.27671560    275.18540750     0.22501133     78.81022333
   154        24.43970235    275.18015774     0.22658138     78.82241995
   155        24.60269420    275.17524624     0.22815182     78.83224202
   156        24.76568604    275.17265936     0.22975094     78.84090461
   157        24.92866771    275.17360691     0.23137227     78.84947146
   158        25.09166463    275.17763658     0.23291498     78.85967081
   159        25.25464885    275.18287426     0.23459134     78.87237472
   160        25.41764577    275.18724158     0.23615942     78.88628702
   161        25.58063762    275.18950276     0.23774649     78.89955453
   162        25.74362437    275.18943951     0.23928877     78.91136788
   163        25.90661367    275.18747080     0.24098659     78.92208948
   164        26.06960805    275.18427042     0.24250238     78.93230387
   165        26.23258972    275.18058752     0.24416449     78.94186478
   166        26.39557902    275.17727450     0.24571997     78.95037894
   167        26.55857086    275.17538298     0.24728124     78.95749035
   168        26.72156525    275.17598833     0.24895389     78.96233782
   169        26.88454946    275.17960332     0.25044908     78.96461295
   170        27.04754384    275.18563853     0.25210867     78.96639077
   171        27.21053569    275.19255371     0.25368596     78.97067384
   172        27.37352244    275.19874679     0.25528388     78.97759659
   173        27.53651174    275.20351636     0.25685785     78.98408469
   174        27.69950104    275.20735912     0.25841126     78.98711259
   175        27.86249288    275.21138364     0.26005444     78.98621001
   176        28.02547964    275.21624121     0.26163613     78.98384382
   177        28.18847148    275.22132672     0.26323720     78.98357850
   178        28.35146841    275.22486888     0.26487162     78.98730278
   179        28.51445262    275.22488956     0.26644082     78.99425561
   180        28.67743938    275.22034620     0.26798440     79.00201427
   181        28.84043630    275.21171422     0.26960325     79.00826798
   182        29.00343323    275.20079606     0.27119364     79.01223394
   183        29.16641235    275.19004209     0.27280356     79.01431994
   184        29.32940420    275.18176342     0.27444189     79.01506431
   185        29.49238841    275.17746757     0.27597097     79.01486828
   186        29.65538534    275.17743709     0.27762743     79.01371883
   187        29.81837463    275.18068612     0.27920492     79.01113808
   188        29.98136648    275.18541871     0.28077909     79.00718240
   189        30.14435069    275.18990954     0.28235252     79.00294428
   190        30.30734762    275.19340327     0.28397305     78.99982198
   191        30.47033183    275.19645818     0.28556816     78.99888313
   192        30.63331604    275.20041708     0.28718950     79.00047190
   193        30.79631805    275.20632284     0.28881554     79.00371679
   194        30.95929973    275.21405873     0.29037949     79.00670942
   195        31.12229156    275.22228152     0.29195719     79.00775497
   196        31.28527832    275.22906646     0.29352845     79.00640599
   197        31.44826762    275.23275969     0.29511263     79.00284797
   198        31.61126455    275.23257544     0.29675134     78.99715674
   199        31.77425385    275.22873858     0.29831259     78.98989334
   200        31.93724315    275.22221595     0.29989997     78.98197772
   201        32.10023244    275.21420522     0.30154551     78.97368196
   202        32.26322174    275.20560087     0.30309150     78.96535804
   203        32.42621104    275.19676538     0.30474012     78.95881939
   204        32.58920034    275.18789567     0.30633363     78.95585958
   205        32.75219218    275.17972570     0.30791258     78.95513086
   206        32.91517639    275.17373328     0.30949746     78.95267669
   207        33.07816823    275.17139374     0.31101057     78.94631157
   208        33.24115499    275.17309493     0.31269455     78.93772152
   209        33.40415192    275.17776324     0.31430691     78.92976574
   210        33.56714376    275.18356181     0.31586849     78.92317724
   211        33.73012543    275.18905762     0.31741223     78.91660768
   212        33.89312490    275.19392668     0.31900516     78.90913028
   213        34.05611420    275.19871116     0.32060240     78.90156458
   214        34.21910350    275.20389751     0.32220383     78.89509779
   215        34.38209025    275.20907602     0.32381924     78.88929664
   216        34.54508209    275.21284456     0.32539818     78.88229358
   217        34.70806885    275.21352033     0.32699288     78.87303018
   218        34.87106323    275.21011313     0.32851372     78.86255714
   219        35.03404999    275.20291785     0.33022269     78.85324967
   220        35.19703674    275.19347900     0.33173170     78.84693412
   221        35.36003622    275.18404497     0.33339833     78.84308008
   222        35.52302806    275.17673019     0.33497116     78.83965960
   223        35.68600719    275.17271152     0.33652121     78.83592348
   224        35.84900411    275.17194086     0.33814294     78.83246845
   225        36.01199087    275.17360783     0.33974769     78.82918349
   226        36.17498525    275.17690464     0.34127978     78.82485040
   227        36.33797201    275.18136417     0.34288591     78.81808781
   228        36.50096639    275.18664000     0.34447658     78.80793059
   229        36.66395569    275.19225056     0.34602134     78.79399211
   230        36.82694244    275.19763772     0.34765415     78.77691196
   231        36.98993175    275.20230976     0.34921318     78.75903802
   232        37.15292613    275.20576011     0.35081665     78.74361837
   233        37.31591289    275.20728996     0.35244409     78.73244676
   234        37.47890472    275.20611438     0.35401515     78.72490889
   235        37.64188894    275.20186824     0.35557157     78.71921580
   236        37.80488332    275.19518967     0.35717822     78.71349364
   237        37.96787517    275.18788699     0.35877764     78.70613062
   238        38.13086446    275.18238794     0.36038441     78.69657132
   239        38.29385376    275.18061931     0.36195168     78.68574460
   240        38.45684560    275.18295035     0.36359444     78.67485557
   241        38.61983745    275.18795186     0.36520011     78.66406748
   242        38.78282420    275.19321278     0.36674577     78.65272236
   243        38.94581096    275.19666662     0.36831023     78.64026168
   244        39.10879771    275.19750573     0.36989009     78.62654170
   245        39.27179210    275.19613856     0.37146333     78.61166008
   246        39.43478648    275.19343713     0.37312832     78.59592040
   247        39.59776815    275.19000218     0.37470276     78.57973491
   248        39.76076762    275.18595390     0.37632376     78.56381482
   249        39.92374675    275.18122933     0.37789150     78.54972886
   250        40.08673859    275.17607627     0.37947728     78.53885082
   251        40.24973043    275.17136446     0.38113039     78.53063245
   252        40.41273244    275.16835472     0.38265907     78.52341498
   253        40.57570903    275.16790940     0.38421686     78.51609986
   254        40.73870595    275.16973982     0.38588084     78.50795346
   255        40.90169525    275.17243840     0.38741592     78.49788142
   256        41.06468201    275.17436007     0.38900782     78.48483391
   257        41.22766876    275.17463799     0.39057942     78.46891486
   258        41.39066061    275.17360645     0.39218084     78.45183252
   259        41.55365499    275.17249222     0.39382437     78.43596380
   260        41.71664174    275.17266705     0.39539917     78.42263696
   261        41.87963104    275.17482288     0.39699809     78.41122508
   262        42.04262543    275.17847827     0.39854492     78.40016673
   263        42.20560710    275.18224786     0.40012378     78.38872037
   264        42.36859640    275.18487469     0.40174445     78.37695986
   265        42.53159587    275.18625111     0.40331928     78.36406594
   266        42.69458262    275.18747965     0.40489864     78.34845418
   267        42.85757192    275.18990299     0.40648191     78.33019794
   268        43.02056631    275.19402090     0.40809161     78.31152081
   269        43.18355306    275.19919420     0.40973508     78.29485179
   270        43.34654490    275.20419073     0.41124649     78.28141908
   271        43.50953166    275.20793636     0.41285704     78.27102229
   272        43.67252350    275.20984386     0.41445198     78.26254361
   273        43.83551788    275.20966300     0.41600311     78.25459130
   274        43.99849701    275.20731385     0.41761406     78.24560530
   275        44.16149394    275.20300608     0.41919408     78.23414804
   276        44.32448070    275.19734246     0.42079275     78.21996685
   277        44.48746999    275.19103466     0.42237419     78.20460090
   278        44.65046438    275.18449376     0.42399157     78.19006172
   279        44.81344604    275.17786021     0.42560250     78.17676045
   280        44.97644298    275.17148148     0.42715063     78.16340452
   281        45.13942718    275.16625814     0.42871689     78.14848529
   282        45.30242412    275.16343443     0.43031172     78.13088197
   283        45.46541087    275.16399168     0.43192553     78.10959935
   284        45.62840780    275.16812636     0.43349484     78.08407173
   285        45.79138692    275.17512788     0.43506371     78.05486910
   286        45.95438385    275.18357731     0.43664935     78.02376928
   287        46.11736806    275.19163687     0.43823811     77.99286420
   288        46.28035991    275.19744806     0.43983072     77.96334400
   289        46.44335937    275.19980858     0.44143195     77.93527066
   290        46.60633850    275.19891092     0.44302069     77.90854681
   291        46.76933289    275.19646158     0.44460019     77.88352419
   292        46.93231964    275.19477369     0.44623705     77.86071731
   293        47.09532165    275.19535186     0.44779507     77.84033092
   294        47.25829824    275.19805157     0.44943690     77.82173315
   295        47.42129262    275.20139112     0.45100412     77.80358706
   296        47.58428955    275.20355462     0.45254294     77.78515582
   297        47.74727376    275.20324325     0.45416429     77.76703021
   298        47.91027069    275.20009512     0.45576434     77.74992320
   299        48.07325236    275.19487035     0.45735933     77.73326176
   300        48.23624420    275.18931582     0.45893107     77.71598754
   301        48.39922587    275.18535752     0.46051236     77.69843795
   302        48.56222789    275.18381497     0.46210174     77.68204528
   303        48.72521464    275.18359776     0.46374047     77.66745220
   304        48.88820394    275.18222819     0.46527669     77.65387586
   305        49.05119578    275.17750300     0.46681857     77.63977938
   306        49.21418508    275.16917077     0.46846227     77.62388904
   307        49.37716930    275.15945846     0.46999316     77.60573823
   308        49.54016622    275.15204083     0.47163386     77.58552176
   309        49.70315298    275.15006279     0.47325125     77.56430687
   310        49.86614990    275.15449366     0.47482238     77.54397568
   311        50.02913157    275.16384955     0.47644333     77.52603629
   312        50.19212341    275.17519527     0.47799698     77.51057882
   313        50.35510509    275.18538771     0.47956812     77.49635034
   314        50.51810455    275.19177605     0.48114339     77.48231159
   315        50.68109640    275.19256393     0.48272939     77.46918535
   316        50.84408569    275.18734255     0.48432123     77.45825649
   317        51.00706737    275.17759774     0.48596084     77.44898034
   318        51.17006938    275.16647965     0.48743522     77.43862156
   319        51.33305359    275.15763165     0.48905245     77.42393395
   320        51.49604034    275.15372468     0.49064380     77.40342914
   321        51.65903473    275.15553778     0.49219748     77.37822577
   322        51.82202148    275.16194935     0.49383611     77.35092276
   323        51.98501333    275.17065675     0.49541245     77.32406968
   324        52.14800262    275.17918737     0.49698569     77.29886207
   325        52.31099447    275.18577550     0.49857222     77.27468408
   326        52.47398376    275.18979859     0.50013685     77.25051114
   327        52.63696798    275.19163233     0.50174050     77.22679808
   328        52.79996236    275.19206386     0.50334245     77.20531454
   329        52.96294658    275.19170733     0.50494132     77.18717893
   330        53.12594350    275.19084333     0.50649883     77.17175889
   331        53.28893026    275.18961663     0.50806971     77.15720912
   332        53.45192464    275.18809385     0.50966100     77.14162469
   333        53.61491394    275.18594823     0.51119914     77.12421144
   334        53.77790832    275.18225852     0.51278951     77.10543821
   335        53.94089000    275.17606207     0.51442917     77.08597306
   336        54.10388692    275.16749146     0.51596632     77.06598784
   337        54.26687114    275.15845246     0.51759132     77.04545757
   338        54.42986806    275.15197669     0.51914412     77.02457967
   339        54.59284973    275.15055442     0.52081571     77.00386149
   340        54.75583395    275.15472511     0.52232093     76.98386709
   341        54.91883342    275.16292917     0.52397479     76.96482420
   342        55.08182526    275.17245100     0.52550014     76.94688063
   343        55.24480438    275.18058238     0.52705252     76.93071423
   344        55.40781403    275.18550113     0.52866527     76.91698790
   345        55.57078807    275.18687658     0.53023505     76.90507373
   346        55.73379008    275.18604642     0.53179816     76.89318681
   347        55.89677429    275.18536554     0.53333255     76.87970987
   348        56.05976105    275.18686342     0.53498204     76.86407606
   349        56.22275035    275.19111361     0.53658241     76.84728371
   350        56.38574473    275.19708355     0.53815889     76.83148095
   351        56.54872640    275.20284619     0.53977783     76.81826712
   352        56.71172333    275.20650462     0.54127526     76.80777475
   353        56.87471263    275.20685308     0.54286027     76.79888433
   354        57.03770193    275.20366115     0.54447226     76.78924518
   355        57.20069122    275.19768947     0.54601280     76.77581911
   356        57.36369069    275.19058470     0.54760510     76.75696681
   357        57.52667745    275.18462923     0.54922166     76.73431894
   358        57.68966675    275.18214662     0.55079949     76.71164382
   359        57.85264842    275.18455976     0.55243377     76.69180659
   360        58.01564026    275.19158663     0.55400137     76.67552461
   361        58.17863464    275.20122927     0.55555391     76.66214006
   362        58.34163157    275.21070102     0.55714452     76.65036198
   363        58.50461578    275.21765377     0.55870861     76.63880295
   364        58.66760254    275.22084533     0.56024051     76.62673477
   365        58.83059438    275.22005709     0.56185301     76.61432789
   366        58.99358877    275.21585044     0.56340341     76.60161498
   367        59.15657298    275.20957086     0.56503993     76.58750592
   368        59.31955974    275.20318971     0.56659436     76.57083637
   369        59.48255666    275.19851939     0.56819830     76.55213636
   370        59.64555105    275.19624892     0.56979449     76.53350329
   371        59.80853017    275.19571800     0.57144075     76.51702428
   372        59.97151693    275.19564600     0.57295239     76.50355087
   373        60.13451131    275.19512124     0.57454964     76.49215621
   374        60.29751078    275.19406665     0.57606556     76.48044606
   375        60.46049245    275.19301975     0.57769320     76.46609963
   376        60.62348684    275.19265963     0.57923631     76.44831837
   377        60.78647613    275.19349947     0.58085366     76.42802748
   378        60.94946035    275.19567692     0.58243692     76.40750733
   379        61.11245219    275.19864730     0.58400868     76.38953200
   380        61.27544403    275.20107885     0.58559515     76.37599724
   381        61.43843333    275.20142648     0.58715062     76.36706982
   382        61.60142772    275.19899012     0.58875088     76.36123586
   383        61.76440938    275.19462932     0.59028373     76.35598592
   384        61.92739868    275.19050576     0.59181833     76.34881238
   385        62.09039052    275.18893487     0.59345198     76.33828257
   386        62.25338491    275.19106475     0.59501267     76.32458839
   387        62.41636658    275.19630234     0.59658500     76.30872565
   388        62.57936351    275.20287100     0.59820771     76.29151622
   389        62.74235789    275.20892751     0.59976985     76.27410372
   390        62.90533956    275.21330374     0.60131212     76.25868673
   391        63.06833395    275.21555178     0.60290607     76.24743562
   392        63.23132070    275.21569112     0.60451621     76.24032931
   393        63.39431254    275.21404175     0.60607944     76.23499604
   394        63.55731201    275.21110023     0.60757915     76.22903310
   395        63.72029623    275.20735374     0.60922211     76.22127359
   396        63.88328044    275.20321601     0.61073381     76.21070415
   397        64.04626974    275.19926209     0.61238867     76.19612135
   398        64.20926412    275.19648883     0.61384175     76.17746885
   399        64.37224579    275.19609586     0.61547806     76.15643109
   400        64.53524526    275.19875796     0.61713429     76.13556787
   401        64.69823202    275.20400630     0.61866305     76.11686623
   402        64.86122386    275.21029196     0.62031853     76.10076713
   403        65.02421062    275.21569517     0.62180660     76.08674884
   404        65.18720245    275.21887010     0.62341012     76.07450768
   405        65.35019430    275.21979895     0.62493768     76.06395476
   406        65.51319631    275.21987350     0.62657114     76.05445902
   407        65.67617290    275.22096254     0.62811378     76.04462254
   408        65.83916473    275.22389632     0.62967239     76.03317369
   409        66.00215404    275.22759104     0.63131188     76.02043974
   410        66.16514333    275.22971641     0.63280964     76.00821546
   411        66.32813009    275.22844023     0.63442091     75.99794615
   412        66.49112701    275.22376847     0.63598224     75.98995375
   413        66.65411632    275.21741628     0.63753204     75.98389346
   414        66.81711578    275.21151506     0.63912914     75.97877621
   415        66.98008983    275.20736855     0.64075687     75.97291617
   416        67.14308166    275.20511984     0.64227374     75.96478639
   417        67.30607097    275.20416615     0.64382829     75.95401824
   418        67.46906280    275.20363614     0.64540229     75.94150629
   419        67.63205211    275.20262863     0.64704643     75.92919785
   420        67.79504903    275.20050026     0.64863513     75.91939005
   421        67.95803325    275.19742403     0.65015797     75.91261499
   422        68.12102763    275.19478785     0.65180508     75.90656689
   423        68.28400930    275.19475144     0.65325403     75.89849316
   424        68.44699605    275.19903804     0.65483461     75.88787992
   425        68.60999807    275.20792375     0.65647958     75.87568994
   426        68.77298991    275.22013802     0.65801015     75.86225859
   427        68.93596649    275.23340211     0.65952963     75.84776177
   428        69.09896088    275.24504628     0.66107732     75.83376400
   429        69.26195526    275.25261856     0.66276086     75.82224998
   430        69.42494456    275.25452342     0.66431057     75.81387461
   431        69.58793132    275.25043819     0.66584617     75.80832673
   432        69.75092062    275.24134639     0.66738818     75.80492716
   433        69.91392009    275.22936580     0.66902250     75.80218556
   434        70.07690684    275.21744253     0.67051333     75.79846716
   435        70.23989105    275.20868068     0.67206069     75.79348720
   436        70.40288290    275.20529111     0.67370125     75.78810941
   437        70.56587982    275.20768592     0.67527668     75.78300624
   438        70.72887166    275.21434036     0.67681591     75.77823076
   439        70.89184570    275.22252401     0.67841601     75.77357483
   440        71.05484772    275.15639242     0.67999583     75.73951467

File: data/2019/orig/45-2_DIL_202-19_AA6082_average.asc
45-2_DIL_202-19_AA6082_average.asc    T=250°C    phi°=0.01    Yield=0.35051421
                Zeit   /    Temperatur   /    Phi   /    Fließspannung kf
                  s              °C              -              MPa
     4        0.00000000    250.34118653    -0.00011573     0.35051421
     5        0.16299439    250.28126488     0.00012767     1.62795659
     6        0.32598114    250.22787002     0.00039279     3.55167024
     7        0.48897934    250.18426758     0.00069268     6.53512993
     8        0.63724709    250.15353128     0.00104192     10.89007266
     9        0.80023575    250.13840285     0.00145907     16.72803907
    10        0.96322251    250.13986759     0.00196651     23.87242215
    11        1.12621499    250.15550922     0.00258684     31.83439526
    12        1.28920555    250.17925295     0.00333760     39.91906062
    13        1.45220185    250.20317978     0.00422670     47.44213280
    14        1.61518669    250.22055152     0.00525089     53.93264801
    15        1.77817917    250.22827485     0.00639728     59.21077149
    16        1.94115830    250.22742800     0.00764695     63.33708471
    17        2.10415840    250.22177829     0.00897907     66.50438538
    18        2.26714325    250.21535190     0.01037414     68.93936585
    19        2.43013573    250.21042158     0.01181584     70.84362349
    20        2.59312630    250.20688283     0.01329158     72.37236588
    21        2.75611115    250.20318087     0.01479213     73.63534489
    22        2.91910744    250.19801883     0.01631079     74.70596180
    23        3.08209229    250.19161919     0.01784254     75.63227248
    24        3.24508667    250.18572938     0.01938345     76.44741232
    25        3.40806962    250.18249460     0.02093050     77.17664703
    26        3.57105828    250.18305460     0.02248157     77.83976790
    27        3.73405457    250.18681755     0.02403545     78.45080342
    28        3.89703942    250.19185233     0.02559161     79.01818551
    29        4.06003762    250.19614589     0.02714994     79.54658399
    30        4.22301865    250.19899028     0.02871038     80.03907190
    31        4.38601494    250.20159479     0.03027278     80.49851912
    32        4.54900552    250.20633493     0.03183679     80.92850346
    33        4.71198846    250.21499618     0.03340209     81.33327046
    34        4.87499047    250.22727187     0.03496841     81.71639063
    35        5.03797722    250.24060274     0.03653572     82.07993584
    36        5.20096207    250.25136220     0.03810426     82.42513532
    37        5.36395073    250.25656660     0.03967451     82.75241758
    38        5.52694130    250.25522331     0.04124691     83.06041755
    39        5.68992997    250.24873182     0.04282153     83.34715110
    40        5.85292054    250.24017434     0.04439799     83.61329792
    41        6.01590729    250.23284384     0.04597566     83.86281523
    42        6.17890740    250.22876043     0.04755395     84.09985945
    43        6.34190179    250.22799491     0.04913251     84.32655008
    44        6.50488282    250.22919383     0.05071124     84.54390826
    45        6.66787911    250.23086962     0.05229027     84.75301020
    46        6.83086586    250.23247216     0.05386973     84.95405327
    47        6.99385453    250.23458910     0.05544959     85.14566298
    48        7.15684510    250.23833439     0.05702955     85.32648179
    49        7.31983185    250.24430840     0.05860929     85.49700527
    50        7.48281861    250.25160800     0.06018870     85.65953937
    51        7.64580727    250.25757272     0.06176802     85.81691044
    52        7.80880356    250.25880588     0.06334775     85.97114834
    53        7.97179413    250.25310083     0.06492831     86.12272512
    54        8.13478661    250.24095979     0.06650981     86.27059822
    55        8.29777336    250.22554113     0.06809200     86.41292173
    56        8.46076394    250.21111170     0.06967442     86.54832904
    57        8.62375641    250.20119330     0.07125673     86.67707653
    58        8.78674317    250.19755315     0.07283893     86.80063754
    59        8.94972992    250.20024408     0.07442130     86.92007024
    60        9.11272431    250.20810380     0.07600426     87.03523095
    61        9.27572060    250.21913092     0.07758812     87.14574805
    62        9.43870735    250.23073260     0.07917299     87.25222233
    63        9.60169602    250.24026321     0.08075876     87.35566008
    64        9.76468277    250.24600620     0.08234520     87.45600205
    65        9.92767716    250.24802810     0.08393193     87.55225465
    66        10.09066391    250.24807307     0.08551862     87.64383954
    67        10.25364876    250.24837538     0.08710507     87.73086968
    68        10.41664314    250.25025463     0.08869122     87.81356467
    69        10.57962991    250.25354321     0.09027707     87.89260389
    70        10.74262810    250.25709525     0.09186259     87.96984237
    71        10.90561486    250.25968840     0.09344785     88.04737289
    72        11.06860733    250.26049121     0.09503312     88.12561976
    73        11.23159409    250.25902064     0.09661886     88.20294964
    74        11.39458085    250.25520812     0.09820540     88.27706675
    75        11.55757714    250.24986708     0.09979258     88.34688593
    76        11.72056389    250.24492318     0.10137973     88.41377066
    77        11.88355637    250.24263002     0.10296613     88.48071926
    78        12.04655076    250.24404418     0.10455158     88.54954633
    79        12.20953370    250.24805241     0.10613664     88.61888919
    80        12.37252808    250.25194191     0.10772236     88.68541635
    81        12.53550911    250.25307861     0.10930975     88.74683214
    82        12.69850731    250.25026718     0.11089924     88.80308034
    83        12.86149216    250.24392836     0.11249061     88.85497924
    84        13.02449036    250.23549715     0.11408309     88.90301420
    85        13.18747140    250.22675051     0.11567572     88.94786655
    86        13.35046769    250.21911987     0.11726766     88.99123482
    87        13.51345635    250.21292789     0.11885846     89.03519474
    88        13.67644120    250.20714750     0.12044814     89.08086334
    89        13.83942986    250.20023586     0.12203710     89.12821514
    90        14.00242425    250.19147717     0.12362587     89.17638149
    91        14.16541291    250.18166158     0.12521488     89.22343103
    92        14.32841492    250.17264094     0.12680422     89.26734653
    93        14.49139596    250.16622907     0.12839356     89.30835644
    94        14.65438652    250.16318188     0.12998231     89.34940536
    95        14.81737710    250.16291474     0.13156990     89.39367544
    96        14.98036385    250.16426280     0.13315606     89.44204980
    97        15.14335823    250.16669266     0.13474088     89.49306910
    98        15.30634308    250.17073991     0.13632478     89.54460229
    99        15.46934128    250.17721510     0.13790842     89.59489756
   100        15.63232232    250.18613016     0.13949262     89.64244072
   101        15.79531670    250.19644795     0.14107821     89.68589746
   102        15.95830536    250.20661965     0.14266585     89.72488361
   103        16.12129975    250.21521389     0.14425597     89.76047134
   104        16.28428460    250.22135096     0.14584861     89.79415989
   105        16.44727326    250.22499479     0.14744333     89.82669526
   106        16.61026383    250.22691433     0.14903926     89.85854837
   107        16.77325058    250.22812073     0.15063528     89.89063620
   108        16.93625260    250.22914256     0.15223040     89.92383593
   109        17.09923173    250.22976811     0.15382396     89.95839836
   110        17.26222992    250.22937793     0.15541570     89.99401199
   111        17.42522049    250.22745945     0.15700563     90.02998001
   112        17.58820153    250.22400656     0.15859388     90.06540136
   113        17.75119782    250.21978053     0.16018074     90.09974982
   114        17.91419030    250.21628504     0.16176671     90.13327429
   115        18.07717705    250.21523776     0.16335251     90.16629349
   116        18.24016762    250.21776164     0.16493889     90.19832601
   117        18.40316010    250.22391524     0.16652633     90.22832774
   118        18.56614304    250.23288113     0.16811484     90.25573020
   119        18.72913742    250.24347535     0.16970416     90.28153602
   120        18.89212418    250.25442789     0.17129399     90.30808038
   121        19.05510903    250.26432021     0.17288422     90.33679814
   122        19.21810532    250.27156867     0.17447486     90.36674515
   123        19.38108826    250.27478419     0.17606580     90.39613977
   124        19.54409028    250.27335168     0.17765680     90.42474740
   125        19.70707322    250.26779140     0.17924759     90.45411304
   126        19.87006760    250.25959803     0.18083816     90.48562437
   127        20.03305436    250.25056888     0.18242885     90.51879169
   128        20.19604111    250.24199777     0.18402018     90.55152038
   129        20.35903931    250.23430825     0.18561259     90.58138429
   130        20.52202225    250.22741544     0.18720609     90.60671319
   131        20.68501282    250.22152887     0.18880015     90.62763717
   132        20.84800340    250.21771138     0.19039391     90.64607448
   133        21.01099396    250.21753509     0.19198647     90.66420105
   134        21.17399216    250.22181330     0.19357731     90.68348269
   135        21.33698273    250.22940069     0.19516634     90.70492331
   136        21.49996949    250.23729081     0.19675385     90.72920677
   137        21.66294862    250.24210800     0.19834043     90.75664359
   138        21.82595063    250.24182771     0.19992688     90.78681194
   139        21.98893357    250.23656728     0.20151398     90.81770670
   140        22.15191651    250.22825561     0.20310231     90.84628511
   141        22.31491471    250.21970276     0.20469201     90.87079305
   142        22.47790146    250.21358631     0.20628266     90.89195473
   143        22.64089203    250.21159657     0.20787347     90.91204988
   144        22.80388642    250.21388358     0.20946366     90.93360644
   145        22.96687699    250.21895186     0.21105301     90.95825121
   146        23.12986374    250.22406106     0.21264198     90.98562417
   147        23.29285431    250.22608977     0.21423137     91.01336887
   148        23.45584107    250.22271642     0.21582183     91.03885977
   149        23.61883164    250.21351362     0.21741348     91.06137665
   150        23.78182221    250.20035297     0.21900608     91.08244905
   151        23.94481660    250.18677351     0.22059925     91.10399165
   152        24.10780335    250.17653734     0.22219269     91.12636689
   153        24.27079011    250.17203592     0.22378613     91.14812648
   154        24.43378449    250.17336292     0.22537915     91.16732715
   155        24.59677887    250.17861878     0.22697125     91.18338141
   156        24.75975419    250.18524380     0.22856211     91.19782641
   157        24.92276001    250.19141948     0.23015194     91.21283256
   158        25.08574296    250.19662877     0.23174146     91.22882731
   159        25.24873734    250.20122668     0.23333154     91.24405531
   160        25.41172029    250.20554717     0.23492261     91.25651492
   161        25.57471467    250.20926909     0.23651440     91.26621847
   162        25.73770142    250.21149239     0.23810615     91.27591477
   163        25.90068818    250.21133483     0.23969717     91.28941830
   164        26.06369019    250.20842428     0.24128724     91.30855012
   165        26.22666932    250.20303032     0.24287664     91.33171728
   166        26.38965989    250.19613905     0.24446576     91.35556629
   167        26.55265809    250.18953269     0.24605478     91.37745789
   168        26.71564103    250.18539878     0.24764360     91.39632178
   169        26.87862779    250.18530757     0.24923197     91.41215658
   170        27.04162217    250.18920206     0.25081968     91.42535914
   171        27.20461274    250.19517047     0.25240671     91.43642854
   172        27.36760713    250.20021345     0.25399320     91.44631048
   173        27.53060151    250.20172307     0.25557948     91.45655687
   174        27.69358827    250.19903237     0.25716595     91.46825981
   175        27.85657120    250.19406636     0.25875287     91.48117240
   176        28.01956177    250.19041835     0.26034018     91.49457729
   177        28.18255616    250.19132961     0.26192759     91.50834483
   178        28.34553910    250.19796133     0.26351488     91.52259794
   179        28.50852967    250.20898349     0.26510206     91.53693009
   180        28.67152024    250.22143040     0.26668933     91.55031615
   181        28.83451462    250.23214318     0.26827685     91.56196975
   182        28.99749757    250.23909142     0.26986449     91.57237975
   183        29.16049576    250.24199666     0.27145187     91.58283375
   184        29.32347870    250.24199472     0.27303852     91.59401883
   185        29.48646928    250.24066427     0.27462427     91.60588676
   186        29.64946366    250.23911185     0.27620953     91.61795762
   187        29.81245423    250.23758257     0.27779514     91.62884193
   188        29.97544480    250.23565879     0.27938203     91.63674783
   189        30.13843155    250.23284609     0.28097076     91.64120627
   190        30.30142213    250.22911265     0.28256127     91.64348392
   191        30.46441651    250.22492513     0.28415299     91.64527853
   192        30.62739945    250.22081922     0.28574509     91.64757790
   193        30.79039002    250.21705726     0.28733680     91.65055130
   194        30.95338822    250.21369607     0.28892755     91.65412369
   195        31.11637497    250.21075080     0.29051701     91.65866316
   196        31.27936173    250.20808200     0.29210517     91.66503796
   197        31.44235230    250.20517155     0.29369250     91.67360225
   198        31.60534287    250.20123517     0.29527989     91.68304552
   199        31.76833344    250.19580894     0.29686840     91.69069140
   200        31.93133545    250.18941701     0.29845889     91.69411233
   201        32.09431458    250.18363056     0.30005167     91.69233090
   202        32.25730134    250.18017562     0.30164634     91.68592502
   203        32.42029573    250.17969048     0.30324189     91.67690224
   204        32.58328629    250.18125659     0.30483708     91.66852800
   205        32.74626923    250.18310081     0.30643081     91.66407299
   206        32.90925599    250.18371764     0.30802244     91.66476793
   207        33.07225419    250.18252482     0.30961189     91.66916645
   208        33.23524476    250.17996153     0.31119951     91.67463746
   209        33.39823152    250.17740642     0.31278580     91.67891365
   210        33.56123353    250.17698453     0.31437121     91.68034677
   211        33.72421647    250.18097842     0.31595606     91.67811848
   212        33.88720322    250.19074360     0.31754080     91.67283406
   213        34.05018998    250.20555500     0.31912610     91.66588052
   214        34.21318055    250.22218569     0.32071272     91.65794812
   215        34.37617493    250.23584176     0.32230108     91.64915230
   216        34.53917313    250.24223029     0.32389091     91.64060000
   217        34.70215608    250.23957378     0.32548132     91.63471843
   218        34.86513901    250.22927109     0.32707120     91.63336062
   219        35.02813340    250.21488376     0.32865975     91.63589955
   220        35.19113160    250.20029428     0.33024678     91.63960733
   221        35.35411454    250.18824772     0.33183273     91.64146586
   222        35.51710511    250.17996375     0.33341838     91.63930230
   223        35.68009186    250.17566770     0.33500442     91.63217824
   224        35.84308243    250.17530524     0.33659107     91.62083053
   225        36.00608064    250.17869119     0.33817800     91.60784761
   226        36.16906739    250.18494031     0.33976465     91.59687922
   227        36.33205033    250.19188982     0.34135059     91.59082216
   228        36.49504853    250.19656537     0.34293563     91.59017186
   229        36.65803528    250.19690139     0.34451980     91.59323918
   230        36.82101441    250.19344686     0.34610321     91.59779220
   231        36.98401261    250.18935270     0.34768613     91.60195774
   232        37.14700318    250.18837653     0.34926893     91.60402790
   233        37.30999375    250.19253637     0.35085199     91.60248283
   234        37.47298050    250.20128122     0.35243539     91.59667109
   235        37.63596726    250.21243582     0.35401890     91.58768767
   236        37.79896165    250.22364856     0.35560234     91.57856463
   237        37.96194840    250.23319935     0.35718594     91.57264639
   238        38.12493897    250.24016306     0.35877036     91.57073477
   239        38.28792954    250.24440738     0.36035633     91.57005813
   240        38.45093155    250.24644422     0.36194416     91.56671474
   241        38.61390687    250.24690375     0.36353367     91.55885281
   242        38.77690125    250.24588395     0.36512429     91.54741072
   243        38.93989945    250.24280149     0.36671538     91.53476474
   244        39.10289002    250.23692410     0.36830629     91.52302808
   245        39.26586914    250.22806902     0.36989642     91.51313920
   246        39.42885972    250.21692562     0.37148525     91.50514264
   247        39.59184266    250.20499428     0.37307252     91.49863238
   248        39.75484468    250.19438334     0.37465844     91.49257484
   249        39.91783524    250.18745268     0.37624369     91.48542242
   250        40.08082581    250.18614825     0.37782927     91.47588788
   251        40.24382019    250.19117828     0.37941609     91.46358341
   252        40.40681077    250.20150953     0.38100462     91.44927514
   253        40.56979371    250.21455600     0.38259477     91.43473508
   254        40.73278047    250.22701012     0.38418596     91.42178400
   255        40.89576722    250.23589612     0.38577744     91.41103040
   256        41.05876923    250.23934096     0.38736862     91.40176044
   257        41.22174836    250.23682658     0.38895927     91.39304729
   258        41.38474656    250.22908650     0.39054952     91.38446114
   259        41.54773332    250.21788919     0.39213960     91.37563817
   260        41.71072388    250.20565749     0.39372950     91.36577941
   261        41.87371064    250.19478324     0.39531894     91.35416895
   262        42.03671266    250.18690628     0.39690762     91.34116610
   263        42.19969178    250.18273154     0.39849538     91.32824178
   264        42.36268998    250.18253275     0.40008221     91.31690169
   265        42.52566911    250.18672732     0.40166799     91.30773367
   266        42.68866730    250.19572997     0.40325255     91.30037665
   267        42.85165406    250.20902593     0.40483584     91.29407669
   268        43.01464463    250.22436902     0.40641823     91.28801647
   269        43.17763138    250.23812563     0.40800039     91.28118267
   270        43.34062959    250.24677849     0.40958289     91.27257832
   271        43.50361634    250.24853653     0.41116598     91.26195831
   272        43.66659928    250.24399389     0.41274967     91.24977653
   273        43.82959367    250.23560757     0.41433392     91.23616114
   274        43.99257660    250.22643975     0.41591864     91.22083234
   275        44.15557481    250.21883707     0.41750364     91.20459509
   276        44.31855774    250.21371773     0.41908854     91.19007389
   277        44.48155213    250.21078731     0.42067299     91.17998437
   278        44.64453889    250.20929803     0.42225669     91.17487947
   279        44.80753327    250.20858976     0.42383950     91.17300689
   280        44.97053147    250.20808636     0.42542143     91.17199729
   281        45.13351060    250.20714074     0.42700268     91.17041202
   282        45.29650116    250.20528080     0.42858375     91.16771874
   283        45.45949555    250.20283177     0.43016520     91.16280363
   284        45.62248994    250.20121039     0.43174728     91.15331671
   285        45.78547287    250.20224191     0.43332969     91.13765499
   286        45.94846726    250.20681203     0.43491186     91.11737135
   287        46.11145783    250.21407682     0.43649346     91.09650764
   288        46.27444840    250.22209135     0.43807473     91.07834673
   289        46.43743134    250.22924990     0.43965622     91.06331992
   290        46.60043335    250.23508218     0.44123844     91.04988653
   291        46.76340867    250.23977926     0.44282165     91.03655528
   292        46.92640687    250.24320135     0.44440592     91.02283503
   293        47.08939362    250.24443840     0.44599130     91.00893663
   294        47.25238038    250.24227357     0.44757781     90.99500565
   295        47.41537476    250.23613565     0.44916519     90.98067678
   296        47.57836151    250.22682314     0.45075279     90.96563576
   297        47.74134827    250.21649115     0.45233971     90.95057840
   298        47.90435029    250.20794493     0.45392514     90.93692199
   299        48.06733323    250.20364852     0.45550868     90.92541183
   300        48.23032380    250.20480993     0.45709043     90.91571350
   301        48.39330674    250.21088269     0.45867087     90.90732735
   302        48.55630113    250.21986069     0.46025065     90.89991484
   303        48.71929169    250.22929961     0.46183034     90.89275329
   304        48.88228608    250.23731348     0.46341021     90.88484545
   305        49.04526902    250.24286587     0.46499036     90.87559911
   306        49.20826340    250.24553301     0.46657084     90.86479654
   307        49.37125398    250.24536341     0.46815164     90.85212132
   308        49.53424454    250.24295289     0.46973263     90.83748584
   309        49.69722748    250.23934640     0.47131343     90.82172520
   310        49.86022187    250.23564983     0.47289349     90.80623404
   311        50.02321244    250.23271685     0.47447239     90.79225920
   312        50.18620682    250.23121189     0.47605009     90.78079720
   313        50.34919358    250.23187319     0.47762700     90.77170183
   314        50.51218415    250.23549478     0.47920376     90.76256350
   315        50.67517091    250.24243148     0.48078087     90.75026381
   316        50.83816529    250.25209870     0.48235847     90.73389827
   317        51.00115204    250.26307920     0.48393646     90.71509276
   318        51.16415406    250.27372057     0.48551470     90.69610106
   319        51.32712937    250.28254731     0.48709326     90.67849112
   320        51.49011612    250.28825266     0.48867263     90.66263211
   321        51.65311433    250.28973872     0.49025342     90.64760409
   322        51.81610108    250.28654263     0.49183599     90.63225481
   323        51.97909165    250.27924180     0.49342020     90.61671421
   324        52.14208604    250.26922339     0.49500547     90.60250217
   325        52.30506897    250.25790805     0.49659105     90.59089940
   326        52.46805955    250.24618742     0.49817619     90.58150394
   327        52.63104248    250.23457256     0.49976018     90.57280266
   328        52.79403688    250.22371863     0.50134248     90.56365164
   329        52.95703126    250.21462318     0.50292282     90.55357844
   330        53.12002182    250.20822818     0.50450127     90.54231585
   331        53.28301239    250.20474887     0.50607830     90.52981720
   332        53.44601060    250.20326634     0.50765481     90.51630378
   333        53.60899735    250.20203694     0.50923194     90.50162125
   334        53.77198029    250.19956383     0.51081051     90.48479819
   335        53.93498231    250.19569699     0.51239056     90.46497424
   336        54.09796524    250.19171614     0.51397113     90.44288777
   337        54.26094819    250.18926046     0.51555071     90.42108651
   338        54.42395020    250.18914278     0.51712804     90.40253869
   339        54.58692933    250.19107663     0.51870277     90.38885558
   340        54.74993134    250.19433471     0.52027558     90.37914959
   341        54.91291428    250.19856131     0.52184769     90.37016104
   342        55.07591249    250.20396454     0.52342022     90.35825580
   343        55.23889924    250.21072666     0.52499390     90.34214685
   344        55.40188600    250.21821149     0.52656914     90.32350714
   345        55.56486512    250.22484389     0.52814622     90.30496089
   346        55.72786332    250.22901351     0.52972521     90.28806501
   347        55.89085389    250.23032100     0.53130573     90.27308135
   348        56.05384827    250.22998559     0.53288693     90.25976401
   349        56.21683121    250.22998038     0.53446777     90.24783336
   350        56.37982942    250.23168321     0.53604746     90.23696955
   351        56.54281617    250.23514927     0.53762564     90.22682855
   352        56.70581055    250.23938268     0.53920243     90.21729489
   353        56.86878968    250.24316346     0.54077827     90.20857872
   354        57.03178788    250.24571445     0.54235374     90.20066378
   355        57.19477082    250.24680403     0.54392936     90.19266686
   356        57.35776139    250.24648277     0.54550542     90.18317184
   357        57.52075577    250.24490379     0.54708192     90.17121462
   358        57.68374635    250.24228049     0.54865871     90.15680087
   359        57.84673692    250.23874196     0.55023566     90.14081022
   360        58.00972748    250.23423033     0.55181274     90.12449552
   361        58.17270661    250.22884173     0.55338981     90.10857526
   362        58.33570862    250.22339776     0.55496630     90.09275700
   363        58.49869538    250.21941084     0.55654125     90.07655893
   364        58.66168214    250.21811857     0.55811366     90.06052731
   365        58.82467652    250.21940534     0.55968313     90.04627584
   366        58.98767091    250.22171834     0.56125012     90.03526721
   367        59.15065766    250.22314144     0.56281581     90.02765173
   368        59.31365204    250.22273974     0.56438172     90.02205750
   369        59.47663117    250.22115437     0.56594917     90.01601151
   370        59.63962556    250.22005280     0.56751895     90.00680327
   371        59.80261994    250.22078276     0.56909107     89.99308764
   372        59.96560670    250.22310932     0.57066482     89.97626476
   373        60.12859346    250.22500597     0.57223925     89.95984102
   374        60.29158402    250.22385006     0.57381365     89.94688933
   375        60.45457841    250.21828492     0.57538785     89.93784236
   376        60.61757279    250.20937248     0.57696200     89.93045089
   377        60.78054811    250.20016144     0.57853625     89.92169167
   378        60.94354630    250.19404129     0.58011046     89.90979387
   379        61.10653688    250.19310716     0.58168413     89.89487991
   380        61.26952744    250.19749599     0.58325655     89.87847600
   381        61.43251420    250.20569427     0.58482710     89.86281356
   382        61.59550477    250.21523323     0.58639557     89.84995130
   383        61.75850296    250.22341727     0.58796240     89.84067005
   384        61.92150116    250.22810389     0.58952860     89.83411321
   385        62.08447266    250.22839966     0.59109534     89.82874699
   386        62.24745560    250.22483957     0.59266360     89.82347876
   387        62.41045762    250.21891620     0.59423399     89.81774274
   388        62.57345200    250.21245696     0.59580664     89.81101683
   389        62.73642731    250.20732173     0.59738113     89.80267079
   390        62.89942551    250.20518342     0.59895652     89.79230261
   391        63.06242371    250.20695559     0.60053151     89.78037682
   392        63.22540284    250.21219930     0.60210491     89.76845035
   393        63.38839341    250.21933675     0.60367615     89.75808116
   394        63.55139543    250.22671602     0.60524543     89.74923139
   395        63.71437455    250.23348223     0.60681344     89.74024636
   396        63.87736512    250.23943058     0.60838087     89.72966147
   397        64.04035187    250.24434415     0.60994800     89.71778849
   398        64.20335008    250.24786445     0.61151456     89.70647283
   399        64.36633302    250.24991717     0.61307993     89.69759917
   400        64.52933503    250.25076124     0.61464362     89.69201901
   401        64.69231034    250.25038880     0.61620575     89.68948603
   402        64.85530854    250.24820602     0.61776718     89.68886643
   403        65.01829911    250.24369039     0.61932897     89.68826699
   404        65.18127824    250.23732192     0.62089174     89.68568561
   405        65.34427644    250.23054026     0.62245545     89.68035059
   406        65.50726700    250.22457220     0.62401978     89.67328247
   407        65.67026520    250.21937920     0.62558478     89.66580625
   408        65.83324433    250.21403824     0.62715081     89.65767077
   409        65.99623109    250.20842077     0.62871810     89.64735046
   410        66.15922928    250.20451088     0.63028624     89.63398831
   411        66.32220841    250.20572184     0.63185426     89.61841412
   412        66.48520279    250.21433745     0.63342137     89.60251355
   413        66.64819718    250.22918116     0.63498752     89.58818693
   414        66.81118775    250.24576295     0.63655339     89.57666633
   415        66.97417832    250.25899336     0.63811960     89.56819398
   416        67.13716507    250.26612706     0.63968596     89.56220784
   417        67.30014420    250.26752006     0.64125143     89.55799040
   418        67.46314621    250.26508700     0.64281488     89.55533536
   419        67.62613678    250.26035968     0.64437595     89.55460475
   420        67.78913117    250.25375427     0.64593531     89.55568931
   421        67.95211793    250.24497565     0.64749417     89.55693079
   422        68.11510849    250.23365256     0.64905355     89.55586828
   423        68.27809525    250.21986290     0.65061389     89.55096726
   424        68.44109726    250.20475358     0.65217487     89.54211536
   425        68.60406495    250.19101536     0.65373560     89.53046131
   426        68.76706696    250.18243866     0.65529507     89.51852178
   427        68.93005754    250.18231952     0.65685281     89.50903077
   428        69.09305954    250.19163057     0.65840922     89.50271618
   429        69.25603104    250.20822986     0.65996552     89.49801611
   430        69.41902543    250.22761344     0.66152323     89.49319764
   431        69.58201600    250.24473346     0.66308357     89.48799273
   432        69.74501038    250.25595304     0.66464696     89.48317318
   433        69.90799714    250.26025307     0.66621257     89.47923923
   434        70.07098389    250.25917356     0.66777842     89.47606215
   435        70.23397065    250.25562504     0.66934202     89.47395927
   436        70.39696503    250.25232164     0.67090146     89.47443974
   437        70.55995560    250.25068882     0.67245630     89.47895881
   438        70.72294236    250.25066405     0.67400771     89.48711323
   439        70.88593675    250.25125885     0.67555789     89.49667358
   440        71.04893113    250.22045898     0.67706040     89.52641678
