Repository: gkronber/Empirical-Constitutive-Models-SymReg-RSPA

Folder `orig` contains original files from Kabliman E, Kolody AH, Kommenda M, Kronberger G.: _Prediction of stress-strain curves for aluminium alloys using symbolic regression._ AIP Conference Proceedings 2113, 180009, 2019 (https://doi.org/10.1063/1.5112747).

The files `AA6082_all_temps_combined.csv` and `AA6082_all_temps_combined_tomax.csv` contain all data from the individual files and cut off at the maximum stress value. The two files are used for plotting mainly.

The two files contain stress-strain measurements for phip in (0.001, 0.01, 0.1, 1.0, 10) and temperture in (350, 375, 400, 425, 475, 500). 

Data are shared with kind permission of the original authors.

File: data/2019/orig/47-1_DIL_202-19_AA6082_average.asc
47-1_DIL_202-19_AA6082_average.asc    T=200°C    phi°=0.01    Yield=0.26375633
                Zeit   /    Temperatur   /    Phi   /    Fließspannung kf
                  s              °C              -              MPa
     4        0.00000000    200.29519653     0.00001498     0.26375633
     5        0.16298675    200.26556608     0.00019211     1.65141041
     6        0.32579040    200.24333001     0.00039059     3.70873837
     7        0.48877906    200.22994543     0.00061726     6.83766491
     8        0.64782524    200.22401974     0.00087881     11.36685007
     9        0.80789470    200.22278734     0.00119003     17.54344525
    10        0.97088718    200.22409832     0.00157867     25.49447445
    11        1.13387584    200.22747265     0.00208166     34.99341183
    12        1.29685974    200.23337999     0.00273305     45.24598424
    13        1.45985412    200.24150180     0.00355111     55.12694481
    14        1.62284469    200.24970637     0.00453286     63.73140072
    15        1.78583621    200.25474760     0.00565843     70.69772232
    16        1.94881820    200.25405848     0.00689990     76.12662438
    17        2.11181259    200.24717128     0.00822896     80.33223346
    18        2.27480601    200.23590457     0.00962107     83.64777148
    19        2.43779277    200.22352716     0.01105685     86.34026328
    20        2.60078430    200.21355070     0.01252219     88.59792772
    21        2.76376914    200.20861353     0.01400783     90.54410366
    22        2.92676449    200.20964044     0.01550809     92.25502521
    23        3.08975028    200.21539460     0.01701952     93.77791564
    24        3.25273799    200.22266766     0.01854018     95.14542537
    25        3.41573428    200.22741737     0.02006904     96.38226564
    26        3.57872200    200.22672305     0.02160529     97.50872244
    27        3.74171161    200.22054586     0.02314767     98.54280490
    28        3.90470695    200.21189282     0.02469470     99.49848184
    29        4.06769466    200.20493698     0.02624535     100.38394649
    30        4.23068714    200.20236594     0.02779939     101.20238490
    31        4.39366817    200.20401709     0.02935673     101.95557162
    32        4.55666541    200.20775443     0.03091673     102.65039124
    33        4.71965121    200.21156530     0.03247836     103.29948506
    34        4.88263797    200.21495436     0.03404086     103.91387643
    35        5.04563141    200.21861428     0.03560403     104.49806561
    36        5.20862770    200.22298531     0.03716811     105.05083525
    37        5.37161445    200.22719228     0.03873337     105.56944890
    38        5.53460693    200.22938547     0.04030003     106.05489295
    39        5.69759178    200.22821108     0.04186832     106.51359834
    40        5.86058520    200.22412686     0.04343841     106.95322769
    41        6.02357864    200.21942245     0.04501047     107.37582670
    42        6.18656349    200.21686430     0.04658465     107.77697016
    43        6.34955310    200.21787302     0.04816086     108.15352388
    44        6.51254749    200.22144504     0.04973854     108.50916334
    45        6.67553424    200.22466770     0.05131676     108.85065719
    46        6.83852195    200.22470606     0.05289464     109.18318347
    47        7.00151443    200.22087910     0.05447181     109.50951278
    48        7.16450214    200.21504394     0.05604816     109.82844466
    49        7.32749843    200.20987416     0.05762357     110.13505476
    50        7.49048232    200.20668681     0.05919810     110.42587330
    51        7.65347480    200.20498029     0.06077223     110.70244763
    52        7.81646251    200.20405411     0.06234655     110.97077609
    53        7.97945213    200.20478118     0.06392124     111.23767310
    54        8.14244556    200.20926698     0.06549614     111.50408538
    55        8.30543517    200.21833902     0.06707100     111.76277435
    56        8.46842575    200.22940181     0.06864587     112.00526253
    57        8.63141346    200.23728557     0.07022153     112.23014311
    58        8.79440021    200.23789472     0.07179917     112.44460862
    59        8.95739173    200.23151244     0.07337952     112.65857815
    60        9.12037658    200.22268002     0.07496235     112.87509513
    61        9.28337287    200.21675263     0.07654663     113.08653752
    62        9.44636726    200.21632284     0.07813097     113.28265954
    63        9.60936069    200.22049343     0.07971406     113.46294379
    64        9.77234172    200.22681464     0.08129528     113.64030490
    65        9.93533516    200.23318180     0.08287522     113.82788009
    66        10.09832191    200.23782739     0.08445541     114.02226574
    67        10.26131629    200.23841588     0.08603712     114.20806892
    68        10.42430400    200.23253868     0.08762071     114.37749264
    69        10.58729839    200.22005550     0.08920574     114.53756262
    70        10.75028514    200.20495382     0.09079155     114.70008898
    71        10.91327190    200.19403633     0.09237741     114.86881029
    72        11.07626247    200.19251864     0.09396246     115.03497836
    73        11.23925590    200.19985271     0.09554582     115.18588417
    74        11.40224361    200.20951091     0.09712693     115.31888343
    75        11.56523227    200.21343103     0.09870600     115.44565711
    76        11.72822761    200.20786966     0.10028429     115.58322556
    77        11.89121628    200.19600976     0.10186369     115.73882681
    78        12.05420493    200.18523056     0.10344557     115.90162093
    79        12.21719550    200.18137015     0.10503005     116.05192301
    80        12.38018607    200.18468747     0.10661634     116.17776972
    81        12.54316997    200.19055486     0.10820332     116.28384668
    82        12.70616817    200.19387534     0.10978999     116.38705761
    83        12.86915397    200.19336444     0.11137564     116.50169524
    84        13.03214263    200.19234834     0.11296013     116.63087615
    85        13.19513225    200.19577730     0.11454419     116.76773063
    86        13.35812377    200.20598135     0.11612886     116.89789165
    87        13.52111434    200.22028762     0.11771428     117.00963026
    88        13.68410110    200.23211820     0.11929938     117.10678743
    89        13.84709072    200.23494363     0.12088306     117.20578886
    90        14.01008510    200.22669182     0.12246548     117.32047883
    91        14.17307567    200.21172829     0.12404828     117.45245191
    92        14.33606624    200.19876168     0.12563322     117.59168160
    93        14.49905490    200.19558240     0.12722064     117.72234085
    94        14.66204356    200.20397774     0.12880915     117.83245432
    95        14.82503318    200.21859406     0.13039688     117.92316022
    96        14.98801994    200.23096897     0.13198286     118.00815750
    97        15.15101337    200.23585337     0.13356756     118.10567639
    98        15.31400680    200.23470484     0.13515243     118.22554512
    99        15.47699355    200.23334375     0.13673904     118.35568889
   100        15.63998699    200.23587599     0.13832774     118.47083900
   101        15.80297183    200.24053207     0.13991758     118.55916100
   102        15.96596050    200.24142485     0.14150736     118.63169305
   103        16.12895870    200.23462044     0.14309655     118.71018110
   104        16.29193878    200.22271880     0.14468534     118.81048861
   105        16.45493125    200.21348363     0.14627402     118.92942959
   106        16.61792564    200.21354196     0.14786256     119.04509765
   107        16.78091239    200.22261284     0.14945034     119.13603997
   108        16.94390487    200.23335056     0.15103660     119.20149355
   109        17.10689449    200.23717671     0.15262107     119.26172854
   110        17.26988315    200.23134638     0.15420381     119.34187367
   111        17.43287086    200.22131966     0.15578503     119.45317132
   112        17.59586334    200.21642048     0.15736547     119.58215020
   113        17.75885486    200.22236054     0.15894646     119.69933446
   114        17.92184925    200.23666673     0.16052918     119.78342733
   115        18.08483409    200.25050440     0.16211413     119.83879987
   116        18.24782275    200.25519658     0.16370134     119.89034006
   117        18.41081428    200.24820082     0.16529054     119.96032351
   118        18.57380199    200.23414673     0.16688090     120.05097507
   119        18.73678874    200.22078612     0.16847131     120.14790508
   120        18.89978599    200.21359797     0.17006111     120.23471853
   121        19.06276988    200.21314857     0.17165012     120.30555818
   122        19.22576427    200.21641274     0.17323817     120.36941438
   123        19.38875865    200.22011400     0.17482485     120.44099019
   124        19.55173587    200.22314926     0.17640989     120.52695982
   125        19.71473407    200.22644991     0.17799396     120.62352729
   126        19.87772274    200.23094502     0.17957838     120.72039764
   127        20.04071235    200.23589694     0.18116389     120.80581767
   128        20.20370388    200.23930705     0.18275023     120.87771503
   129        20.36669540    200.23983171     0.18433686     120.94760911
   130        20.52968502    200.23818400     0.18592334     121.02647051
   131        20.69267272    200.23681121     0.18750917     121.11382355
   132        20.85566425    200.23842130     0.18909403     121.20258748
   133        21.01864910    200.24461398     0.19067809     121.28517378
   134        21.18164443    200.25519966     0.19226152     121.35681999
   135        21.34463500    200.26808401     0.19384407     121.41972833
   136        21.50763130    200.27967892     0.19542582     121.48135829
   137        21.67061233    200.28604896     0.19700805     121.54552319
   138        21.83360385    200.28462698     0.19859232     121.60955346
   139        21.99659347    200.27568967     0.20017888     121.67309417
   140        22.15958595    200.26264482     0.20176652     121.74110800
   141        22.32257652    200.25065683     0.20335368     121.81567317
   142        22.48556613    200.24401508     0.20493941     121.89386971
   143        22.64855384    200.24364972     0.20652396     121.97116923
   144        22.81154441    200.24650056     0.20810874     122.04204146
   145        22.97453498    200.24736666     0.20969545     122.10342134
   146        23.13752174    200.24213845     0.21128455     122.15929367
   147        23.30051803    200.23043832     0.21287488     122.22001849
   148        23.46350479    200.21612098     0.21446481     122.29423279
   149        23.62649154    200.20519257     0.21605348     122.37875257
   150        23.78948592    200.20213534     0.21764109     122.46052234
   151        23.95247268    200.20700638     0.21922846     122.52801339
   152        24.11545944    200.21560370     0.22081652     122.57840256
   153        24.27845382    200.22256564     0.22240542     122.61953449
   154        24.44144630    200.22459989     0.22399405     122.66678797
   155        24.60443306    200.22129529     0.22558118     122.73105882
   156        24.76742362    200.21382585     0.22716737     122.80675873
   157        24.93041420    200.20378183     0.22875445     122.87830472
   158        25.09340285    200.19345058     0.23034282     122.94104131
   159        25.25638962    200.18668553     0.23193088     123.00632147
   160        25.41938590    200.18845906     0.23351738     123.08258019
   161        25.58237457    200.20224485     0.23510245     123.16130987
   162        25.74536513    200.22670668     0.23668659     123.22690074
   163        25.90835571    200.25467941     0.23826996     123.27326079
   164        26.07134246    200.27620940     0.23985274     123.30781381
   165        26.23433113    200.28400523     0.24143565     123.34669115
   166        26.39732169    200.27721342     0.24301990     123.40451055
   167        26.56031227    200.26067757     0.24460678     123.47954814
   168        26.72329711    200.24079264     0.24619660     123.55236043
   169        26.88628959    200.22187049     0.24778791     123.60682849
   170        27.04928588    200.20585066     0.24937825     123.64825985
   171        27.21227645    200.19443104     0.25096604     123.69470383
   172        27.37525939    200.19021519     0.25255141     123.75514743
   173        27.53824997    200.19491151     0.25413551     123.82175722
   174        27.70124435    200.20638755     0.25571964     123.87908736
   175        27.86423301    200.21828184     0.25730466     123.91722705
   176        28.02722740    200.22366760     0.25889032     123.94200416
   177        28.19021224    200.22009316     0.26047547     123.97385864
   178        28.35320281    200.21149734     0.26205922     124.02942259
   179        28.51619148    200.20505807     0.26364219     124.10300435
   180        28.67918586    200.20560748     0.26522636     124.17019345
   181        28.84217453    200.21238912     0.26681351     124.21087731
   182        29.00515937    200.22064607     0.26840323     124.22911813
   183        29.16815185    200.22617984     0.26999303     124.24944501
   184        29.33114242    200.22872042     0.27158059     124.29241079
   185        29.49413299    200.23146068     0.27316595     124.35551614
   186        29.65711784    200.23762277     0.27475121     124.41797043
   187        29.82011413    200.24723955     0.27633878     124.46018577
   188        29.98310089    200.25673132     0.27792982     124.47804997
   189        30.14609146    200.26128135     0.27952371     124.48461103
   190        30.30908012    200.25791464     0.28111890     124.50000072
   191        30.47207450    200.24714792     0.28271382     124.53452320
   192        30.63506508    200.23256055     0.28430717     124.58322432
   193        30.79805374    200.21901515     0.28589828     124.63616514
   194        30.96104621    200.21065062     0.28748759     124.68527260
   195        31.12404251    200.20944750     0.28907606     124.72458216
   196        31.28702354    200.21469945     0.29066399     124.75287144
   197        31.45001601    200.22342449     0.29225044     124.77583641
   198        31.61300087    200.23162287     0.29383411     124.80197801
   199        31.77599143    200.23604347     0.29541503     124.83575612
   200        31.93898773    200.23560431     0.29699512     124.87576051
   201        32.10197257    200.23145859     0.29857704     124.91747774
   202        32.26496505    200.22565137     0.30016238     124.95459794
   203        32.42795371    200.21966874     0.30175072     124.98094374
   204        32.59094047    200.21420998     0.30334004     124.99693240
   205        32.75393676    200.20999824     0.30492851     125.01119982
   206        32.91692161    200.20828975     0.30651562     125.03214851
   207        33.07991027    200.21027884     0.30810186     125.06058061
   208        33.24290084    200.21592075     0.30968800     125.09101341
   209        33.40589332    200.22334124     0.31127458     125.11741597
   210        33.56887817    200.22961020     0.31286123     125.13809085
   211        33.73187827    200.23259982     0.31444650     125.15833956
   212        33.89486312    200.23259122     0.31602921     125.18807570
   213        34.05785369    200.23221084     0.31761007     125.23165274
   214        34.22083854    200.23454153     0.31919159     125.27887868
   215        34.38383102    200.24082791     0.32077610     125.31183031
   216        34.54682731    200.24958439     0.32236402     125.32232591
   217        34.70981788    200.25776546     0.32395383     125.31940283
   218        34.87279892    200.26301170     0.32554342     125.32000567
   219        35.03578948    200.26521003     0.32713145     125.33551717
   220        35.19878578    200.26621526     0.32871784     125.36619302
   221        35.36177253    200.26796846     0.33030355     125.40251859
   222        35.52475929    200.27041611     0.33188981     125.43213106
   223        35.68775558    200.27090071     0.33347716     125.44976263
   224        35.85074615    200.26581323     0.33506509     125.46042285
   225        36.01373290    200.25360738     0.33665259     125.47530162
   226        36.17671775    200.23694282     0.33823927     125.50436256
   227        36.33971214    200.22206621     0.33982568     125.54718307
   228        36.50270080    200.21553214     0.34141240     125.59098835
   229        36.66569519    200.22031826     0.34299935     125.62050956
   230        36.82868194    200.23373281     0.34458630     125.62969169
   231        36.99167632    200.24837294     0.34617354     125.62366498
   232        37.15466690    200.25580436     0.34776111     125.61297380
   233        37.31765365    200.25119165     0.34934828     125.61018100
   234        37.48064422    200.23625942     0.35093456     125.62711117
   235        37.64363670    200.21853357     0.35252076     125.66530174
   236        37.80662536    200.20705162     0.35410811     125.71001725
   237        37.96961593    200.20724144     0.35569681     125.74135847
   238        38.13259696    200.21830865     0.35728614     125.75063469
   239        38.29559326    200.23456854     0.35887507     125.74457325
   240        38.45858001    200.24932516     0.36046265     125.73836733
   241        38.62157631    200.25843247     0.36204816     125.74454108
   242        38.78456497    200.26146667     0.36363129     125.76540472
   243        38.94755554    200.26051682     0.36521254     125.79480157
   244        39.11054420    200.25820010     0.36679337     125.82398605
   245        39.27353668    200.25650898     0.36837583     125.84621046
   246        39.43651961    200.25676799     0.36996139     125.85948279
   247        39.59951401    200.25967098     0.37154987     125.86644775
   248        39.76249694    200.26450600     0.37313924     125.87200879
   249        39.92548942    200.26829669     0.37472672     125.87966088
   250        40.08848189    200.26668669     0.37631060     125.88956575
   251        40.25147247    200.25696852     0.37789123     125.90348461
   252        40.41446304    200.24092260     0.37947098     125.92803802
   253        40.57745743    200.22460023     0.38105296     125.96366555
   254        40.74044227    200.21488725     0.38263897     125.99529115
   255        40.90343666    200.21558023     0.38422809     126.00666504
   256        41.06642722    200.22575411     0.38581761     126.00021975
   257        41.22941780    200.24092043     0.38740518     125.99193629
   258        41.39240264    200.25553754     0.38899002     125.99141327
   259        41.55539703    200.26531752     0.39057244     125.99778571
   260        41.71837806    200.26868715     0.39215341     126.00927631
   261        41.88137054    200.26723852     0.39373446     126.02504613
   262        42.04436111    200.26487624     0.39531698     126.04201024
   263        42.20736122    200.26561845     0.39690099     126.05678315
   264        42.37033843    200.27095626     0.39848504     126.06755528
   265        42.53333473    200.27838814     0.40006785     126.07336842
   266        42.69632148    200.28236253     0.40164945     126.07505561
   267        42.85931014    200.27748129     0.40323071     126.07695104
   268        43.02229881    200.26220389     0.40481260     126.08667653
   269        43.18529891    200.24054715     0.40639622     126.11017104
   270        43.34828186    200.22028588     0.40798256     126.14239402
   271        43.51127624    200.20853988     0.40957101     126.16781520
   272        43.67426300    200.20764953     0.41115891     126.17591012
   273        43.83725166    200.21422287     0.41274359     126.17080584
   274        44.00023841    200.22197087     0.41432491     126.16413500
   275        44.16323089    200.22606731     0.41590502     126.16464130
   276        44.32622337    200.22575670     0.41748572     126.17497034
   277        44.48921012    200.22370798     0.41906717     126.19246185
   278        44.65220451    200.22327821     0.42064890     126.21025601
   279        44.81518935    200.22597117     0.42223064     126.22147094
   280        44.97817993    200.23066479     0.42381187     126.22455367
   281        45.14117050    200.23481640     0.42539150     126.22375436
   282        45.30416107    200.23662692     0.42696893     126.22613465
   283        45.46715354    200.23652578     0.42854493     126.23727805
   284        45.63014221    200.23687400     0.43012095     126.25638700
   285        45.79313659    200.24021454     0.43169810     126.27603736
   286        45.95612526    200.24746322     0.43327690     126.28875215
   287        46.11911964    200.25724507     0.43485745     126.29297525
   288        46.28210067    200.26658319     0.43643909     126.29198948
   289        46.44509696    200.27230126     0.43802070     126.29065570
   290        46.60807991    200.27226443     0.43960198     126.29313123
   291        46.77107047    200.26592800     0.44118363     126.29978667
   292        46.93406486    200.25425595     0.44276592     126.30873147
   293        47.09705734    200.23936816     0.44434870     126.32053611
   294        47.26004028    200.22410617     0.44593228     126.33592347
   295        47.42303275    200.21145847     0.44751698     126.35049611
   296        47.58602714    200.20373603     0.44910186     126.35814339
   297        47.74901771    200.20156626     0.45068489     126.35856565
   298        47.91200065    200.20324025     0.45226435     126.35711908
   299        48.07499122    200.20530506     0.45384015     126.35955971
   300        48.23798370    200.20464077     0.45541429     126.36867724
   301        48.40097427    200.20072653     0.45698979     126.38313316
   302        48.56396675    200.19614775     0.45856829     126.39866958
   303        48.72695350    200.19477030     0.46014866     126.41070433
   304        48.88994216    200.19904099     0.46172826     126.41670224
   305        49.05293845    200.20842859     0.46330527     126.41734532
   306        49.21592331    200.21987721     0.46487964     126.41551660
   307        49.37891387    200.22966665     0.46645286     126.41462320
   308        49.54190063    200.23531441     0.46802687     126.41643047
   309        49.70490073    200.23639383     0.46960231     126.41981134
   310        49.86787986    200.23413054     0.47117773     126.42365024
   311        50.03086852    200.23050424     0.47275114     126.42990041
   312        50.19385909    200.22753726     0.47432213     126.44138909
   313        50.35685730    200.22682210     0.47589177     126.45726074
   314        50.51984405    200.22906964     0.47746142     126.47275214
   315        50.68283271    200.23373602     0.47903258     126.48361394
   316        50.84582328    200.23901078     0.48060679     126.48917117
   317        51.00881385    200.24233826     0.48218418     126.49148773
   318        51.17180251    200.24143075     0.48376260     126.49370621
   319        51.33479499    200.23544215     0.48533946     126.49928675
   320        51.49778175    200.22560845     0.48691394     126.51036650
   321        51.66077041    200.21477892     0.48848696     126.52566635
   322        51.82376479    200.20609939     0.49005999     126.54054842
   323        51.98675727    200.20175597     0.49163405     126.54994335
   324        52.14974593    200.20235312     0.49320915     126.55223847
   325        52.31273460    200.20683713     0.49478416     126.54983588
   326        52.47572517    200.21283401     0.49635772     126.54673909
   327        52.63871765    200.21751252     0.49792983     126.54676442
   328        52.80170059    200.21880154     0.49950222     126.55097998
   329        52.96469307    200.21629129     0.50107630     126.55706646
   330        53.12768554    200.21126764     0.50265141     126.56367331
   331        53.29067421    200.20595514     0.50422548     126.57208067
   332        53.45366286    200.20244237     0.50579692     126.58276838
   333        53.61664962    200.20177507     0.50736555     126.59415141
   334        53.77964782    200.20362198     0.50893233     126.60474480
   335        53.94263458    200.20671440     0.51049863     126.61463280
   336        54.10561752    200.20977829     0.51206585     126.62472732
   337        54.26862144    200.21227664     0.51363522     126.63451116
   338        54.43160629    200.21447360     0.51520708     126.64124289
   339        54.59458923    200.21695370     0.51678032     126.64283307
   340        54.75757789    200.22008807     0.51835289     126.64060394
   341        54.92057228    200.22377149     0.51992298     126.63846301
   342        55.08356284    200.22745402     0.52149001     126.64010312
   343        55.24655342    200.23037826     0.52305517     126.64690028
   344        55.40954208    200.23188396     0.52462108     126.65665874
   345        55.57253265    200.23158912     0.52618998     126.66459334
   346        55.73552131    200.22937616     0.52776188     126.66873927
   347        55.89851760    200.22533279     0.52933504     126.67219908
   348        56.06150626    200.21981345     0.53090800     126.67797935
   349        56.22449112    200.21359217     0.53248074     126.68580465
   350        56.38748169    200.20792947     0.53405414     126.69320183
   351        56.55047035    200.20437390     0.53562850     126.69712702
   352        56.71346092    200.20424430     0.53720273     126.69693373
   353        56.87645530    200.20798555     0.53877520     126.69558798
   354        57.03944778    200.21476418     0.54034490     126.69646731
   355        57.20244217    200.22256859     0.54191183     126.70052185
   356        57.36542320    200.22885298     0.54347674     126.70719164
   357        57.52841758    200.23156338     0.54504104     126.71557907
   358        57.69140624    200.23009555     0.54660659     126.72373934
   359        57.85440444    200.22556991     0.54817454     126.72959021
   360        58.01738739    200.22021070     0.54974437     126.73371135
   361        58.18037223    200.21627565     0.55131425     126.73907580
   362        58.34337043    200.21515237     0.55288204     126.74767513
   363        58.50635337    200.21695758     0.55444594     126.76016289
   364        58.66934585    200.22074943     0.55600510     126.77736254
   365        58.83233261    200.22523627     0.55756042     126.79858880
   366        58.99532127    200.22947924     0.55911449     126.82026375
   367        59.15831374    200.23303195     0.56067018     126.83744947
   368        59.32130432    200.23557689     0.56222886     126.84695557
   369        59.48428916    200.23668694     0.56379048     126.85019262
   370        59.64728355    200.23605981     0.56535482     126.85095753
   371        59.81027412    200.23388075     0.56692126     126.85120199
   372        59.97325706    200.23085754     0.56848822     126.85217312
   373        60.13625144    200.22795262     0.57005419     126.85576460
   374        60.29924392    200.22611229     0.57161860     126.86183534
   375        60.46223640    200.22608565     0.57318112     126.86862070
   376        60.62522697    200.22822422     0.57474148     126.87601881
   377        60.78821563    200.23229082     0.57629964     126.88494030
   378        60.95120620    200.23749966     0.57785578     126.89552695
   379        61.11419486    200.24288344     0.57941065     126.90751949
   380        61.27718353    200.24773569     0.58096580     126.92005142
   381        61.44017600    200.25172538     0.58252242     126.93157367
   382        61.60315895    200.25456533     0.58408026     126.94170468
   383        61.76615142    200.25563029     0.58563841     126.95202250
   384        61.92914581    200.25410521     0.58719667     126.96387041
   385        62.09213447    200.24973236     0.58875573     126.97664055
   386        62.25512314    200.24347855     0.59031638     126.98841266
   387        62.41811752    200.23735385     0.59187868     126.99762884
   388        62.58110237    200.23332977     0.59344176     127.00434006
   389        62.74409675    200.23209734     0.59500437     127.00943298
   390        62.90708351    200.23260309     0.59656601     127.01324637
   391        63.07007598    200.23277196     0.59812736     127.01629784
   392        63.23306083    200.23090334     0.59968937     127.02049987
   393        63.39605903    200.22665415     0.60125191     127.02763952
   394        63.55904007    200.22092134     0.60281359     127.03734517
   395        63.72203636    200.21497192     0.60437282     127.04787417
   396        63.88502120    200.20975249     0.60592876     127.05809622
   397        64.04801177    200.20586401     0.60748134     127.06826819
   398        64.21099662    200.20381550     0.60903109     127.07938598
   399        64.37399673    200.20393298     0.61057891     127.09215755
   400        64.53697776    200.20594566     0.61212572     127.10663677
   401        64.69997596    200.20888844     0.61367225     127.12252190
   402        64.86296463    200.21165451     0.61521937     127.13881332
   403        65.02595329    200.21371752     0.61676804     127.15357412
   404        65.18894576    200.21534797     0.61831892     127.16581786
   405        65.35193443    200.21724552     0.61987247     127.17647233
   406        65.51491737    200.22000724     0.62142878     127.18589634
   407        65.67791557    200.22374962     0.62298684     127.19306783
   408        65.84090041    200.22792800     0.62454452     127.19854165
   409        66.00389480    200.23139351     0.62609979     127.20460982
   410        66.16688728    200.23280440     0.62765204     127.21277578
   411        66.32987785    200.23130622     0.62920232     127.22403505
   412        66.49286079    200.22703957     0.63075289     127.23831275
   413        66.65585327    200.22103864     0.63230582     127.25237055
   414        66.81884384    200.21459944     0.63386166     127.26269229
   415        66.98184013    200.20866739     0.63541949     127.27025994
   416        67.14482307    200.20367297     0.63697758     127.27903526
   417        67.30781936    200.19974591     0.63853356     127.29167244
   418        67.47080611    200.19694965     0.64008539     127.30911540
   419        67.63379478    200.19528509     0.64163319     127.32982908
   420        67.79678153    200.19451381     0.64317926     127.34892730
   421        67.95977592    200.19408705     0.64472578     127.36255404
   422        68.12276649    200.19341556     0.64627317     127.37162751
   423        68.28575897    200.19235908     0.64782040     127.38005431
   424        68.44874381    200.19150837     0.64936624     127.39104022
   425        68.61174011    200.19196065     0.65091001     127.40555001
   426        68.77472304    200.19473941     0.65245181     127.42360049
   427        68.93771934    200.20025485     0.65399246     127.44429378
   428        69.10070228    200.20802771     0.65553343     127.46443850
   429        69.26369667    200.21669666     0.65707650     127.48047188
   430        69.42668723    200.22439728     0.65862278     127.49171074
   431        69.58967590    200.22957984     0.66017142     127.50094036
   432        69.75265884    200.23190432     0.66172026     127.51250853
   433        69.91565322    200.23252334     0.66326804     127.52800964
   434        70.07864189    200.23344653     0.66481473     127.54407975
   435        70.24163246    200.23642975     0.66636000     127.55701615
   436        70.40462493    200.24213363     0.66790306     127.56703233
   437        70.56761360    200.24997493     0.66944400     127.57605167
   438        70.73060226    200.25859833     0.67098410     127.58495712
   439        70.89359664    200.07751846     0.67258647     127.60258865
