Repository: gkronber/Empirical-Constitutive-Models-SymReg-RSPA

Folder `orig` contains original files from Kabliman E, Kolody AH, Kommenda M, Kronberger G.: _Prediction of stress-strain curves for aluminium alloys using symbolic regression._ AIP Conference Proceedings 2113, 180009, 2019 (https://doi.org/10.1063/1.5112747).

The files `AA6082_all_temps_combined.csv` and `AA6082_all_temps_combined_tomax.csv` contain all data from the individual files and cut off at the maximum stress value. The two files are used for plotting mainly.

The two files contain stress-strain measurements for phip in (0.001, 0.01, 0.1, 1.0, 10) and temperture in (350, 375, 400, 425, 475, 500). 

Data are shared with kind permission of the original authors.

File: data/2019/orig/49-1_DIL_202-19_AA6082_average.asc
49-1_DIL_202-19_AA6082_average.asc    T=300°C    phi°=0.1    Yield=0.26888105
                Zeit   /    Temperatur   /    Phi   /    Fließspannung kf
                  s              °C              -              MPa
     4        0.00000000    299.99505615     0.00000260     0.26888105
     5        0.01899719    300.05372666     0.00017276     1.96336743
     6        0.03800200    300.10648168     0.00037562     4.57856575
     7        0.05612372    300.15143252     0.00061252     8.60460050
     8        0.07511710    300.18871275     0.00089690     14.37910791
     9        0.09412002    300.21991391     0.00127882     21.92347943
    10        0.11312865    300.24711080     0.00184903     30.67113648
    11        0.13212012    300.27196806     0.00269624     39.51200379
    12        0.15112114    300.29525649     0.00384641     47.36414216
    13        0.17012786    300.31698600     0.00525147     53.68358189
    14        0.18911552    300.33709393     0.00682847     58.46509552
    15        0.20812797    300.35611443     0.00849972     61.97985912
    16        0.22711943    300.37510850     0.01021252     64.56244134
    17        0.24612426    300.39480668     0.01194042     66.50666655
    18        0.26512336    300.41475557     0.01367383     68.03155187
    19        0.28412627    300.43328898     0.01541288     69.28203440
    20        0.30312728    300.44837201     0.01716336     70.34666739
    21        0.32212257    300.45865344     0.01893143     71.27840155
    22        0.34112166    300.46401617     0.02071960     72.10747714
    23        0.36012458    300.46542376     0.02252530     72.85048272
    24        0.37912177    300.46441670     0.02434300     73.51977705
    25        0.39812850    300.46274872     0.02616839     74.12608142
    26        0.41712188    300.46225213     0.02799924     74.67670408
    27        0.43612480    300.46453868     0.02983387     75.17714144
    28        0.45512771    300.47026943     0.03167057     75.63316190
    29        0.47413062    300.47841786     0.03350664     76.05189425
    30        0.49312018    300.48629026     0.03534008     76.43964257
    31        0.51212310    300.49054358     0.03717210     76.79878275
    32        0.53112793    300.48865444     0.03900460     77.13085129
    33        0.55011939    300.48000949     0.04083789     77.43852599
    34        0.56912230    300.46607236     0.04267165     77.72419798
    35        0.58813094    300.44963995     0.04450557     77.99103143
    36        0.60711860    300.43373398     0.04633970     78.24270861
    37        0.62612151    300.42076794     0.04817493     78.48068405
    38        0.64512252    300.41215591     0.05001232     78.70443696
    39        0.66412543    300.40810315     0.05185140     78.91513162
    40        0.68313598    300.40749733     0.05369002     79.11652521
    41        0.70212363    300.40816355     0.05552740     79.31100813
    42        0.72112464    300.40756610     0.05736545     79.49756270
    43        0.74012374    300.40358243     0.05920597     79.67466257
    44        0.75912284    300.39496780     0.06104814     79.84204148
    45        0.77812385    300.38151485     0.06288925     80.00045418
    46        0.79712867    300.36400835     0.06472770     80.15146476
    47        0.81612586    300.34383368     0.06656550     80.29518683
    48        0.83512687    300.32222251     0.06840596     80.43056764
    49        0.85412215    300.29970859     0.07024984     80.55860601
    50        0.87312316    300.27649258     0.07209595     80.68038342
    51        0.89212417    300.25358679     0.07394334     80.79479469
    52        0.91112899    300.23369322     0.07579172     80.90146178
    53        0.93012428    300.22083169     0.07764061     81.00249102
    54        0.94912337    300.21871072     0.07948797     81.10162213
    55        0.96811484    300.22879889     0.08133151     81.20079157
    56        0.98712348    300.24928210     0.08317276     81.29655631
    57        1.00613021    300.27551500     0.08501592     81.38474182
    58        1.02512931    300.30166218     0.08686242     81.46706199
    59        1.04412268    300.32263379     0.08871086     81.54836165
    60        1.06312369    300.33544399     0.09055932     81.63108934
    61        1.08212280    300.33950091     0.09240664     81.71390638
    62        1.10112189    300.33581711     0.09425396     81.79275859
    63        1.12011718    300.32570013     0.09610245     81.86551929
    64        1.13911628    300.30988818     0.09795075     81.93465595
    65        1.15811728    300.28882004     0.09979737     82.00329948
    66        1.17712402    300.26377471     0.10164319     82.07132902
    67        1.19612502    300.23778072     0.10349093     82.13564198
    68        1.21512793    300.21530704     0.10534149     82.19512550
    69        1.23412704    300.20072295     0.10719214     82.25371122
    70        1.25311660    300.19644014     0.10904091     82.31440306
    71        1.27212714    300.20183613     0.11088919     82.37486142
    72        1.29112053    300.21359356     0.11273808     82.43222294
    73        1.31012534    300.22733964     0.11458667     82.48558217
    74        1.32913207    300.23969943     0.11643473     82.53365109
    75        1.34812545    300.24950539     0.11828323     82.57655298
    76        1.36711692    300.25738968     0.12013188     82.61779249
    77        1.38612746    300.26416215     0.12197914     82.66194836
    78        1.40512084    300.26933509     0.12382405     82.71250166
    79        1.42412948    300.27102260     0.12566753     82.76961462
    80        1.44312285    300.26726775     0.12751328     82.82788940
    81        1.46212005    300.25768299     0.12936467     82.88000080
    82        1.48112297    300.24416642     0.13121917     82.92507368
    83        1.50012969    300.23030381     0.13307130     82.96895257
    84        1.51911735    300.21990064     0.13492034     83.01524722
    85        1.53812789    300.21531522     0.13676923     83.06189841
    86        1.55712317    300.21621426     0.13861861     83.10652107
    87        1.57612228    300.21938954     0.14046608     83.15024469
    88        1.59512329    300.21999745     0.14231149     83.19402401
    89        1.61412810    300.21372221     0.14415873     83.23587995
    90        1.63312148    300.19860834     0.14601051     83.27403608
    91        1.65212249    300.17553219     0.14786589     83.30797563
    92        1.67112731    300.14724115     0.14972207     83.33825159
    93        1.69013023    300.11668016     0.15157682     83.36709227
    94        1.70911597    300.08561670     0.15342935     83.39724109
    95        1.72811889    300.05439829     0.15527847     83.43115712
    96        1.74712753    300.02292379     0.15712366     83.46865897
    97        1.76612853    299.99196226     0.15896810     83.50466823
    98        1.78512191    299.96372991     0.16081583     83.53408601
    99        1.80411719    299.94134330     0.16266669     83.55850667
   100        1.82312011    299.92759447     0.16451688     83.58487675
   101        1.84212302    299.92378658     0.16636364     83.61795227
   102        1.86112975    299.92921530     0.16820778     83.65582342
   103        1.88012123    299.94153702     0.17005174     83.69283751
   104        1.89912604    299.95780197     0.17189681     83.72508351
   105        1.91812133    299.97553763     0.17374392     83.75172191
   106        1.93712615    299.99330402     0.17559471     83.77358855
   107        1.95611381    300.01063377     0.17744897     83.79323474
   108        1.97512245    300.02770592     0.17930369     83.81360959
   109        1.99412154    300.04505796     0.18115567     83.83533453
   110        2.01311873    300.06334023     0.18300471     83.85687157
   111        2.03211784    300.08303301     0.18485406     83.87689022
   112        2.05112075    300.10414863     0.18670484     83.89644229
   113        2.07011795    300.12590985     0.18855427     83.91784682
   114        2.08912849    300.14638013     0.19040179     83.94142641
   115        2.10812568    300.16231383     0.19224896     83.96625513
   116        2.12712287    300.16972274     0.19409426     83.99279647
   117        2.14612388    300.16528608     0.19593666     84.02101450
   118        2.16512679    300.14804567     0.19777993     84.04779007
   119        2.18411445    300.12049778     0.19962750     84.07065513
   120        2.20311545    300.08839457     0.20147838     84.09110429
   121        2.22211646    300.05910262     0.20333041     84.11187629
   122        2.24112510    300.03906757     0.20518226     84.13427807
   123        2.26012420    300.03153080     0.20703284     84.15828833
   124        2.27912902    300.03564864     0.20888079     84.18490530
   125        2.29812621    300.04735524     0.21072658     84.21467531
   126        2.31711577    300.06125641     0.21257486     84.24276230
   127        2.33612250    300.07246838     0.21442834     84.26392267
   128        2.35511969    300.07778955     0.21628308     84.28039221
   129        2.37412834    300.07618012     0.21813563     84.29702857
   130        2.39312744    300.06868372     0.21998731     84.31385448
   131        2.41212462    300.05786700     0.22183953     84.32822675
   132        2.43112182    300.04690716     0.22369174     84.34002454
   133        2.45012664    300.03857678     0.22554308     84.35201498
   134        2.46911620    300.03442577     0.22739244     84.36713302
   135        2.48813056    300.03442314     0.22923909     84.38645032
   136        2.50711822    300.03717142     0.23108474     84.40818969
   137        2.52613258    300.04056899     0.23293208     84.42918294
   138        2.54512404    300.04262727     0.23478171     84.44777346
   139        2.56412696    300.04214748     0.23663317     84.46349011
   140        2.58312224    300.03905147     0.23848600     84.47671324
   141        2.60212706    300.03426898     0.24033829     84.49054333
   142        2.62112426    300.02922814     0.24218781     84.50839944
   143        2.64012336    300.02517291     0.24403477     84.52925062
   144        2.65912818    300.02265428     0.24588231     84.54863292
   145        2.67812537    300.02148600     0.24773326     84.56397872
   146        2.69712066    300.02115163     0.24958671     84.57680030
   147        2.71612358    300.02128900     0.25143900     84.58998562
   148        2.73512077    300.02185443     0.25328785     84.60482408
   149        2.75411987    300.02294044     0.25513504     84.62036799
   150        2.77312659    300.02453601     0.25698444     84.63431789
   151        2.79212188    300.02643362     0.25883723     84.64495532
   152        2.81111907    300.02821445     0.26069099     84.65268660
   153        2.83012390    300.02919586     0.26254347     84.65930122
   154        2.84912681    300.02847744     0.26439366     84.66722139
   155        2.86811637    300.02538638     0.26623980     84.67940116
   156        2.88712500    300.02028521     0.26808108     84.69640954
   157        2.90612601    300.01508348     0.26992132     84.71385751
   158        2.92511748    300.01274489     0.27176666     84.72570606
   159        2.94411849    300.01594163     0.27361720     84.73160148
   160        2.96312713    300.02582427     0.27546559     84.73784203
   161        2.98212623    300.04164294     0.27730955     84.74763672
   162        3.00112723    300.06111257     0.27915670     84.75750351
   163        3.02012824    300.08104695     0.28101300     84.76553903
   164        3.03912925    300.09804169     0.28287667     84.77362475
   165        3.05812453    300.10925721     0.28474393     84.78212238
   166        3.07712936    300.11326237     0.28661310     84.78943338
   167        3.09613227    300.11056357     0.28848232     84.79442685
   168        3.11512374    300.10335039     0.29034934     84.79618219
   169        3.13412284    300.09448662     0.29221377     84.79548932
   170        3.15312194    300.08638404     0.29407463     84.79596498
   171        3.17212104    300.08036617     0.29593018     84.79872432
   172        3.19112014    300.07659638     0.29778084     84.80105057
   173        3.21012496    300.07431952     0.29962736     84.80217771
   174        3.22912215    300.07225129     0.30147070     84.80337348
   175        3.24812316    300.06911009     0.30331425     84.80441705
   176        3.26711654    300.06424587     0.30516091     84.80431731
   177        3.28612136    300.05811938     0.30700985     84.80283088
   178        3.30512618    300.05229785     0.30885741     84.80071081
   179        3.32412337    300.04888664     0.31070060     84.79963957
   180        3.34312247    300.04973726     0.31254056     84.80111101
   181        3.36212157    300.05587443     0.31438124     84.80482613
   182        3.38112067    300.06725197     0.31622523     84.80836278
   183        3.40012740    300.08269371     0.31807276     84.80984343
   184        3.41912460    300.10003066     0.31992136     84.81073255
   185        3.43811797    300.11658301     0.32176897     84.81240240
   186        3.45712279    300.12987378     0.32361765     84.81198729
   187        3.47611998    300.13818845     0.32546872     84.80705244
   188        3.49512290    300.14077064     0.32731866     84.80067836
   189        3.51412964    300.13779984     0.32916446     84.79716172
   190        3.53312491    300.13030938     0.33100847     84.79607594
   191        3.55211830    300.11994946     0.33285461     84.79449627
   192        3.57112120    300.10848282     0.33470229     84.79248027
   193        3.59012985    300.09722939     0.33654874     84.79160988
   194        3.60912513    300.08686308     0.33839436     84.79096433
   195        3.62812232    300.07762932     0.34024150     84.78840564
   196        3.64711951    300.06958882     0.34209146     84.78294918
   197        3.66613006    300.06257591     0.34394337     84.77521424
   198        3.68512725    300.05610383     0.34579414     84.76744193
   199        3.70412062    300.04966133     0.34764076     84.76226130
   200        3.72312163    300.04338255     0.34948224     84.76015247
   201        3.74212646    300.03852776     0.35132129     84.75765284
   202        3.76112556    300.03725951     0.35316309     84.75037483
   203        3.78012465    300.04173856     0.35500813     84.73961865
   204        3.79911803    300.05302975     0.35685258     84.73085489
   205        3.81812095    300.07042617     0.35869709     84.72483088
   206        3.83712768    300.09159683     0.36054478     84.71752420
   207        3.85612868    300.11345062     0.36239537     84.70690255
   208        3.87512206    300.13308391     0.36424809     84.69396248
   209        3.89412498    300.14824121     0.36610207     84.68032703
   210        3.91313170    300.15734329     0.36795394     84.66786854
   211        3.93213272    300.15949806     0.36980155     84.65788164
   212        3.95112800    300.15464304     0.37164739     84.64926282
   213        3.97011947    300.14362254     0.37349423     84.64042735
   214        3.98912810    300.12802235     0.37534314     84.63111925
   215        4.00812148    300.10981271     0.37719640     84.62111997
   216        4.02712821    300.09098359     0.37905420     84.61171523
   217        4.04613112    300.07328789     0.38091149     84.60576910
   218        4.06512450    300.05808030     0.38276378     84.60275467
   219        4.08412551    300.04624494     0.38461158     84.59854094
   220        4.10312652    300.03823886     0.38645709     84.59176905
   221        4.12212562    300.03418076     0.38830219     84.58445690
   222        4.14112472    300.03388201     0.39014921     84.57656112
   223        4.16012001    300.03689564     0.39199779     84.56665000
   224        4.17912291    300.04273534     0.39384506     84.55499535
   225        4.19812011    300.05118293     0.39569126     84.54205698
   226        4.21712493    300.06238520     0.39753858     84.52839374
   227        4.23611831    300.07658410     0.39938647     84.51604412
   228        4.25513076    300.09369926     0.40123203     84.50757926
   229        4.27412604    300.11316980     0.40307288     84.50385914
   230        4.29312705    300.13420293     0.40491075     84.50128485
   231        4.31212996    300.15608501     0.40675145     84.49407165
   232        4.33112526    300.17808491     0.40859852     84.48073127
   233        4.35012435    300.19900000     0.41044954     84.46425580
   234        4.36913108    300.21693896     0.41229946     84.44800108
   235        4.38811873    300.22971276     0.41414627     84.43348329
   236        4.40712546    300.23552174     0.41599269     84.42034279
   237        4.42612647    300.23345133     0.41783997     84.40984344
   238        4.44512176    300.22368582     0.41968493     84.40534885
   239        4.46412658    300.20755417     0.42152717     84.40653884
   240        4.48312758    300.18733723     0.42337063     84.40860478
   241        4.50212478    300.16569602     0.42521650     84.40735216
   242        4.52112006    300.14486610     0.42706250     84.40124734
   243        4.54012870    300.12606786     0.42890798     84.39086729
   244        4.55911826    300.10949267     0.43075476     84.37796161
   245        4.57812308    300.09476491     0.43260385     84.36383849
   246        4.59712028    300.08144638     0.43445258     84.34980632
   247        4.61611747    300.06928786     0.43629604     84.33842316
   248        4.63512611    300.05824801     0.43813305     84.33123325
   249        4.65412902    300.04836005     0.43996931     84.32590053
   250        4.67312240    300.03945769     0.44181163     84.31841310
   251        4.69212722    300.03091104     0.44365938     84.30826748
   252        4.71112632    300.02170476     0.44550499     84.29842231
   253        4.73011969    300.01100480     0.44734399     84.29034619
   254        4.74912452    299.99889596     0.44917972     84.28253289
   255        4.76812553    299.98674557     0.45101740     84.27244558
   256        4.78711509    299.97692765     0.45285875     84.25856896
   257        4.80612182    299.97212434     0.45470236     84.24177585
   258        4.82512664    299.97457141     0.45654517     84.22423321
   259        4.84412955    299.98537501     0.45838543     84.20786563
   260        4.86312484    300.00397191     0.46022542     84.19355630
   261        4.88212012    300.02813325     0.46206768     84.18035806
   262        4.90113067    300.05488875     0.46391186     84.16603504
   263        4.92011832    300.08196293     0.46575935     84.14852454
   264        4.93912124    300.10864937     0.46761257     84.12782985
   265        4.95812606    300.13543291     0.46946803     84.10685215
   266        4.97712325    300.16273781     0.47131930     84.08856508
   267        4.99611663    300.18985363     0.47316402     84.07382282
   268        5.01512145    300.21480439     0.47500216     84.06301183
   269        5.03413009    300.23503944     0.47683378     84.05611582
   270        5.05312347    300.24822447     0.47866012     84.05149391
   271        5.07213210    300.25262732     0.48048344     84.04685085
   272        5.09112739    300.24720967     0.48230735     84.04047682
   273        5.11012648    300.23175621     0.48413635     84.03156618
   274        5.12912177    300.20708239     0.48597305     84.01986196
   275        5.14812278    300.17514089     0.48781618     84.00552718
   276        5.16712379    300.13898205     0.48966250     83.98909494
   277        5.18612670    300.10260936     0.49150910     83.97151470
   278        5.20512199    300.07057230     0.49335426     83.95354550
   279        5.22413062    300.04711799     0.49519803     83.93467865
   280        5.24312781    300.03517129     0.49703996     83.91494606
   281        5.26212882    300.03572682     0.49887944     83.89558116
   282        5.28112792    300.04787180     0.50071883     83.87625935
   283        5.30012893    300.06911102     0.50255983     83.85566645
   284        5.31912802    300.09568532     0.50439972     83.83492751
   285        5.33811759    300.12300083     0.50623531     83.81700150
   286        5.35712432    300.14641187     0.50806894     83.80191852
   287        5.37612533    300.16226662     0.50990614     83.78648531
   288        5.39512062    300.16877395     0.51174643     83.76953907
   289        5.41412162    300.16624651     0.51358406     83.75307907
   290        5.43312072    300.15661153     0.51541663     83.73875749
   291        5.45212554    300.14249724     0.51724642     83.72574647
   292        5.47112273    300.12638711     0.51907648     83.71198208
   293        5.49012564    300.11018600     0.52090885     83.69678926
   294        5.50912093    300.09525466     0.52274425     83.68109987
   295        5.52812385    300.08272481     0.52458108     83.66570699
   296        5.54712294    300.07375172     0.52641812     83.64915492
   297        5.56612395    300.06943946     0.52825826     83.62869828
   298        5.58512306    300.07054696     0.53010173     83.60537123
   299        5.60413169    300.07731362     0.53194170     83.58352684
   300        5.62312316    300.08944841     0.53377368     83.56495683
   301        5.64212989    300.10600737     0.53560148     83.54874318
   302        5.66112517    300.12520626     0.53743247     83.53438200
   303        5.68012427    300.14465662     0.53927044     83.52172870
   304        5.69912910    300.16208578     0.54111231     83.50988181
   305        5.71812820    300.17576462     0.54295286     83.49749127
   306        5.73712539    300.18406413     0.54478837     83.48542276
   307        5.75613021    300.18478550     0.54661711     83.47623157
   308        5.77512549    300.17550779     0.54844248     83.46844953
   309        5.79413222    300.15526284     0.55027001     83.45787323
   310        5.81312369    300.12637070     0.55210083     83.44429447
   311        5.83212088    300.09478985     0.55393371     83.43004253
   312        5.85111808    300.06833848     0.55576751     83.41520366
   313        5.87012672    300.05373442     0.55759965     83.39922870
   314        5.88912963    300.05419649     0.55942832     83.38353031
   315        5.90812873    300.06877548     0.56125521     83.36913846
   316        5.92712783    300.09334069     0.56308122     83.35536516
   317        5.94612502    300.12233232     0.56490386     83.34228037
   318        5.96512412    300.15042566     0.56672265     83.33060215
   319        5.98412704    300.17372884     0.56854123     83.31926353
   320        6.00312995    300.19041758     0.57036302     83.30637171
   321        6.02213096    300.20068265     0.57219007     83.29155432
   322        6.04112434    300.20598156     0.57402454     83.27545984
   323        6.06011771    300.20802462     0.57586548     83.25903438
   324        6.07912254    300.20811576     0.57770690     83.24391404
   325        6.09812354    300.20699063     0.57954397     83.23078837
   326        6.11712264    300.20477782     0.58137578     83.21898694
   327        6.13612365    300.20091799     0.58320168     83.20935556
   328        6.15511894    300.19438102     0.58502339     83.20260321
   329        6.17412566    300.18438630     0.58684848     83.19498823
   330        6.19312285    300.17119669     0.58868283     83.18231706
   331        6.21212195    300.15634675     0.59052026     83.16758863
   332        6.23111724    300.14212903     0.59234827     83.15812600
   333        6.25012587    300.13072181     0.59416273     83.15557425
   334        6.26912116    300.12348517     0.59596996     83.15449411
   335        6.28812217    300.12065803     0.59777931     83.14947844
   336        6.30713081    300.12135835     0.59959776     83.13905052
   337        6.32612418    300.12380335     0.60142614     83.12464925
   338        6.34512328    300.12583564     0.60325703     83.10950802
   339        6.36411857    300.12568967     0.60508149     83.09687981
   340        6.38312148    300.12255801     0.60690038     83.08691021
   341        6.40212249    300.11651585     0.60872327     83.07716447
   342        6.42111968    300.10792213     0.61055514     83.06750865
   343        6.44012451    300.09694259     0.61239002     83.06086445
   344        6.45912170    300.08368877     0.61421980     83.05760956
   345        6.47812461    300.06879822     0.61604431     83.05376746
   346        6.49712753    300.05385040     0.61786921     83.04633177
   347        6.51612662    300.04118220     0.61969639     83.03682765
   348        6.53512763    300.03314005     0.62152020     83.02900317
   349        6.55413055    300.03118548     0.62333391     83.02450793
   350        6.57312583    300.03536529     0.62513763     83.02149979
   351        6.59212684    300.04443196     0.62693854     83.01718769
   352        6.61112403    300.05650010     0.62874472     83.00971920
   353        6.63012504    300.06982860     0.63055814     82.99896176
   354        6.64912223    300.08332384     0.63237549     82.98672174
   355        6.66811942    300.09662881     0.63419724     82.97374580
   356        6.68712997    300.10992165     0.63602640     82.95863597
   357        6.70611381    300.12353478     0.63786020     82.94112708
   358        6.72511863    300.13737440     0.63969424     82.92328306
   359        6.74412727    300.15028012     0.64152695     82.90770829
   360        6.76311683    300.15984154     0.64335492     82.89611803
   361        6.78212928    300.16312971     0.64517385     82.88929215
   362        6.80111694    300.15809023     0.64698562     82.88682961
   363        6.82011794    300.14472996     0.64879739     82.88635205
   364        6.83912276    300.12540674     0.65061126     82.88531329
   365        6.85812950    300.10416410     0.65242191     82.88339946
   366        6.87712669    300.08545475     0.65422825     82.88071760
   367        6.89611625    300.07273441     0.65603703     82.87608380
   368        6.91512870    300.06750532     0.65785197     82.86891184
   369        6.93412971    300.06925003     0.65966979     82.85997022
   370        6.95312690    300.07615085     0.66148614     82.85076560
   371        6.97212981    300.08597327     0.66329969     82.84275836
   372        6.99112128    300.09655953     0.66511186     82.83523156
   373        7.01012420    300.10593128     0.66692331     82.82633837
   374        7.02912711    300.11241101     0.66873342     82.81660015
   375        7.04812430    300.11504551     0.67054368     82.80769688
   376        7.06713103    300.11411731     0.67235610     82.79983041
   377        7.08611870    300.11116750     0.67417099     82.79237834
   378        7.10512732    300.10822131     0.67598868     82.78520722
   379        7.12412070    300.10670465     0.67780645     82.77945388
   380        7.14311980    300.10694413     0.67961837     82.77631060
   381        7.16212463    300.10854844     0.68142479     82.77487473
   382        7.18111992    300.11110311     0.68323229     82.77338483
   383        7.20013046    300.11450676     0.68504266     82.77132551
   384        7.21912955    300.11883940     0.68685057     82.76909650
   385        7.23812484    300.12408302     0.68865138     82.76710617
   386        7.25712203    300.12998544     0.69044579     82.76544822
   387        7.27612685    300.13612366     0.69223783     82.76393128
   388        7.29512976    299.98873902     0.69411206     82.76201630

File: data/2019/orig/50-1_DIL_202-19_AA6082_average.asc
50-1_DIL_202-19_AA6082_average.asc    T=275°C    phi°=0.1    Yield=0.27362991
                Zeit   /    Temperatur   /    Phi   /    Fließspannung kf
                  s              °C              -              MPa
     4        0.00000000    275.25910441     0.00009626     0.27362991
     5        0.01900228    275.25060623     0.00030563     2.51691290
     6        0.03799439    275.24393105     0.00054897     5.91378820
     7        0.05668767    275.24046261     0.00083730     11.00171385
     8        0.07507070    275.24118093     0.00119633     18.00070815
     9        0.09406662    275.24615226     0.00168484     26.64362520
    10        0.11306000    275.25448652     0.00238229     36.09010174
    11        0.13207118    275.26484382     0.00334557     45.21563883
    12        0.15105820    275.27615848     0.00457528     53.12928408
    13        0.17006429    275.28815554     0.00602012     59.46133467
    14        0.18906784    275.30139726     0.00760720     64.28717346
    15        0.20806885    275.31680639     0.00927053     67.89972271
    16        0.22706350    275.33485627     0.01096494     70.62903878
    17        0.24606832    275.35488902     0.01266897     72.75251342
    18        0.26506170    275.37508301     0.01437950     74.46807197
    19        0.28406652    275.39322750     0.01610245     75.90329487
    20        0.30307007    275.40787344     0.01784443     77.13761755
    21        0.32206726    275.41908659     0.01960755     78.22262891
    22        0.34106700    275.42824039     0.02138967     79.19371258
    23        0.36006801    275.43694460     0.02318754     80.07318910
    24        0.37907155    275.44586299     0.02499764     80.87339891
    25        0.39806494    275.45432205     0.02681630     81.60274202
    26        0.41706721    275.46103280     0.02864083     82.26939668
    27        0.43606186    275.46531856     0.03046948     82.88067497
    28        0.45506033    275.46781450     0.03230088     83.44183533
    29        0.47406388    275.47014638     0.03413303     83.95866510
    30        0.49306488    275.47403283     0.03596334     84.43834912
    31        0.51206843    275.48060263     0.03779091     84.88537891
    32        0.53106690    275.49022328     0.03961819     85.30043072
    33        0.55006663    275.50249914     0.04144899     85.68383016
    34        0.56906382    275.51612155     0.04328278     86.04000244
    35        0.58806483    275.52883075     0.04511436     86.37775047
    36        0.60706838    275.53796593     0.04694202     86.70280689
    37        0.62606049    275.54152105     0.04877069     87.01316948
    38        0.64506531    275.53901233     0.05060443     87.30535254
    39        0.66406505    275.53159176     0.05244201     87.58098768
    40        0.68306732    275.52148310     0.05428115     87.84425736
    41        0.70206833    275.51117649     0.05612136     88.09694102
    42        0.72106679    275.50266918     0.05796199     88.33854723
    43        0.74006399    275.49687093     0.05980241     88.56903936
    44        0.75907135    275.49339657     0.06164305     88.78977610
    45        0.77806855    275.49098427     0.06348498     89.00085103
    46        0.79706065    275.48837642     0.06532976     89.20004077
    47        0.81606929    275.48504952     0.06717805     89.38717468
    48        0.83506902    275.48128044     0.06902742     89.56592583
    49        0.85406113    275.47762685     0.07087378     89.74009834
    50        0.87306214    275.47432732     0.07271552     89.91118167
    51        0.89206441    275.47102950     0.07455486     90.07892185
    52        0.91106415    275.46689761     0.07639492     90.24146860
    53        0.93006134    275.46092489     0.07823742     90.39504795
    54        0.94906616    275.45226820     0.08008321     90.53718801
    55        0.96807226    275.44048940     0.08193172     90.67107698
    56        0.98706818    275.42564333     0.08378098     90.80263937
    57        1.00606664    275.40823550     0.08562989     90.93319634
    58        1.02506256    275.38915977     0.08747933     91.05852360
    59        1.04406611    275.36967757     0.08933034     91.17542584
    60        1.06306585    275.35129470     0.09118140     91.28697645
    61        1.08206940    275.33529838     0.09302980     91.39858174
    62        1.10106786    275.32202575     0.09487560     91.51110354
    63        1.12006633    275.31042289     0.09672055     91.62191134
    64        1.13905970    275.29844690     0.09856530     91.72906032
    65        1.15806961    275.28418704     0.10041081     91.83148092
    66        1.17706680    275.26694361     0.10225854     91.92941544
    67        1.19606908    275.24754792     0.10410768     92.02477063
    68        1.21506628    275.22779952     0.10595646     92.11806002
    69        1.23407364    275.20950965     0.10780373     92.20983098
    70        1.25306829    275.19385201     0.10964828     92.30365602
    71        1.27206803    275.18137920     0.11149147     92.40009334
    72        1.29107412    275.17243623     0.11333661     92.49379381
    73        1.31005987    275.16738481     0.11518456     92.58034142
    74        1.32906342    275.16636807     0.11703419     92.66042339
    75        1.34805934    275.16891612     0.11888436     92.73752319
    76        1.36706798    275.17386817     0.12073424     92.81305897
    77        1.38607407    275.17972321     0.12258321     92.88610716
    78        1.40506236    275.18506870     0.12443103     92.95698818
    79        1.42407100    275.18869152     0.12627849     93.02648091
    80        1.44306183    275.18943420     0.12812623     93.09496569
    81        1.46207174    275.18628270     0.12997382     93.16335590
    82        1.48106003    275.17892070     0.13182240     93.23002005
    83        1.50007121    275.16829386     0.13367631     93.28941475
    84        1.51907349    275.15652906     0.13553787     93.33926336
    85        1.53806814    275.14611854     0.13740216     93.38510344
    86        1.55707042    275.13891266     0.13926243     93.43328849
    87        1.57606507    275.13559154     0.14111647     93.48592359
    88        1.59506226    275.13593561     0.14296567     93.54285247
    89        1.61406581    275.13962298     0.14481378     93.60104704
    90        1.63306554    275.14678380     0.14666523     93.65487270
    91        1.65206146    275.15765472     0.14852144     93.70230828
    92        1.67106374    275.17154752     0.15037889     93.74871332
    93        1.69006094    275.18621927     0.15223192     93.80078838
    94        1.70906576    275.19857180     0.15407907     93.85866363
    95        1.72806677    275.20637704     0.15592466     93.91697345
    96        1.74706650    275.20962877     0.15777316     93.97103041
    97        1.76605988    275.21034655     0.15962412     94.02119446
    98        1.78506597    275.21102003     0.16147342     94.07224880
    99        1.80406571    275.21300683     0.16331922     94.12672848
   100        1.82306798    275.21602374     0.16516477     94.18128329
   101        1.84206390    275.21877934     0.16701365     94.23165345
   102        1.86106873    275.22002266     0.16886588     94.27652183
   103        1.88006592    275.21936369     0.17071992     94.31645670
   104        1.89906947    275.21756881     0.17257453     94.35351793
   105        1.91806666    275.21615527     0.17442900     94.38997388
   106        1.93706894    275.21634440     0.17628293     94.42739655
   107        1.95606868    275.21802052     0.17813567     94.46805956
   108        1.97506205    275.21963451     0.17998805     94.51207243
   109        1.99406561    275.21930825     0.18184300     94.55542885
   110        2.01306916    275.21617796     0.18370179     94.59550458
   111        2.03206889    275.21061269     0.18556162     94.63394799
   112        2.05106608    275.20307562     0.18741794     94.67398832
   113        2.07006455    275.19294187     0.18926856     94.71791626
   114        2.08906174    275.17868288     0.19111574     94.76431079
   115        2.10806402    275.15931134     0.19296540     94.80715763
   116        2.12706248    275.13567831     0.19482249     94.84160756
   117        2.14606476    275.11049727     0.19668526     94.86964934
   118        2.16506450    275.08721497     0.19854754     94.89671587
   119        2.18406805    275.06864178     0.20040551     94.92633842
   120        2.20306015    275.05611185     0.20225913     94.95945539
   121        2.22206625    275.04943282     0.20411039     94.99439871
   122        2.24106725    275.04752586     0.20596097     95.02858769
   123        2.26007208    275.04935259     0.20781042     95.06119185
   124        2.27906545    275.05443959     0.20965911     95.09181294
   125        2.29807027    275.06254824     0.21151010     95.12004037
   126        2.31706111    275.07289996     0.21336418     95.14828151
   127        2.33606720    275.08390700     0.21521833     95.17959752
   128        2.35506439    275.09379281     0.21707098     95.21288899
   129        2.37406922    275.10147328     0.21892398     95.24448613
   130        2.39306514    275.10688086     0.22077902     95.27256656
   131        2.41205851    275.11067910     0.22263509     95.29861971
   132        2.43106206    275.11394596     0.22449039     95.32517837
   133        2.45006435    275.11815617     0.22634576     95.35219974
   134        2.46906408    275.12510510     0.22820322     95.37783923
   135        2.48807144    275.13618739     0.23006204     95.40229978
   136        2.50706864    275.15106196     0.23191898     95.42821816
   137        2.52606329    275.16668672     0.23377110     95.45833068
   138        2.54506048    275.17789266     0.23561777     95.49313294
   139        2.56406911    275.17959913     0.23746267     95.52884846
   140        2.58307012    275.16939289     0.23931135     95.55996984
   141        2.60207240    275.14883167     0.24116506     95.58477066
   142        2.62106578    275.12269885     0.24302140     95.60500880
   143        2.64006933    275.09672922     0.24487930     95.62245843
   144        2.65906906    275.07518590     0.24673778     95.63978514
   145        2.67806371    275.05960363     0.24859412     95.66075011
   146        2.69706980    275.04912112     0.25044763     95.68533746
   147        2.71607081    275.04184909     0.25230068     95.70949056
   148        2.73506927    275.03633044     0.25415486     95.73112263
   149        2.75406520    275.03231401     0.25600993     95.75125181
   150        2.77306875    275.03050517     0.25786528     95.77086475
   151        2.79206721    275.03159935     0.25971916     95.79060655
   152        2.81106440    275.03543984     0.26156845     95.81146195
   153        2.83006287    275.04100125     0.26341333     95.83272040
   154        2.84906896    275.04712821     0.26525927     95.85116387
   155        2.86806743    275.05334134     0.26711049     95.86490172
   156        2.88706716    275.06005509     0.26896596     95.87586841
   157        2.90606563    275.06800898     0.27082326     95.88683378
   158        2.92506409    275.07724862     0.27268123     95.89814053
   159        2.94407145    275.08639035     0.27453808     95.90932375
   160        2.96306864    275.09286004     0.27639189     95.92089810
   161        2.98206330    275.09419154     0.27824323     95.93239687
   162        3.00107066    275.08967479     0.28009428     95.94205932
   163        3.02007040    275.08123756     0.28194724     95.94875154
   164        3.03906505    275.07279041     0.28380250     95.95326076
   165        3.05806097    275.06827376     0.28565766     95.95800424
   166        3.07706833    275.06963018     0.28751110     95.96446304
   167        3.09606552    275.07601615     0.28936429     95.97211835
   168        3.11506526    275.08463460     0.29121972     95.97904291
   169        3.13406499    275.09243743     0.29307887     95.98237651
   170        3.15306727    275.09753372     0.29494040     95.98153117
   171        3.17206701    275.09961719     0.29679949     95.98054329
   172        3.19106547    275.09951965     0.29865205     95.98396389
   173        3.21006775    275.09842096     0.30050005     95.99151412
   174        3.22906495    275.09719556     0.30235009     95.99849797
   175        3.24807104    275.09620196     0.30420589     96.00122108
   176        3.26706187    275.09556838     0.30606369     96.00124541
   177        3.28606415    275.09557348     0.30791861     96.00220538
   178        3.30506643    275.09653317     0.30977169     96.00471215
   179        3.32406743    275.09815895     0.31162424     96.00864868
   180        3.34306336    275.09906459     0.31347401     96.01483853
   181        3.36205928    275.09707606     0.31532183     96.02125358
   182        3.38106664    275.09030602     0.31717147     96.02507738
   183        3.40007146    275.07830245     0.31902428     96.02675664
   184        3.41906357    275.06250504     0.32088180     96.02592027
   185        3.43806585    275.04580683     0.32274490     96.02043987
   186        3.45706686    275.03165869     0.32460830     96.01216308
   187        3.47606913    275.02317905     0.32646740     96.00451871
   188        3.49506633    275.02234577     0.32832573     95.99694799
   189        3.51406606    275.02932436     0.33018603     95.98919002
   190        3.53306707    275.04227960     0.33204319     95.98452315
   191        3.55206299    275.05793674     0.33389345     95.98449632
   192        3.57106654    275.07270224     0.33574068     95.98724056
   193        3.59006246    275.08388683     0.33758910     95.99145389
   194        3.60907364    275.09055914     0.33943917     95.99564856
   195        3.62806702    275.09357344     0.34129202     95.99574704
   196        3.64707057    275.09459206     0.34314950     95.98890258
   197        3.66606140    275.09463195     0.34500963     95.97732349
   198        3.68506877    275.09319266     0.34686681     95.96617912
   199        3.70406469    275.08866136     0.34871770     95.95886206
   200        3.72306570    275.07969199     0.35056511     95.95450228
   201        3.74206289    275.06655361     0.35241454     95.94987119
   202        3.76106390    275.05156061     0.35426846     95.94294341
   203        3.78006236    275.03835583     0.35612552     95.93419250
   204        3.79906464    275.03045969     0.35798259     95.92547151
   205        3.81806692    275.02983852     0.35983628     95.91816066
   206        3.83706411    275.03623702     0.36168527     95.91217557
   207        3.85607147    275.04761916     0.36353088     95.90675167
   208        3.87506358    275.06135915     0.36537547     95.90095945
   209        3.89406586    275.07530081     0.36722174     95.89309548
   210        3.91307068    275.08802116     0.36907114     95.88219470
   211        3.93206787    275.09849209     0.37092136     95.87029411
   212        3.95106380    275.10591078     0.37276942     95.85976206
   213        3.97006353    275.11003305     0.37461627     95.84991066
   214        3.98906327    275.11145482     0.37646523     95.83918266
   215        4.00806554    275.11121399     0.37831787     95.82756364
   216        4.02706019    275.10999851     0.38017129     95.81644897
   217        4.04606756    275.10786890     0.38202085     95.80704492
   218        4.06506984    275.10482734     0.38386806     95.79710006
   219        4.08406322    275.10154972     0.38571987     95.78264591
   220        4.10306676    275.09944820     0.38757970     95.76367400
   221        4.12206777    275.10002492     0.38944391     95.74419487
   222        4.14106496    275.10412476     0.39130478     95.72833739
   223        4.16006597    275.11154915     0.39315691     95.71748204
   224        4.17907079    275.12103831     0.39500161     95.70997462
   225        4.19806671    275.13052263     0.39684406     95.70324708
   226        4.21706391    275.13769041     0.39868670     95.69586454
   227        4.23606491    275.14080612     0.40052813     95.68827851
   228        4.25506719    275.13933257     0.40236942     95.68067928
   229        4.27406184    275.13386485     0.40421456     95.67138429
   230        4.29306030    275.12545849     0.40606265     95.66025588
   231        4.31206640    275.11500646     0.40790934     95.64982439
   232        4.33106105    275.10316472     0.40975508     95.64058690
   233        4.35006587    275.09067355     0.41160388     95.62942264
   234        4.36906306    275.07860280     0.41345674     95.61445664
   235        4.38806915    275.06829963     0.41531004     95.59849538
   236        4.40706126    275.06110452     0.41715929     95.58522487
   237        4.42606481    275.05792694     0.41900305     95.57456511
   238        4.44506455    275.05882709     0.42084339     95.56394950
   239        4.46406555    275.06292380     0.42268480     95.55135980
   240        4.48306910    275.06884189     0.42453228     95.53571947
   241        4.50206884    275.07542691     0.42638730     95.51623150
   242        4.52106858    275.08213543     0.42824545     95.49380220
   243        4.54006577    275.08877731     0.43009951     95.47249255
   244        4.55906423    275.09487809     0.43194579     95.45617771
   245        4.57806651    275.09925854     0.43378655     95.44437054
   246        4.59706879    275.10021277     0.43562655     95.43340806
   247        4.61606598    275.09618068     0.43746955     95.42044697
   248        4.63506826    275.08655030     0.43931712     95.40523589
   249        4.65406291    275.07228271     0.44116786     95.38885922
   250        4.67306900    275.05608065     0.44301975     95.37142508
   251        4.69206492    275.04174976     0.44487243     95.35241209
   252        4.71106211    275.03267627     0.44672461     95.33345683
   253        4.73006312    275.03012127     0.44857311     95.31762608
   254        4.74906286    275.03256934     0.45041604     95.30567130
   255        4.76806768    275.03681518     0.45225521     95.29562894
   256        4.78706869    275.04010077     0.45409555     95.28492831
   257        4.80607097    275.04174022     0.45594121     95.27098927
   258        4.82506943    275.04313951     0.45779156     95.25243079
   259        4.84407044    275.04638723     0.45964260     95.23094603
   260        4.86306254    275.05253075     0.46149088     95.20980604
   261        4.88206101    275.06072702     0.46333465     95.19100243
   262        4.90106202    275.06878756     0.46517448     95.17487738
   263        4.92006302    275.07463331     0.46701341     95.16038821
   264        4.93905894    275.07753050     0.46885481     95.14510774
   265        4.95806376    275.07826710     0.47069953     95.12764566
   266        4.97706604    275.07835157     0.47254573     95.10954492
   267        4.99606705    275.07896580     0.47439110     95.09286844
   268        5.01506424    275.08036102     0.47623417     95.07798813
   269        5.03406143    275.08195307     0.47807501     95.06435321
   270        5.05306498    275.08292463     0.47991588     95.05106205
   271        5.07206981    275.08284385     0.48176052     95.03634531
   272        5.09107209    275.08184769     0.48361103     95.01826525
   273        5.11006673    275.08037065     0.48546470     94.99775659
   274        5.12907155    275.07881251     0.48731650     94.97883056
   275        5.14806366    275.07746684     0.48916512     94.96315491
   276        5.16707103    275.07663272     0.49101214     94.94886631
   277        5.18606568    275.07662425     0.49285719     94.93542547
   278        5.20506414    275.07755700     0.49469925     94.92371551
   279        5.22407659    275.07909341     0.49653875     94.91321615
   280        5.24306107    275.08044439     0.49837638     94.90249712
   281        5.26206462    275.08071537     0.50021470     94.88942755
   282        5.28106308    275.07936269     0.50205747     94.87218022
   283        5.30006790    275.07642003     0.50390396     94.85239178
   284        5.31906637    275.07236722     0.50575085     94.83345101
   285        5.33806356    275.06785470     0.50759732     94.81624008
   286        5.35706075    275.06359828     0.50944184     94.80032292
   287        5.37606557    275.06044185     0.51128138     94.78582320
   288        5.39506658    275.05926735     0.51311633     94.77223659
   289        5.41406504    275.06061829     0.51494906     94.75900907
   290        5.43306733    275.06431371     0.51678065     94.74647745
   291        5.45206960    275.06935727     0.51861294     94.73431112
   292        5.47106552    275.07418691     0.52044787     94.72147257
   293        5.49006653    275.07720316     0.52228495     94.70812767
   294        5.50907135    275.07747568     0.52412360     94.69486167
   295        5.52806728    275.07528578     0.52596395     94.68133479
   296        5.54706192    275.07199897     0.52780381     94.66724179
   297        5.56606674    275.06919136     0.52964072     94.65237566
   298        5.58506902    275.06774278     0.53147507     94.63676847
   299        5.60407130    275.06774845     0.53330857     94.62120266
   300        5.62306722    275.06920014     0.53514454     94.60488659
   301        5.64206696    275.07251933     0.53698690     94.58519015
   302        5.66106034    275.07832794     0.53883403     94.56238072
   303        5.68005880    275.08684381     0.54067904     94.54067386
   304        5.69906489    275.09762479     0.54251761     94.52331592
   305        5.71807099    275.10974500     0.54435119     94.50958398
   306        5.73706436    275.12189834     0.54618409     94.49627865
   307        5.75606283    275.13221813     0.54801887     94.48123947
   308        5.77507146    275.13827823     0.54985474     94.46528547
   309        5.79406357    275.13776482     0.55169150     94.44975847
   310        5.81306203    275.12960587     0.55353132     94.43367868
   311        5.83206431    275.11481135     0.55537341     94.41626996
   312        5.85106913    275.09644512     0.55721277     94.39997549
   313        5.87006633    275.07869693     0.55904784     94.38673210
   314        5.88906860    275.06548094     0.56088169     94.37517735
   315        5.90806580    275.05918667     0.56271500     94.36410538
   316        5.92706935    275.06011669     0.56454579     94.35377400
   317        5.94606781    275.06682071     0.56637451     94.34365011
   318        5.96506628    275.07712046     0.56820397     94.33200619
   319        5.98406728    275.08925107     0.57003521     94.31788908
   320        6.00306575    275.10244411     0.57186742     94.30182968
   321        6.02207184    275.11665586     0.57370067     94.28480596
   322        6.04107157    275.13176744     0.57553462     94.26843641
   323        6.06006750    275.14688174     0.57736795     94.25465472
   324        6.07906978    275.16015850     0.57920049     94.24384738
   325        6.09806951    275.16929722     0.58103314     94.23448179
   326        6.11706543    275.17248064     0.58286560     94.22494422
   327        6.13606771    275.16927643     0.58469718     94.21500103
   328        6.15506617    275.16085602     0.58653030     94.20490910
   329        6.17406718    275.14927909     0.58836756     94.19441293
   330        6.19307073    275.13636780     0.59020618     94.18368716
   331        6.21205903    275.12309474     0.59204157     94.17391653
   332        6.23106639    275.10990650     0.59387440     94.16509239
   333        6.25007121    275.09747864     0.59570965     94.15464089
   334        6.26906713    275.08704647     0.59754829     94.14088244
   335        6.28806814    275.07998377     0.59938420     94.12636763
   336        6.30706152    275.07704833     0.60121116     94.11511142
   337        6.32606634    275.07794047     0.60303028     94.10744683
   338        6.34506607    275.08147544     0.60484815     94.10030675
   339        6.36406454    275.08620768     0.60666824     94.09199168
   340        6.38307317    275.09110487     0.60848837     94.08358678
   341        6.40206655    275.09587697     0.61030808     94.07602115
   342        6.42106374    275.10080973     0.61213141     94.06864401
   343        6.44006221    275.10634694     0.61395913     94.06081306
   344        6.45906067    275.11282229     0.61578640     94.05245145
   345        6.47806804    275.12042342     0.61761172     94.04301340
   346        6.49706014    275.12911749     0.61943932     94.03232627
   347        6.51607132    275.13840341     0.62127092     94.02182571
   348        6.53506343    275.14713611     0.62310411     94.01241586
   349        6.55406443    275.15372940     0.62493768     94.00267335
   350        6.57306417    275.15675867     0.62677038     93.99196349
   351        6.59206899    275.15567325     0.62859828     93.98259531
   352        6.61106746    275.15117048     0.63042218     93.97555442
   353        6.63006974    275.14491215     0.63224950     93.96848375
   354        6.64906439    275.13871792     0.63408042     93.96060575
   355        6.66806921    275.13377417     0.63590493     93.95456043
   356        6.68706258    275.13032059     0.63771834     93.95184958
   357        6.70606868    275.12788178     0.63952863     93.94983880
   358        6.72506841    275.12584861     0.64134406     93.94544734
   359        6.74406561    275.12412424     0.64316357     93.93927496
   360        6.76306152    275.12346642     0.64498457     93.93260081
   361        6.78206508    275.12522500     0.64680851     93.92407656
   362        6.80106608    275.13057970     0.64863569     93.91254894
   363        6.82006073    275.13985229     0.65046348     93.89993163
   364        6.83907064    275.15243913     0.65228852     93.88940797
   365        6.85806402    275.16726882     0.65410896     93.88199890
   366        6.87707266    275.18315085     0.65592579     93.87643005
   367        6.89606222    275.19869641     0.65774031     93.87203958
   368        6.91506450    275.21224376     0.65955228     93.86950065
   369        6.93406678    275.22226256     0.66136328     93.86838264
   370        6.95306778    275.22796214     0.66317677     93.86638429
   371        6.97206370    275.22944966     0.66499196     93.86256416
   372        6.99106598    275.22731483     0.66680323     93.85956813
   373        7.01006826    275.22211115     0.66860965     93.85961139
   374        7.02906927    275.21410021     0.67041920     93.86035169
   375        7.04806646    275.20322313     0.67223796     93.85842878
   376        7.06706619    275.18918178     0.67406194     93.85403493
   377        7.08606720    275.17162749     0.67588580     93.84886198
   378        7.10506948    275.15041001     0.67770943     93.84378216
   379        7.12406922    275.12573519     0.67953158     93.84033251
   380        7.14307022    275.09814662     0.68135048     93.83890233
   381        7.16206233    275.06839904     0.68317052     93.83623926
   382        7.18106079    275.03733863     0.68499607     93.82985777
   383        7.20006562    275.00583903     0.68682458     93.82159424
   384        7.21906917    275.12953695     0.68855645     93.85979207
