Repository: gkronber/Empirical-Constitutive-Models-SymReg-RSPA

Folder `orig` contains original files from Kabliman E, Kolody AH, Kommenda M, Kronberger G.: _Prediction of stress-strain curves for aluminium alloys using symbolic regression._ AIP Conference Proceedings 2113, 180009, 2019 (https://doi.org/10.1063/1.5112747).

The files `AA6082_all_temps_combined.csv` and `AA6082_all_temps_combined_tomax.csv` contain all data from the individual files and cut off at the maximum stress value. The two files are used for plotting mainly.

The two files contain stress-strain measurements for phip in (0.001, 0.01, 0.1, 1.0, 10) and temperture in (350, 375, 400, 425, 475, 500). 

Data are shared with kind permission of the original authors.

File: data/2019/orig/55-1_DIL_202-19_AA6082_average.asc
55-1_DIL_202-19_AA6082_average.asc    T=300°C    phi°=1.0    Yield=0.34008508
                Zeit   /    Temperatur   /    Phi   /    Fließspannung kf
                  s              °C              -              MPa
     4        0.00000000    300.30468750     0.00003531     0.34008508
     5        0.00279236    300.26816610     0.00026273     1.39161893
     6        0.00557709    300.24049568     0.00059393     3.72265988
     7        0.00836754    300.22429090     0.00105295     8.27363102
     8        0.01103211    300.21932679     0.00167590     15.57650476
     9        0.01381683    300.22356275     0.00255293     25.25374134
    10        0.01660347    300.23455891     0.00379146     36.02728837
    11        0.01939773    300.25056680     0.00543558     46.38500591
    12        0.02219201    300.27091882     0.00744142     55.30152303
    13        0.02499008    300.29574280     0.00972166     62.44375712
    14        0.02777100    300.32529720     0.01219051     67.95590623
    15        0.03055954    300.35938146     0.01477979     72.17390851
    16        0.03335189    300.39721236     0.01744243     75.43882786
    17        0.03614044    300.43775830     0.02015186     78.01985731
    18        0.03892898    300.48010382     0.02289592     80.10666883
    19        0.04171754    300.52351095     0.02566784     81.82907913
    20        0.04451751    300.56737340     0.02846022     83.27692650
    21        0.04730034    300.61145553     0.03126467     84.51141180
    22        0.05009079    300.65634764     0.03407316     85.57292100
    23        0.05287361    300.70360942     0.03687746     86.49092503
    24        0.05566788    300.75524152     0.03966877     87.29220643
    25        0.05845642    300.81268172     0.04244011     88.00090402
    26        0.06125260    300.87590157     0.04518954     88.63512248
    27        0.06404686    300.94318008     0.04791955     89.20797522
    28        0.06683350    301.01178372     0.05063399     89.72851592
    29        0.06961822    301.07921968     0.05333713     90.20085570
    30        0.07241058    301.14434288     0.05603337     90.62917932
    31        0.07520103    301.20773702     0.05872618     91.02210274
    32        0.07799149    301.27125635     0.06141734     91.38804818
    33        0.08078385    301.33696858     0.06410722     91.73158993
    34        0.08356666    301.40595114     0.06679574     92.05544982
    35        0.08635521    301.47759249     0.06948307     92.36279024
    36        0.08914375    301.54992059     0.07217095     92.65670409
    37        0.09193802    301.62073684     0.07486353     92.93655668
    38        0.09472847    301.68860307     0.07756415     93.19738594
    39        0.09752464    301.75297241     0.08027095     93.43667691
    40        0.10030747    301.81376526     0.08297756     93.66046267
    41        0.10310554    301.87118963     0.08567992     93.87733453
    42        0.10589028    301.92603385     0.08838183     94.08720430
    43        0.10867500    301.97991939     0.09109049     94.28382975
    44        0.11146736    302.03502560     0.09380718     94.46621128
    45        0.11426353    302.09334910     0.09652672     94.63944582
    46        0.11704827    302.15589800     0.09924473     94.80797954
    47        0.11983872    302.22217658     0.10196036     94.97380088
    48        0.12263489    302.29019894     0.10467436     95.13636135
    49        0.12542153    302.35719858     0.10738947     95.29142061
    50        0.12821007    302.42092575     0.11011003     95.43443829
    51        0.13100053    302.48088413     0.11283926     95.56364031
    52        0.13379097    302.53863222     0.11557655     95.67922397
    53        0.13658142    302.59689303     0.11831545     95.78610551
    54        0.13937187    302.65815704     0.12104786     95.89344502
    55        0.14215469    302.72373439     0.12377230     96.00556553
    56        0.14494705    302.79364353     0.12649257     96.11997556
    57        0.14773369    302.86700047     0.12921130     96.23303793
    58        0.15052795    302.94234050     0.13192947     96.34252185
    59        0.15331841    303.01765697     0.13464717     96.44900041
    60        0.15610504    303.09045528     0.13736484     96.55381257
    61        0.15889550    303.15824938     0.14008486     96.65459250
    62        0.16169166    303.21949469     0.14281025     96.74644324
    63        0.16447067    303.27433167     0.14554253     96.82631509
    64        0.16726875    303.32438901     0.14828026     96.89615360
    65        0.17005920    303.37159359     0.15101815     96.96396491
    66        0.17285156    303.41690977     0.15375082     97.03829899
    67        0.17563820    303.46015521     0.15647884     97.11942345
    68        0.17843246    303.50108052     0.15920676     97.20024794
    69        0.18122673    303.54059255     0.16193820     97.27357172
    70        0.18400383    303.58079408     0.16467387     97.33663520
    71        0.18679047    303.62374298     0.16740929     97.39416638
    72        0.18959618    303.67012532     0.17013864     97.45407241
    73        0.19236946    303.71903725     0.17286327     97.51804974
    74        0.19517517    303.76902038     0.17559019     97.58158735
    75        0.19796371    303.81946036     0.17832269     97.64177606
    76        0.20074844    303.87112365     0.18105856     97.69870830
    77        0.20353890    303.92524461     0.18379449     97.75221673
    78        0.20633125    303.98188382     0.18652621     97.80558089
    79        0.20911407    304.03906746     0.18924985     97.86504536
    80        0.21190644    304.09353355     0.19196803     97.92962335
    81        0.21469497    304.14242914     0.19468890     97.99087274
    82        0.21748352    304.18458174     0.19741747     98.04312079
    83        0.22027779    304.22056300     0.20015067     98.08811959
    84        0.22306443    304.25187722     0.20288262     98.13051516
    85        0.22585488    304.28019701     0.20561205     98.17228225
    86        0.22864724    304.30722283     0.20834200     98.21209707
    87        0.23143959    304.33489076     0.21107636     98.24728316
    88        0.23423005    304.36520149     0.21381552     98.27883646
    89        0.23701858    304.39941193     0.21655303     98.31371910
    90        0.23980522    304.43723397     0.21928148     98.35731024
    91        0.24260521    304.47695043     0.22200035     98.40777720
    92        0.24539375    304.51651516     0.22471764     98.45832972
    93        0.24818039    304.55465539     0.22744426     98.50158448
    94        0.25096321    304.59105694     0.23018254     98.53626344
    95        0.25376130    304.62579799     0.23292394     98.56922465
    96        0.25654983    304.65887567     0.23566094     98.60649896
    97        0.25934982    304.69020354     0.23839430     98.64640086
    98        0.26213264    304.71970696     0.24112762     98.68457596
    99        0.26492119    304.74716307     0.24386038     98.72026825
   100        0.26770592    304.77203221     0.24658936     98.75504064
   101        0.27049828    304.79371651     0.24931468     98.78966414
   102        0.27328873    304.81213519     0.25204102     98.82271071
   103        0.27607727    304.82801497     0.25477213     98.85176622
   104        0.27886200    304.84259824     0.25750691     98.87718325
   105        0.28165245    304.85715087     0.26024183     98.90181519
   106        0.28444863    304.87273714     0.26297420     98.92688211
   107        0.28724099    304.89019838     0.26570413     98.95085336
   108        0.29002381    304.91004574     0.26843342     98.97251476
   109        0.29282380    304.93234396     0.27116107     98.99340814
   110        0.29561425    304.95686305     0.27388551     99.01507543
   111        0.29839897    304.98341853     0.27660944     99.03663753
   112        0.30118561    305.01201250     0.27933590     99.05731257
   113        0.30397415    305.04261035     0.28206451     99.07717798
   114        0.30676842    305.07481841     0.28479283     99.09571148
   115        0.30954934    305.10785809     0.28751780     99.11240621
   116        0.31234169    305.14095751     0.29023956     99.12739204
   117        0.31513595    305.17384378     0.29296404     99.14045667
   118        0.31792641    305.20682745     0.29569746     99.15052854
   119        0.32071685    305.24030399     0.29843822     99.15787776
   120        0.32350540    305.27407737     0.30117760     99.16580076
   121        0.32629585    305.30709825     0.30390940     99.17668475
   122        0.32909012    305.33779103     0.30663503     99.18895921
   123        0.33187867    305.36460040     0.30935877     99.20003091
   124        0.33467674    305.38629407     0.31208433     99.20763848
   125        0.33745575    305.40195465     0.31481414     99.21021711
   126        0.34024238    305.41096314     0.31754740     99.20837633
   127        0.34303093    305.41317536     0.32028180     99.20300563
   128        0.34582520    305.40913586     0.32301699     99.19430530
   129        0.34861565    305.40007725     0.32575196     99.18416390
   130        0.35140991    305.38765584     0.32848334     99.17621827
   131        0.35420036    305.37354109     0.33121003     99.17264673
   132        0.35698509    305.35903029     0.33393413     99.17230446
   133        0.35977554    305.34489622     0.33665641     99.17264899
   134        0.36256600    305.33157346     0.33937628     99.17201603
   135        0.36535836    305.31950414     0.34209532     99.16913026
   136        0.36814881    305.30930137     0.34481694     99.16286910
   137        0.37093735    305.30155909     0.34754229     99.15412667
   138        0.37372398    305.29646213     0.35026856     99.14605922
   139        0.37651825    305.29357741     0.35299195     99.14142180
   140        0.37930680    305.29217496     0.35571105     99.13997408
   141        0.38209724    305.29199695     0.35842850     99.13746941
   142        0.38488770    305.29379153     0.36114986     99.12800370
   143        0.38768387    305.29890141     0.36387843     99.11042384
   144        0.39047051    305.30808058     0.36661110     99.09121759
   145        0.39325905    305.32062299     0.36934110     99.07821469
   146        0.39604187    305.33468455     0.37206536     99.07217701
   147        0.39883804    305.34851902     0.37478794     99.06650168
   148        0.40162658    305.36149601     0.37751422     99.05497065
   149        0.40442276    305.37405765     0.38024290     99.03783003
   150        0.40720749    305.38680135     0.38296748     99.02029014
   151        0.40999984    305.39960016     0.38568401     99.00685495
   152        0.41278840    305.41147191     0.38839454     98.99705182
   153        0.41558266    305.42115594     0.39110472     98.98681484
   154        0.41837120    305.42787439     0.39381895     98.97397831
   155        0.42116165    305.43182041     0.39653789     98.95904040
   156        0.42394638    305.43417280     0.39926049     98.94183026
   157        0.42674065    305.43663934     0.40198657     98.92205889
   158        0.42953109    305.44073910     0.40471483     98.90192911
   159        0.43231964    305.44718290     0.40744044     98.88504084
   160        0.43510247    305.45562828     0.41015945     98.87260940
   161        0.43789864    305.46486751     0.41287213     98.86287962
   162        0.44069099    305.47337044     0.41557964     98.85356900
   163        0.44348335    305.48000635     0.41828301     98.84291158
   164        0.44627381    305.48460710     0.42098676     98.82917045
   165        0.44905853    305.48800453     0.42369686     98.81113057
   166        0.45185089    305.49151038     0.42641257     98.79030909
   167        0.45464134    305.49627717     0.42912584     98.77066693
   168        0.45743180    305.50305084     0.43183033     98.75428954
   169        0.46021843    305.51236484     0.43452904     98.73872646
   170        0.46300316    305.52473704     0.43723132     98.72023131
   171        0.46579361    305.54047069     0.43994130     98.69869863
   172        0.46858215    305.55915378     0.44265385     98.67797345
   173        0.47137451    305.57932860     0.44536255     98.66186431
   174        0.47417450    305.59871197     0.44806835     98.64953209
   175        0.47695732    305.61494560     0.45077743     98.63629169
   176        0.47975540    305.62647051     0.45349252     98.61933485
   177        0.48254204    305.63300617     0.45621196     98.59906828
   178        0.48533059    305.63542069     0.45893168     98.57727046
   179        0.48811912    305.63525555     0.46164558     98.55687578
   180        0.49090958    305.63426129     0.46435101     98.53998967
   181        0.49369430    305.63398230     0.46705163     98.52567445
   182        0.49648476    305.63532376     0.46975284     98.51193432
   183        0.49927330    305.63832233     0.47245769     98.49819915
   184        0.50206756    305.64241780     0.47516649     98.48374465
   185        0.50485802    305.64708864     0.47787890     98.46603831
   186        0.50764656    305.65230686     0.48059413     98.44359073
   187        0.51043701    305.65841089     0.48331027     98.41818837
   188        0.51323128    305.66553605     0.48602474     98.39320202
   189        0.51601791    305.67314240     0.48873381     98.37154635
   190        0.51881027    305.68008550     0.49143656     98.35334529
   191        0.52159691    305.68518739     0.49413772     98.33570413
   192        0.52438546    305.68783776     0.49684133     98.31637622
   193        0.52718162    305.68818449     0.49954674     98.29550439
   194        0.52996826    305.68688921     0.50225242     98.27410439
   195        0.53276253    305.68476440     0.50495977     98.25258521
   196        0.53554916    305.68257633     0.50766973     98.23128836
   197        0.53833771    305.68106492     0.51037868     98.21111104
   198        0.54113007    305.68105793     0.51308398     98.19175289
   199        0.54392434    305.68347715     0.51578868     98.17154477
   200        0.54671096    305.68907422     0.51849577     98.14988571
   201        0.54949760    305.69797502     0.52120286     98.12831674
   202        0.55228615    305.70938282     0.52390601     98.10880162
   203        0.55507470    305.72176110     0.52660543     98.09148688
   204        0.55786323    305.73346082     0.52930233     98.07552231
   205        0.56065941    305.74341882     0.53199623     98.06032005
   206        0.56344604    305.75151240     0.53468923     98.04439722
   207        0.56623459    305.75836232     0.53738568     98.02582738
   208        0.56901932    305.76468144     0.54008661     98.00476003
   209        0.57181549    305.77060158     0.54278795     97.98431228
   210        0.57460403    305.77552613     0.54548487     97.96789489
   211        0.57739067    305.77863790     0.54817881     97.95478471
   212        0.58018494    305.77955567     0.55087563     97.94089995
   213        0.58298111    305.77855531     0.55357707     97.92387937
   214        0.58576775    305.77634076     0.55628015     97.90403083
   215        0.58856201    305.77377825     0.55898212     97.88228238
   216        0.59134674    305.77182166     0.56168266     97.85955960
   217        0.59414101    305.77150206     0.56438413     97.83709915
   218        0.59692955    305.77383439     0.56708932     97.81619833
   219        0.59972191    305.77963564     0.56979683     97.79759711
   220        0.60251427    305.78924403     0.57250136     97.78170565
   221        0.60530281    305.80216275     0.57519897     97.76897589
   222        0.60809135    305.81689188     0.57788795     97.75978516
   223        0.61087609    305.83127560     0.58056939     97.75303013
   224        0.61366654    305.84329072     0.58324853     97.74571551
   225        0.61645317    305.85177131     0.58592933     97.73577004
   226        0.61924553    305.85665195     0.58861257     97.72333653
   227        0.62203407    305.85874384     0.59129876     97.70952195
   228        0.62482262    305.85926750     0.59398822     97.69499599
   229        0.62761307    305.85930500     0.59668182     97.67925298
   230        0.63040352    305.85937101     0.59937795     97.66278770
   231        0.63319969    305.85937386     0.60206969     97.64831838
   232        0.63598823    305.85898973     0.60475440     97.63691135
   233        0.63878250    305.85806498     0.60743846     97.62647100
   234        0.64157296    305.85663845     0.61012552     97.61563117
   235        0.64436149    305.85464206     0.61281037     97.60548353
   236        0.64714813    305.85177836     0.61548750     97.59749402
   237        0.64993668    305.84791334     0.61815941     97.59121584
   238        0.65272713    305.84366654     0.62083527     97.58379232
   239        0.65551758    305.84052279     0.62352175     97.57322977
   240        0.65831566    305.84021981     0.62621529     97.56212588
   241        0.66109657    305.84388399     0.62890781     97.55437224
   242        0.66388893    305.85158566     0.63159539     97.55039520
   243        0.66667747    305.86255232     0.63427669     97.54891961
   244        0.66947174    305.87575639     0.63695287     97.54890961
   245        0.67226029    305.89041281     0.63962801     97.54977276
   246        0.67505455    305.90605965     0.64230451     97.55133074
   247        0.67783737    305.92222672     0.64498195     97.55212954
   248        0.68063355    305.93807220     0.64765909     97.55062979
   249        0.68341828    305.95241535     0.65033576     97.54706422
   250        0.68620873    305.96416044     0.65301335     97.54161474
   251        0.68899536    305.97269110     0.65569152     97.53477018
   252        0.69178391    305.97791420     0.65836764     97.52904703
   253        0.69457245    305.98002877     0.66104102     97.52635323
   254        0.69737434    305.97928123     0.66371265     97.52591413
   255        0.70016479    305.97586173     0.66638168     97.52604182
   256        0.70295334    305.96994173     0.66904805     97.52534957
   257        0.70574570    305.96178191     0.67171714     97.52285673
   258        0.70852852    305.95182527     0.67439654     97.51821673
   259        0.71131706    305.94071075     0.67708764     97.51181181
   260        0.71410561    305.92919922     0.67978364     97.50471878
   261        0.71690178    306.07406616     0.68234017     97.56182098

File: data/2019/orig/56-1_DIL_202-19_AA6082_average.asc
56-1_DIL_202-19_AA6082_average.asc    T=275°C    phi°=1.0    Yield=0.21864986
                Zeit   /    Temperatur   /    Phi   /    Fließspannung kf
                  s              °C              -              MPa
     4        0.00000000    275.15544128    -0.00002785     0.21864986
     5        0.00278663    275.20424111     0.00022936     3.31177940
     6        0.00557327    275.24797590     0.00057702     8.52481406
     7        0.00834274    275.28519829     0.00108721     16.60410056
     8        0.01113128    275.31669482     0.00187330     27.21393275
     9        0.01391792    275.34531014     0.00304860     38.98156991
    10        0.01670837    275.37481357     0.00465427     50.26088512
    11        0.01949882    275.40821487     0.00664039     59.95476183
    12        0.02229500    275.44651806     0.00890830     67.73390087
    13        0.02508354    275.48869999     0.01136129     73.77417963
    14        0.02786636    275.53279760     0.01392975     78.43395874
    15        0.03065682    275.57727189     0.01657221     82.06452656
    16        0.03345108    275.62188173     0.01926530     84.94765540
    17        0.03623962    275.66775983     0.02199611     87.29162287
    18        0.03903007    275.71670712     0.02475905     89.23966358
    19        0.04182053    275.77003764     0.02754770     90.88737830
    20        0.04461670    275.82769487     0.03034920     92.30185643
    21        0.04740142    275.88830257     0.03315282     93.52805200
    22        0.05019188    275.95010250     0.03595515     94.59339133
    23        0.05298423    276.01205103     0.03875179     95.52050193
    24        0.05577278    276.07433249     0.04153373     96.33478851
    25        0.05856323    276.13804477     0.04429490     97.06060370
    26        0.06135177    276.20436544     0.04703637     97.71643812
    27        0.06414604    276.27381741     0.04976146     98.31454297
    28        0.06692696    276.34612181     0.05247254     98.86205231
    29        0.06971550    276.42059601     0.05517308     99.36421827
    30        0.07250595    276.49660851     0.05786671     99.82904344
    31        0.07529640    276.57368577     0.06055453     100.26673615
    32        0.07808685    276.65134587     0.06323775     100.68412498
    33        0.08088111    276.72904523     0.06592016     101.08239045
    34        0.08366966    276.80639181     0.06860500     101.46028261
    35        0.08646393    276.88330767     0.07129371     101.81587837
    36        0.08926201    276.95982866     0.07398747     102.14772269
    37        0.09204292    277.03577868     0.07668466     102.45895173
    38        0.09483146    277.11081379     0.07938128     102.75501377
    39        0.09762001    277.18485887     0.08207740     103.03583232
    40        0.10041428    277.25844298     0.08477786     103.29782775
    41        0.10319900    277.33253448     0.08748573     103.54280025
    42        0.10598182    277.40791085     0.09019903     103.77801250
    43        0.10878563    277.48442565     0.09291373     104.00924901
    44        0.11157226    277.56070734     0.09562734     104.23800581
    45        0.11436462    277.63468750     0.09834009     104.46197594
    46        0.11715125    277.70471670     0.10105497     104.67622632
    47        0.11994171    277.77039986     0.10377467     104.87821163
    48        0.12273407    277.83247608     0.10649768     105.07053840
    49        0.12552071    277.89196232     0.10922023     105.25618501
    50        0.12830734    277.94938873     0.11194110     105.43481825
    51        0.13109588    278.00469586     0.11466249     105.60479753
    52        0.13388633    278.05767742     0.11738588     105.76680978
    53        0.13667488    278.10849739     0.12010901     105.92463378
    54        0.13946723    278.15796781     0.12282795     106.08244256
    55        0.14225769    278.20754070     0.12554193     106.24119992
    56        0.14504242    278.25904176     0.12825572     106.39634466
    57        0.14783859    278.31416013     0.13097457     106.54198777
    58        0.15063476    278.37379400     0.13369854     106.67724069
    59        0.15342140    278.43752525     0.13642495     106.80605038
    60        0.15621185    278.50359239     0.13915239     106.93412095
    61        0.15899467    278.56956571     0.14188132     107.06462292
    62        0.16179085    278.63349580     0.14461170     107.19592384
    63        0.16458511    278.69488172     0.14734179     107.32384738
    64        0.16737174    278.75477888     0.15007172     107.44346698
    65        0.17015457    278.81488937     0.15280302     107.55343742
    66        0.17295074    278.87624717     0.15553375     107.65972662
    67        0.17573929    278.93847832     0.15825966     107.76979226
    68        0.17853356    279.00013644     0.16098041     107.88377450
    69        0.18131637    279.05967881     0.16370192     107.99423006
    70        0.18411063    279.11622020     0.16642985     108.09597844
    71        0.18690109    279.16963441     0.16916316     108.19220165
    72        0.18969154    279.22023145     0.17189765     108.28797145
    73        0.19248199    279.26845197     0.17463084     108.38445224
    74        0.19527245    279.31478791     0.17736212     108.48116369
    75        0.19806480    279.35984553     0.18009216     108.57790815
    76        0.20084762    279.40437984     0.18282138     108.67396071
    77        0.20363998    279.44920506     0.18554936     108.76841763
    78        0.20643234    279.49498373     0.18827627     108.86095614
    79        0.20922088    279.54201855     0.19100159     108.95124650
    80        0.21200942    279.59024700     0.19372424     109.03896396
    81        0.21479797    279.63945425     0.19644793     109.12361628
    82        0.21758842    279.68943698     0.19918118     109.20299629
    83        0.22038269    279.73995124     0.20192635     109.27632254
    84        0.22316550    279.79065107     0.20467459     109.34792832
    85        0.22595596    279.84125118     0.20741781     109.42056324
    86        0.22874450    279.89177427     0.21015646     109.49146064
    87        0.23153305    279.94253336     0.21289141     109.56019097
    88        0.23433685    279.99374676     0.21562052     109.63011755
    89        0.23711776    280.04513314     0.21834350     109.70230504
    90        0.23990821    280.09598131     0.22106293     109.77508699
    91        0.24270057    280.14575615     0.22378369     109.84587288
    92        0.24548912    280.19468076     0.22651069     109.91263898
    93        0.24828338    280.24366839     0.22924303     109.97662526
    94        0.25107384    280.29358780     0.23197435     110.04120445
    95        0.25386238    280.34443997     0.23470047     110.10766480
    96        0.25665092    280.39503447     0.23742361     110.17408588
    97        0.25943947    280.44335566     0.24014898     110.23769206
    98        0.26223373    280.48743240     0.24287949     110.29738273
    99        0.26502418    280.52630699     0.24561493     110.35358209
   100        0.26780510    280.56062225     0.24835294     110.40688410
   101        0.27059555    280.59247799     0.25108975     110.45837248
   102        0.27338409    280.62457126     0.25382278     110.50991854
   103        0.27618217    280.65904820     0.25655144     110.56404540
   104        0.27897262    280.69667320     0.25927593     110.62314271
   105        0.28175545    280.73671695     0.26199806     110.68670359
   106        0.28454971    280.77750847     0.26472088     110.75000820
   107        0.28733635    280.81721397     0.26744579     110.80731424
   108        0.29013443    280.85437190     0.27017351     110.85606627
   109        0.29292297    280.88804203     0.27290528     110.89738313
   110        0.29571343    280.91782013     0.27563919     110.93445943
   111        0.29850005    280.94402374     0.27837104     110.97101048
   112        0.30129432    280.96796205     0.28110086     111.00837420
   113        0.30408096    280.99182577     0.28383280     111.04452365
   114        0.30687523    281.01794278     0.28656790     111.07859794
   115        0.30966187    281.04778116     0.28930124     111.11378834
   116        0.31245231    281.08135811     0.29202881     111.15233591
   117        0.31523704    281.11734564     0.29475304     111.19145975
   118        0.31802750    281.15371181     0.29747762     111.22762317
   119        0.32081985    281.18861790     0.30020256     111.26120995
   120        0.32360839    281.22127251     0.30292739     111.29384094
   121        0.32639503    281.25233780     0.30565400     111.32450090
   122        0.32919121    281.28358241     0.30838345     111.35102025
   123        0.33197975    281.31695432     0.31111363     111.37308860
   124        0.33477020    281.35369938     0.31384259     111.39278917
   125        0.33756828    281.39403558     0.31657210     111.41287267
   126        0.34035110    281.43726572     0.31930514     111.43465758
   127        0.34313965    281.48184112     0.32204202     111.45752328
   128        0.34592819    281.52531174     0.32477883     111.48087219
   129        0.34872246    281.56469467     0.32751061     111.50459791
   130        0.35150909    281.59754319     0.33023918     111.52575198
   131        0.35430336    281.62310329     0.33297137     111.53938612
   132        0.35709190    281.64264090     0.33570761     111.54428251
   133        0.35988425    281.65875387     0.33843944     111.54425289
   134        0.36267471    281.67429650     0.34116013     111.54453319
   135        0.36545944    281.69153866     0.34387404     111.54839889
   136        0.36825180    281.71168290     0.34659167     111.55625835
   137        0.37104034    281.73468186     0.34931820     111.56711890
   138        0.37382316    281.75948064     0.35205261     111.57924059
   139        0.37661933    281.78475699     0.35479392     111.58995297
   140        0.37940597    281.80978435     0.35754175     111.59739290
   141        0.38220215    281.83479050     0.36029484     111.60134085
   142        0.38498497    281.86059171     0.36305036     111.60333166
   143        0.38777733    281.88791071     0.36580290     111.60652294
   144        0.39056396    281.91687891     0.36854829     111.61210033
   145        0.39336014    281.94682889     0.37128732     111.61774109
   146        0.39614868    281.97631471     0.37402295     111.62129053
   147        0.39894104    282.00351395     0.37675659     111.62355279
   148        0.40172958    282.02712761     0.37948852     111.62646426
   149        0.40452003    282.04732535     0.38222169     111.62888486
   150        0.40730667    282.06591068     0.38496120     111.62684719
   151        0.41009902    282.08540120     0.38770666     111.61950265
   152        0.41289329    282.10766913     0.39045011     111.61168604
   153        0.41567802    282.13312669     0.39318534     111.60803585
   154        0.41846847    282.16089203     0.39591486     111.60740645
   155        0.42126083    282.18958355     0.39864448     111.60596674
   156        0.42404365    282.21805786     0.40137630     111.60244462
   157        0.42683983    282.24567319     0.40410878     111.59814441
   158        0.42963028    282.27215197     0.40683900     111.59500772
   159        0.43241501    282.29737533     0.40956604     111.59337033
   160        0.43520355    282.32136539     0.41229303     111.59053502
   161        0.43799781    282.34446729     0.41502254     111.58431475
   162        0.44079399    282.36748852     0.41775368     111.57529562
   163        0.44357872    282.39150959     0.42048570     111.56371699
   164        0.44637299    282.41740755     0.42321733     111.55040496
   165        0.44915962    282.44549751     0.42594514     111.53888699
   166        0.45194244    282.47558426     0.42866888     111.53078727
   167        0.45474815    282.50725495     0.43139282     111.52331059
   168        0.45752525    282.54004712     0.43412088     111.51334103
   169        0.46031761    282.57339188     0.43685335     111.50136185
   170        0.46311569    282.60653117     0.43958896     111.49004381
   171        0.46590424    282.63857480     0.44232839     111.47974397
   172        0.46869468    282.66862838     0.44507112     111.46890610
   173        0.47148132    282.69585235     0.44781363     111.45725462
   174        0.47427559    282.71951267     0.45055325     111.44570278
   175        0.47706222    282.73923291     0.45328759     111.43555359
   176        0.47985077    282.75541176     0.45601575     111.42629633
   177        0.48263931    282.76938875     0.45874178     111.41412942
   178        0.48542785    282.78300775     0.46146945     111.39713768
   179        0.48822022    282.79773796     0.46419744     111.37881405
   180        0.49100494    282.81390262     0.46692374     111.36302609
   181        0.49380684    282.83054144     0.46964907     111.34987786
   182        0.49658965    282.84608434     0.47237413     111.33789999
   183        0.49938202    282.85947386     0.47509998     111.32490021
   184        0.50217247    282.87097289     0.47782875     111.30767593
   185        0.50496101    282.88210561     0.48055881     111.28646268
   186        0.50774956    282.89490151     0.48328623     111.26538043
   187        0.51054573    282.91109037     0.48601089     111.24626798
   188        0.51333428    282.93168536     0.48873442     111.22732153
   189        0.51612663    282.95689406     0.49145669     111.20730667
   190        0.51891899    282.98612014     0.49417706     111.18762683
   191        0.52170753    283.01801153     0.49689533     111.17033042
   192        0.52449608    283.05069013     0.49961107     111.15596944
   193        0.52727508    283.08222092     0.50232454     111.14304561
   194        0.53007126    283.11116591     0.50503864     111.12834547
   195        0.53285598    283.13696101     0.50775687     111.10941353
   196        0.53564644    283.15992134     0.51047894     111.08717404
   197        0.53843498    283.18084596     0.51320158     111.06498720
   198        0.54123306    283.20038105     0.51592097     111.04611642
   199        0.54402542    283.21846605     0.51863370     111.03184438
   200        0.54680824    283.23423808     0.52134045     111.02011184
   201        0.54960060    283.24656603     0.52404691     111.00639236
   202        0.55238915    283.25494754     0.52675979     110.98684878
   203        0.55518532    283.26016857     0.52948271     110.96081008
   204        0.55797386    283.26426344     0.53221350     110.93127506
   205        0.56076240    283.26982965     0.53494458     110.90334857
   206        0.56354713    283.27915041     0.53766855     110.88056567
   207        0.56633758    283.29353403     0.54038483     110.86182221
   208        0.56913376    283.31299577     0.54309880     110.84293293
   209        0.57192421    283.33628867     0.54581341     110.82187201
   210        0.57470703    283.36135720     0.54852665     110.80081561
   211        0.57749557    283.38617536     0.55123855     110.78224624
   212        0.58028221    283.40957335     0.55395303     110.76556711
   213        0.58307075    283.43153046     0.55667049     110.74889858
   214        0.58587455    283.45280988     0.55938642     110.73169945
   215        0.58865738    283.47429849     0.56209861     110.71459572
   216        0.59146118    283.49645370     0.56480921     110.69765895
   217        0.59424210    283.51898919     0.56752067     110.67919610
   218        0.59703064    283.54083112     0.57023133     110.65858818
   219        0.59981918    283.56046141     0.57293721     110.63833849
   220        0.60260581    283.57665113     0.57563890     110.62003569
   221        0.60539818    283.58920336     0.57834092     110.60260519
   222        0.60818862    283.59914469     0.58104704     110.58458621
   223        0.61098671    283.60819873     0.58375711     110.56578440
   224        0.61377525    283.61796778     0.58646454     110.54811936
   225        0.61656189    283.62936060     0.58916345     110.53314852
   226        0.61935425    283.64242825     0.59185613     110.52000211
   227        0.62213516    283.65648818     0.59454690     110.50785843
   228        0.62493324    283.67045317     0.59723647     110.49709560
   229        0.62772751    283.68331720     0.59992518     110.48728544
   230        0.63051796    283.69460986     0.60261726     110.47617025
   231        0.63329697    283.70455603     0.60531677     110.46239536
   232        0.63608742    283.71386775     0.60801935     110.44842467
   233        0.63887978    283.72339604     0.61071728     110.43736650
   234        0.64166831    283.73396314     0.61340973     110.42915053
   235        0.64446259    283.74644845     0.61610050     110.42198271
   236        0.64725304    283.76185060     0.61879196     110.41400665
   237        0.65005112    283.78100370     0.62148238     110.40422500
   238        0.65283585    283.80402678     0.62416790     110.39388427
   239        0.65562439    283.83003288     0.62684828     110.38548776
   240        0.65841293    283.85752288     0.62952822     110.38013405
   241        0.66120529    283.88521494     0.63221405     110.37566396
   242        0.66399193    283.91257843     0.63490813     110.36862962
   243        0.66677856    283.93964717     0.63760483     110.35904043
   244        0.66957473    283.96638775     0.64029615     110.35027545
   245        0.67236137    283.99221153     0.64298024     110.34468527
   246        0.67514801    284.01597084     0.64566118     110.34188606
   247        0.67794037    284.03637827     0.64834327     110.34014301
   248        0.68072128    284.05258321     0.65102935     110.33780343
   249        0.68352890    284.06467068     0.65372287     110.33349923
   250        0.68631172    284.07392699     0.65642469     110.32663732
   251        0.68910598    284.08267814     0.65912975     110.31795112
   252        0.69188881    284.09352592     0.66183210     110.30850162
   253        0.69467735    284.10819910     0.66452592     110.30091430
   254        0.69746780    284.12674527     0.66720236     110.30008739
   255        0.70025825    284.14770608     0.66985936     110.30712926
   256        0.70304680    284.16915629     0.67250886     110.31658086
   257        0.70583916    284.18981588     0.67516408     110.32297940
   258        0.70863915    284.20950117     0.67782781     110.32556760
   259        0.71142387    284.22879029     0.68049502     110.32666015
   260        0.71422195    284.35757446     0.68310464     110.37956619
