Repository: gkronber/Empirical-Constitutive-Models-SymReg-RSPA

Folder `orig` contains original files from Kabliman E, Kolody AH, Kommenda M, Kronberger G.: _Prediction of stress-strain curves for aluminium alloys using symbolic regression._ AIP Conference Proceedings 2113, 180009, 2019 (https://doi.org/10.1063/1.5112747).

The files `AA6082_all_temps_combined.csv` and `AA6082_all_temps_combined_tomax.csv` contain all data from the individual files and cut off at the maximum stress value. The two files are used for plotting mainly.

The two files contain stress-strain measurements for phip in (0.001, 0.01, 0.1, 1.0, 10) and temperture in (350, 375, 400, 425, 475, 500). 

Data are shared with kind permission of the original authors.

File: data/2019/orig/57-1_DIL_202-19_AA6082_average.asc
57-1_DIL_202-19_AA6082_average.asc    T=250°C    phi°=1.0    Yield=0.25467529
                Zeit   /    Temperatur   /    Phi   /    Fließspannung kf
                  s              °C              -              MPa
     4        0.00000000    250.05988311     0.00004132     0.25467529
     5        0.00279809    250.07871978     0.00049274     6.22060923
     6        0.00542642    250.09844812     0.00105406     14.70554297
     7        0.00821495    250.11978846     0.00184713     25.87994830
     8        0.01100350    250.14357907     0.00299557     38.49885537
     9        0.01379586    250.17076838     0.00455354     50.79921002
    10        0.01658440    250.20235408     0.00648315     61.52672178
    11        0.01937104    250.23930901     0.00869474     70.25527734
    12        0.02216149    250.28250298     0.01109874     77.12757899
    13        0.02495384    250.33255635     0.01363000     82.50698381
    14        0.02774430    250.38962944     0.01624521     86.76708174
    15        0.03053284    250.45325940     0.01891527     90.20817400
    16        0.03331948    250.52235163     0.02162305     93.04387838
    17        0.03612138    250.59538321     0.02436025     95.42185557
    18        0.03890610    250.67082019     0.02712172     97.44617882
    19        0.04169656    250.74761987     0.02990108     99.18862396
    20        0.04448319    250.82556079     0.03269004     100.69826047
    21        0.04727173    250.90518747     0.03548035     102.01114764
    22        0.05006790    250.98738964     0.03826443     103.15699998
    23        0.05286026    251.07285970     0.04103490     104.16256885
    24        0.05564881    251.16168622     0.04378677     105.05142116
    25        0.05843545    251.25321218     0.04652051     105.84305881
    26        0.06122590    251.34625797     0.04924047     106.55494854
    27        0.06402016    251.43979358     0.05195014     107.20336110
    28        0.06680870    251.53378438     0.05465189     107.79873026
    29        0.06959915    251.62945668     0.05734877     108.34515699
    30        0.07238389    251.72844620     0.06004224     108.84882876
    31        0.07517433    251.83129454     0.06273013     109.32178214
    32        0.07796288    251.93648821     0.06541058     109.77447536
    33        0.08075333    252.04084752     0.06808705     110.20925362
    34        0.08353997    252.14099545     0.07076651     110.62264025
    35        0.08633042    252.23488612     0.07345294     111.01098906
    36        0.08911897    252.32244435     0.07614459     111.37445880
    37        0.09192086    252.40507670     0.07883811     111.71707880
    38        0.09470368    252.48462688     0.08153192     112.04412461
    39        0.09749604    252.56260831     0.08422511     112.35963907
    40        0.10028267    252.64002231     0.08691860     112.66361650
    41        0.10307503    252.71740383     0.08961646     112.95205778
    42        0.10586167    252.79472228     0.09232100     113.22296965
    43        0.10865021    252.87127191     0.09502950     113.48080948
    44        0.11144257    252.94592582     0.09773845     113.73234680
    45        0.11423112    253.01778915     0.10044718     113.97954483
    46        0.11702920    253.08683616     0.10315770     114.21874849
    47        0.11981774    253.15408033     0.10587182     114.44713665
    48        0.12261010    253.22117853     0.10858749     114.66664902
    49        0.12540245    253.28973001     0.11130145     114.87967124
    50        0.12819100    253.36066355     0.11401333     115.08610862
    51        0.13097382    253.43401435     0.11672389     115.28610131
    52        0.13376428    253.50913820     0.11943351     115.47992141
    53        0.13655282    253.58513434     0.12214254     115.66604689
    54        0.13934517    253.66117138     0.12485155     115.84354345
    55        0.14213181    253.73658121     0.12756240     116.01446209
    56        0.14491654    253.81079132     0.13027828     116.18133248
    57        0.14771462    253.88324433     0.13300111     116.34370916
    58        0.15050507    253.95344296     0.13572835     116.50121401
    59        0.15329361    254.02116724     0.13845449     116.65714015
    60        0.15608407    254.08670450     0.14117712     116.81277501
    61        0.15887643    254.15080294     0.14389760     116.96424946
    62        0.16166496    254.21426632     0.14661660     117.10940474
    63        0.16445352    254.27750646     0.14933387     117.25074832
    64        0.16724206    254.34048141     0.15205071     117.38983684
    65        0.17003632    254.40307750     0.15476991     117.52364605
    66        0.17282487    254.46553561     0.15749325     117.64880435
    67        0.17561532    254.52846281     0.16021922     117.76724269
    68        0.17840195    254.59234169     0.16294324     117.88488505
    69        0.18118859    254.65693290     0.16566204     118.00454250
    70        0.18398476    254.72120866     0.16837710     118.12396237
    71        0.18677522    254.78413281     0.17109129     118.24103245
    72        0.18956757    254.84576052     0.17380762     118.35351512
    73        0.19234848    254.90759774     0.17653058     118.45743305
    74        0.19514085    254.97173940     0.17926104     118.55333319
    75        0.19793702    255.03947825     0.18199283     118.64826649
    76        0.20071984    255.11052023     0.18471975     118.74783358
    77        0.20351411    255.18327471     0.18744254     118.85022459
    78        0.20630455    255.25579083     0.19016523     118.94997464
    79        0.20909691    255.32660981     0.19288909     119.04474806
    80        0.21188164    255.39507071     0.19561328     119.13577163
    81        0.21467591    255.46104822     0.19833684     119.22429391
    82        0.21746636    255.52445914     0.20105799     119.31117263
    83        0.22025872    255.58497626     0.20377529     119.39768812
    84        0.22304727    255.64216784     0.20649033     119.48337577
    85        0.22583390    255.69593248     0.20920665     119.56578410
    86        0.22862816    255.74688540     0.21192638     119.64408204
    87        0.23141480    255.79637412     0.21464902     119.71904713
    88        0.23420335    255.84605469     0.21737195     119.79096034
    89        0.23698998    255.89727748     0.22009126     119.86204932
    90        0.23978616    255.95063497     0.22280557     119.93532154
    91        0.24257279    256.00589129     0.22551813     120.00924977
    92        0.24536324    256.06235062     0.22823156     120.08076379
    93        0.24815941    256.11950299     0.23094591     120.14944462
    94        0.25095177    256.17746505     0.23366243     120.21486886
    95        0.25373841    256.23674150     0.23638266     120.27603369
    96        0.25652886    256.29747374     0.23910439     120.33522957
    97        0.25931931    256.35894373     0.24182344     120.39674581
    98        0.26210404    256.41982790     0.24454033     120.45978731
    99        0.26489449    256.47889390     0.24725905     120.51938870
   100        0.26768685    256.53552214     0.24997958     120.57354905
   101        0.27047730    256.58979457     0.25269907     120.62390862
   102        0.27326394    256.64224730     0.25541690     120.67205992
   103        0.27605439    256.69341148     0.25813463     120.71771624
   104        0.27884484    256.74329796     0.26085265     120.76100932
   105        0.28163529    256.79114659     0.26356895     120.80436069
   106        0.28443337    256.83571724     0.26628341     120.84807829
   107        0.28721619    256.87601090     0.26899923     120.88802895
   108        0.29000664    256.91193259     0.27171833     120.92130036
   109        0.29280282    256.94442828     0.27444109     120.94885868
   110        0.29558946    256.97506117     0.27716675     120.97281295
   111        0.29837418    257.00543740     0.27989069     120.99612066
   112        0.30116273    257.03686479     0.28260810     121.02110754
   113        0.30395126    257.07020937     0.28532044     121.04612811
   114        0.30674554    257.10571067     0.28803327     121.06852460
   115        0.30953598    257.14275452     0.29074910     121.08928243
   116        0.31232453    257.17985951     0.29346615     121.11063463
   117        0.31512260    257.21505830     0.29618199     121.13226306
   118        0.31790543    257.24653931     0.29889568     121.15232046
   119        0.32069588    257.27314380     0.30160839     121.16920061
   120        0.32348442    257.29438269     0.30432217     121.18178822
   121        0.32627297    257.31009812     0.30703714     121.19069170
   122        0.32906342    257.32028432     0.30975123     121.19829917
   123        0.33185578    257.32538533     0.31246380     121.20536425
   124        0.33464242    257.32681066     0.31517800     121.20942691
   125        0.33743477    257.32713883     0.31789654     121.20864294
   126        0.34021760    257.32974130     0.32061779     121.20478949
   127        0.34301568    257.33799276     0.32333928     121.20037685
   128        0.34580232    257.35444542     0.32605911     121.19659708
   129        0.34859277    257.38022752     0.32877392     121.19471469
   130        0.35137940    257.41471252     0.33148277     121.19474578
   131        0.35417175    257.45553643     0.33418800     121.19504322
   132        0.35696984    257.49919741     0.33689073     121.19487481
   133        0.35975648    257.54225095     0.33959343     121.19264321
   134        0.36254501    257.58255344     0.34230134     121.18478274
   135        0.36532975    257.61980310     0.34501625     121.17087756
   136        0.36812783    257.65513644     0.34773610     121.15428678
   137        0.37092400    257.69025659     0.35045815     121.13759386
   138        0.37371254    257.72676447     0.35317920     121.12207927
   139        0.37649728    257.76592159     0.35589773     121.10827102
   140        0.37928391    257.80856828     0.35861403     121.09513918
   141        0.38207055    257.85490478     0.36132732     121.08145274
   142        0.38485909    257.90425025     0.36403756     121.06690765
   143        0.38765717    257.95516312     0.36674665     121.05149648
   144        0.39044762    258.00602174     0.36945591     121.03496102
   145        0.39323808    258.05562023     0.37216636     121.01595001
   146        0.39601899    258.10325131     0.37487814     120.99370573
   147        0.39881707    258.14830022     0.37758858     120.97047288
   148        0.40160752    258.18993346     0.38029690     120.94865089
   149        0.40439224    258.22740623     0.38300655     120.92776188
   150        0.40717888    258.26085035     0.38571968     120.90559858
   151        0.40997124    258.29176834     0.38843604     120.88021347
   152        0.41275787    258.32257464     0.39115518     120.85211968
   153        0.41555214    258.35542402     0.39387401     120.82530701
   154        0.41834831    258.39131800     0.39658682     120.80352858
   155        0.42113686    258.43017988     0.39929153     120.78591834
   156        0.42392349    258.47155783     0.40199268     120.76847490
   157        0.42671013    258.51509019     0.40469595     120.74886610
   158        0.42950250    258.56038419     0.40740116     120.72864716
   159        0.43229103    258.60670083     0.41010473     120.70991373
   160        0.43509103    258.65292538     0.41280765     120.69087570
   161        0.43787003    258.69791003     0.41551328     120.66898588
   162        0.44066621    258.74096890     0.41822090     120.64550296
   163        0.44345474    258.78223151     0.42092919     120.62165012
   164        0.44624329    258.82267210     0.42364006     120.59553862
   165        0.44903183    258.86384577     0.42635295     120.56688554
   166        0.45182610    258.90743964     0.42906293     120.53849328
   167        0.45461083    258.95468740     0.43176743     120.51161079
   168        0.45740891    259.00580930     0.43446775     120.48619942
   169        0.46019555    259.05983931     0.43716530     120.46392375
   170        0.46297837    259.11501593     0.43986286     120.44500747
   171        0.46577454    259.16942217     0.44256418     120.42584406
   172        0.46856690    259.22139587     0.44526902     120.40325334
   173        0.47134973    259.26957866     0.44797406     120.37741397
   174        0.47414971    259.31288558     0.45067802     120.34991666
   175        0.47693825    259.35074224     0.45338125     120.32247322
   176        0.47972489    259.38359201     0.45608299     120.29672941
   177        0.48250771    259.41322116     0.45878412     120.27191739
   178        0.48529816    259.44239507     0.46148688     120.24525742
   179        0.48808671    259.47380837     0.46418973     120.21720703
   180        0.49088860    259.50894527     0.46689047     120.19180182
   181        0.49367714    259.54755606     0.46959017     120.17114285
   182        0.49646569    259.58802182     0.47228942     120.15342310
   183        0.49925424    259.62829048     0.47498752     120.13541243
   184        0.50205041    259.66678666     0.47768522     120.11489893
   185        0.50483895    259.70287051     0.48038517     120.09160285
   186        0.50762940    259.73676075     0.48309020     120.06675824
   187        0.51041794    259.76904554     0.48580009     120.04154631
   188        0.51320458    259.80004620     0.48851021     120.01647202
   189        0.51599503    259.82944745     0.49121446     119.99284623
   190        0.51878358    259.85652591     0.49391191     119.97182096
   191        0.52157784    259.88085137     0.49660805     119.95230206
   192        0.52436638    259.90284723     0.49930581     119.93313126
   193        0.52715493    259.92362584     0.50200301     119.91417361
   194        0.52994157    259.94421766     0.50469799     119.89516571
   195        0.53273392    259.96506271     0.50738930     119.87692814
   196        0.53552056    259.98643418     0.51007668     119.86028116
   197        0.53831864    260.00930407     0.51276481     119.84317042
   198        0.54110146    260.03547373     0.51545814     119.82376220
   199        0.54389001    260.06660352     0.51815297     119.80556888
   200        0.54668427    260.10304327     0.52084186     119.79403546
   201        0.54947281    260.14348635     0.52352614     119.78774951
   202        0.55226517    260.18556656     0.52621482     119.77958917
   203        0.55505562    260.22684435     0.52891068     119.76650987
   204        0.55784226    260.26565533     0.53160965     119.75092879
   205        0.56063652    260.30157122     0.53430968     119.73534747
   206        0.56342698    260.33536879     0.53700989     119.72086547
   207        0.56621743    260.36847854     0.53970713     119.70784859
   208        0.56900788    260.40211862     0.54239836     119.69652871
   209        0.57179833    260.43663034     0.54508301     119.68750304
   210        0.57458878    260.47143641     0.54776282     119.68068470
   211        0.57738495    260.50545985     0.55044215     119.67371302
   212        0.58016968    260.53752788     0.55312461     119.66426758
   213        0.58295822    260.56669374     0.55580806     119.65398157
   214        0.58574296    260.59278452     0.55849058     119.64499087
   215        0.58853723    260.61706150     0.56117777     119.63451985
   216        0.59132004    260.64225439     0.56387503     119.61881350
   217        0.59411240    260.67148058     0.56657771     119.59995661
   218        0.59690667    260.70657346     0.56927543     119.58418763
   219        0.59969140    260.74697572     0.57196240     119.57543825
   220        0.60247804    260.78993394     0.57463978     119.57294482
   221        0.60526657    260.83173106     0.57731307     119.57275181
   222        0.60806275    260.86906406     0.57998896     119.57065954
   223        0.61085511    260.89985071     0.58267072     119.56546020
   224        0.61364556    260.92333038     0.58535522     119.55923559
   225        0.61643219    260.93973171     0.58803748     119.55403970
   226        0.61922646    260.94992450     0.59071730     119.54976093
   227        0.62201691    260.95541719     0.59339739     119.54601252
   228        0.62479974    260.95865178     0.59607884     119.54266924
   229        0.62759781    260.96300876     0.59876200     119.53810480
   230        0.63039208    260.97201077     0.60144422     119.53209645
   231        0.63318253    260.98803677     0.60411802     119.52885325
   232        0.63597108    261.01150223     0.60677889     119.53272855
   233        0.63875580    261.04111566     0.60943113     119.54318692
   234        0.64154626    261.07485974     0.61208662     119.55459446
   235        0.64433289    261.11085899     0.61475719     119.56057432
   236        0.64712525    261.14771129     0.61744160     119.56047270
   237        0.64990807    261.18446817     0.62012574     119.55894882
   238        0.65270615    261.22053641     0.62279958     119.55907503
   239        0.65549660    261.25557176     0.62546440     119.56111428
   240        0.65828133    261.28939954     0.62812547     119.56553968
   241        0.66107560    261.32199605     0.63078803     119.57193972
   242        0.66386223    261.35342438     0.63345697     119.57776170
   243        0.66666032    261.38362570     0.63613315     119.58133411
   244        0.66944504    261.41225018     0.63881054     119.58430606
   245        0.67223359    261.43882421     0.64148232     119.58876620
   246        0.67503357    261.46319012     0.64414896     119.59419134
   247        0.67781830    261.48575425     0.64681430     119.59994669
   248        0.68060113    261.50722387     0.64947783     119.60762896
   249        0.68339921    261.52806439     0.65213584     119.61899020
   250        0.68618203    261.54818418     0.65478833     119.63302222
   251        0.68898201    261.56707251     0.65744217     119.64583276
   252        0.69176484    261.58418970     0.66010386     119.65448910
   253        0.69456292    261.59930245     0.66277292     119.65971273
   254        0.69734765    261.61263609     0.66544403     119.66431405
   255        0.70013238    261.62485324     0.66811087     119.67118429
   256        0.70291901    261.63685815     0.67077032     119.68121194
   257        0.70570946    261.64945307     0.67342417     119.69242697
   258        0.70850373    261.66301007     0.67607512     119.70264436
   259        0.71129609    261.67737102     0.67872451     119.71151125
   260        0.71408082    261.69203186     0.68137333     119.71984864
   261        0.71688271    261.79171753     0.68401719     119.75561142

File: data/2019/orig/58-1_DIL_202-19_AA6082_average.asc
58-1_DIL_202-19_AA6082_average.asc    T=225°C    phi°=1.0    Yield=0.3027643
                Zeit   /    Temperatur   /    Phi   /    Fließspannung kf
                  s              °C              -              MPa
     4        0.00000000    225.14128876    -0.00010438     0.30276430
     5        0.00280000    225.16844356     0.00033292     6.12063716
     6        0.00549699    225.19518227     0.00085490     14.28022857
     7        0.00828935    225.22124690     0.00157207     25.19290684
     8        0.01109123    225.24699803     0.00261481     37.94933068
     9        0.01387406    225.27420656     0.00406485     50.88111474
    10        0.01666642    225.30607340     0.00591068     62.56770341
    11        0.01945305    225.34612254     0.00806761     72.36957812
    12        0.02224732    225.39665245     0.01043453     80.29842211
    13        0.02503396    225.45771901     0.01293597     86.66364248
    14        0.02782822    225.52723471     0.01552650     91.82296284
    15        0.03062058    225.60210783     0.01817740     96.07566720
    16        0.03340912    225.67963592     0.02087188     99.63569954
    17        0.03619958    225.75822680     0.02360272     102.64851384
    18        0.03899003    225.83727535     0.02636353     105.22381590
    19        0.04177285    225.91679978     0.02914553     107.44851850
    20        0.04456711    225.99730914     0.03194151     109.38368132
    21        0.04735375    226.07975848     0.03474410     111.07125790
    22        0.05014993    226.16531696     0.03754252     112.54638898
    23        0.05293656    226.25503547     0.04032688     113.84183012
    24        0.05572511    226.34964197     0.04309293     114.98547746
    25        0.05852318    226.44943584     0.04584066     115.99949180
    26        0.06130792    226.55411066     0.04857177     116.90464264
    27        0.06409264    226.66256328     0.05128865     117.72171141
    28        0.06688310    226.77295762     0.05399254     118.46794075
    29        0.06967926    226.88315134     0.05668490     119.15556594
    30        0.07246972    226.99129309     0.05937103     119.79234115
    31        0.07525826    227.09633554     0.06205691     120.38283205
    32        0.07804871    227.19828891     0.06474393     120.93159518
    33        0.08083916    227.29804403     0.06743139     121.44358442
    34        0.08362770    227.39672224     0.07012039     121.92373515
    35        0.08642006    227.49490937     0.07281271     122.37940979
    36        0.08920098    227.59235986     0.07550932     122.81727995
    37        0.09200097    227.68839709     0.07821063     123.23712014
    38        0.09477997    227.78261449     0.08091682     123.63499680
    39        0.09757042    227.87525673     0.08362690     124.01112101
    40        0.10037041    227.96702099     0.08633805     124.37037767
    41        0.10316086    228.05854641     0.08904739     124.71767904
    42        0.10594750    228.15003891     0.09175455     125.05467362
    43        0.10873223    228.24124084     0.09446239     125.37873541
    44        0.11151887    228.33164656     0.09717400     125.68649798
    45        0.11430932    228.42076287     0.09988989     125.97860467
    46        0.11709976    228.50831833     0.10260876     126.25874727
    47        0.11989403    228.59445027     0.10532742     126.53106204
    48        0.12268449    228.67983433     0.10804292     126.79840361
    49        0.12547303    228.76555812     0.11075746     127.06028513
    50        0.12826348    228.85262352     0.11347518     127.31523757
    51        0.13105012    228.94132274     0.11619599     127.56399136
    52        0.13383865    229.03096914     0.11891761     127.80708695
    53        0.13663483    229.12029195     0.12163916     128.04276996
    54        0.13941956    229.20831265     0.12436068     128.26929233
    55        0.14221383    229.29504784     0.12708324     128.48606735
    56        0.14501000    229.38141567     0.12980932     128.69271223
    57        0.14779282    229.46843477     0.13253896     128.89171367
    58        0.15059281    229.55650947     0.13526804     129.08885584
    59        0.15337373    229.64541532     0.13799469     129.28561375
    60        0.15616226    229.73477785     0.14072284     129.47675716
    61        0.15895653    229.82444968     0.14345499     129.65902832
    62        0.16175270    229.91454039     0.14618700     129.83599058
    63        0.16453935    230.00523456     0.14891521     130.01156050
    64        0.16732407    230.09655673     0.15164147     130.18509021
    65        0.17011262    230.18820711     0.15436768     130.35554927
    66        0.17290115    230.27961298     0.15709401     130.52442482
    67        0.17569161    230.37017608     0.15982201     130.69250223
    68        0.17848588    230.45946457     0.16255352     130.85733454
    69        0.18127442    230.54720495     0.16528837     131.01610291
    70        0.18406296    230.63326206     0.16802445     131.16996414
    71        0.18685532    230.71781845     0.17075938     131.32145151
    72        0.18964196    230.80160541     0.17349205     131.46993675
    73        0.19243813    230.88579298     0.17622291     131.61383485
    74        0.19523049    230.97139799     0.17895459     131.75265549
    75        0.19802094    231.05860675     0.18168882     131.88780387
    76        0.20080376    231.14659595     0.18442273     132.02396125
    77        0.20359421    231.23397504     0.18715345     132.16365626
    78        0.20638657    231.31942210     0.18988167     132.30375218
    79        0.20918084    231.40211403     0.19260764     132.44130837
    80        0.21197129    231.48194054     0.19533101     132.57563394
    81        0.21475411    231.55956669     0.19805431     132.70540865
    82        0.21754456    231.63618917     0.20078153     132.82880080
    83        0.22033120    231.71292490     0.20351354     132.94647554
    84        0.22312737    231.79021831     0.20624705     133.06360484
    85        0.22591782    231.86778157     0.20897899     133.18431634
    86        0.22869683    231.94508786     0.21171002     133.30529433
    87        0.23150254    232.02189372     0.21444135     133.42082629
    88        0.23428345    232.09830477     0.21717155     133.53045149
    89        0.23707772    232.17442881     0.21989870     133.63777320
    90        0.23986245    232.25005495     0.22262239     133.74621754
    91        0.24266053    232.32466427     0.22534389     133.85676015
    92        0.24544526    232.39767911     0.22806555     133.96770758
    93        0.24823571    232.46868613     0.23078833     134.07724270
    94        0.25102425    232.53750864     0.23351163     134.18414208
    95        0.25382233    232.60419863     0.23623591     134.28645626
    96        0.25660515    232.66908027     0.23896201     134.38370547
    97        0.25938607    232.73283139     0.24168893     134.47894687
    98        0.26218606    232.79636527     0.24441703     134.57420661
    99        0.26497078    232.86037980     0.24714978     134.66716578
   100        0.26776696    232.92491342     0.24988655     134.75672625
   101        0.27055932    232.98940432     0.25262189     134.84519309
   102        0.27334786    233.05324739     0.25535539     134.93210800
   103        0.27613068    233.11633143     0.25809155     135.01422559
   104        0.27892113    233.17910982     0.26083003     135.09193359
   105        0.28171159    233.24218145     0.26356608     135.16874036
   106        0.28450394    233.30570805     0.26629749     135.24634795
   107        0.28729439    233.36910380     0.26902491     135.32448441
   108        0.29009247    233.43124281     0.27174971     135.40226012
   109        0.29288101    233.49106729     0.27447451     135.47752037
   110        0.29566956    233.54824842     0.27720226     135.54779946
   111        0.29846001    233.60354794     0.27993422     135.61238149
   112        0.30125237    233.65867110     0.28266925     135.67261275
   113        0.30402566    233.71567201     0.28540372     135.73128456
   114        0.30682373    233.77622854     0.28813373     135.79068966
   115        0.30961418    233.84108243     0.29085916     135.85026596
   116        0.31240464    233.90972691     0.29358407     135.90755736
   117        0.31518937    233.98037053     0.29631167     135.96163497
   118        0.31798172    234.05032818     0.29904099     136.01342889
   119        0.32077409    234.11691995     0.30176961     136.06368547
   120        0.32357026    234.17854841     0.30449652     136.11288432
   121        0.32635498    234.23528559     0.30722161     136.16093481
   122        0.32914353    234.28854425     0.30994530     136.20669565
   123        0.33193208    234.34012164     0.31266882     136.24923867
   124        0.33472634    234.39140017     0.31539337     136.28881484
   125        0.33751679    234.44325088     0.31811925     136.32604933
   126        0.34030915    234.49643008     0.32084713     136.36023935
   127        0.34310151    234.55178903     0.32357811     136.39079682
   128        0.34589005    234.60996341     0.32631030     136.42093773
   129        0.34868050    234.67093349     0.32903947     136.45496931
   130        0.35147096    234.73405656     0.33176556     136.49124225
   131        0.35425378    234.79865572     0.33449446     136.52383891
   132        0.35704613    234.86463345     0.33723232     136.54981132
   133        0.35983658    234.93251341     0.33998101     136.56971828
   134        0.36262131    235.00282671     0.34273671     136.58607027
   135        0.36540985    235.07533556     0.34549177     136.60352007
   136        0.36820030    235.14871254     0.34824058     136.62559883
   137        0.37099076    235.22088940     0.35098249     136.65161775
   138        0.37378312    235.28976623     0.35372052     136.67790599
   139        0.37657166    235.35383160     0.35645888     136.70119234
   140        0.37936402    235.41251290     0.35919958     136.72088901
   141        0.38215828    235.46629767     0.36194164     136.73765966
   142        0.38494683    235.51659418     0.36468329     136.75130820
   143        0.38773537    235.56525252     0.36742343     136.76149107
   144        0.39052773    235.61391593     0.37016064     136.76967505
   145        0.39332009    235.66359328     0.37289283     136.77897957
   146        0.39611054    235.71464443     0.37562060     136.79044859
   147        0.39890099    235.76700875     0.37834750     136.80139415
   148        0.40168382    235.82047020     0.38107507     136.80934177
   149        0.40447235    235.87491925     0.38380180     136.81501831
   150        0.40726472    235.93052256     0.38652642     136.82010844
   151        0.41005708    235.98760148     0.38925078     136.82443927
   152        0.41284562    236.04625586     0.39197804     136.82730997
   153        0.41563416    236.10608274     0.39470886     136.82903579
   154        0.41842461    236.16621522     0.39744265     136.82922940
   155        0.42121506    236.22557102     0.40017900     136.82723578
   156        0.42400551    236.28316876     0.40291490     136.82490445
   157        0.42679406    236.33849845     0.40564700     136.82440225
   158        0.42958069    236.39181867     0.40837620     136.82411437
   159        0.43237305    236.44407635     0.41110470     136.82083165
   160        0.43516160    236.49635741     0.41383218     136.81419415
   161        0.43795204    236.54928291     0.41655848     136.80637193
   162        0.44074631    236.60291530     0.41928454     136.79942704
   163        0.44353485    236.65722302     0.42201067     136.79325806
   164        0.44632149    236.71255818     0.42473760     136.78497161
   165        0.44911385    236.76963977     0.42746536     136.77269733
   166        0.45189858    236.82905784     0.43019189     136.75840503
   167        0.45469475    236.89071260     0.43291727     136.74437452
   168        0.45749093    236.95364183     0.43564337     136.73160271
   169        0.46026993    237.01642746     0.43836980     136.72098548
   170        0.46306039    237.07793071     0.44109777     136.71075431
   171        0.46584893    237.13782709     0.44383136     136.69676408
   172        0.46864701    237.19656875     0.44656960     136.67835880
   173        0.47142983    237.25480151     0.44930605     136.65832038
   174        0.47422028    237.31260915     0.45203618     136.63793347
   175        0.47700882    237.36912834     0.45475929     136.61751859
   176        0.47981072    237.42288384     0.45747810     136.59798910
   177        0.48259927    237.47259541     0.46019801     136.57906978
   178        0.48538780    237.51774651     0.46292167     136.55967776
   179        0.48818016    237.55846724     0.46564659     136.53977779
   180        0.49095918    237.59500986     0.46836969     136.51978898
   181        0.49375344    237.62744780     0.47109010     136.49946254
   182        0.49654389    237.65585793     0.47380844     136.47782423
   183        0.49933816    237.68069169     0.47652772     136.45376601
   184        0.50212860    237.70296905     0.47925164     136.42760490
   185        0.50491906    237.72424542     0.48197903     136.40194299
   186        0.50770569    237.74643147     0.48470495     136.37905000
   187        0.51049424    237.77142851     0.48742664     136.35823971
   188        0.51328660    237.80060647     0.49014300     136.33860357
   189        0.51607514    237.83439876     0.49285422     136.32080101
   190        0.51885987    237.87230008     0.49556326     136.30438596
   191        0.52165414    237.91327720     0.49827275     136.28793090
   192        0.52444267    237.95635246     0.50098350     136.27049496
   193        0.52723695    238.00104904     0.50369716     136.25030876
   194        0.53002358    238.04749574     0.50641552     136.22486363
   195        0.53281403    238.09620120     0.50913554     136.19503473
   196        0.53560829    238.14759385     0.51185049     136.16563243
   197        0.53839303    238.20140232     0.51455882     136.13926697
   198        0.54119110    238.25616712     0.51726434     136.11498515
   199        0.54397202    238.30948406     0.51997003     136.09167779
   200        0.54677201    238.35925553     0.52267893     136.06752923
   201        0.54955674    238.40521773     0.52539580     136.03942160
   202        0.55235291    238.44942928     0.52812288     136.00581383
   203        0.55514146    238.49513653     0.53085493     135.96921581
   204        0.55793191    238.54484459     0.53358033     135.93502694
   205        0.56072235    238.59905621     0.53629091     135.90735243
   206        0.56350518    238.65644273     0.53899011     135.88554254
   207        0.56629563    238.71500034     0.54168630     135.86575083
   208        0.56908036    238.77310176     0.54438321     135.84478289
   209        0.57187081    238.82970066     0.54708160     135.82088597
   210        0.57466698    238.88390109     0.54978138     135.79488540
   211        0.57745171    238.93474323     0.55248146     135.76985391
   212        0.58024407    238.98171711     0.55518400     135.74620878
   213        0.58303262    239.02558469     0.55789233     135.72141973
   214        0.58583070    239.06860114     0.56060422     135.69451736
   215        0.58861543    239.11369430     0.56331421     135.66704982
   216        0.59140396    239.16307839     0.56601865     135.64208059
   217        0.59419442    239.21724375     0.56871652     135.62230395
   218        0.59698868    239.27494886     0.57141043     135.60633866
   219        0.59978104    239.33412875     0.57410329     135.59024410
   220        0.60256959    239.39304280     0.57679567     135.57218866
   221        0.60535431    239.45091339     0.57948949     135.55213791
   222        0.60814476    239.50784013     0.58218571     135.53139205
   223        0.61093712    239.56435458     0.58488099     135.51211340
   224        0.61372376    239.62096653     0.58757413     135.49415684
   225        0.61651039    239.67772718     0.59026868     135.47594168
   226        0.61930848    239.73389767     0.59296481     135.45817680
   227        0.62208939    239.78809115     0.59565573     135.44326500
   228        0.62488747    239.83901564     0.59833774     135.43116547
   229        0.62767030    239.88629780     0.60101747     135.41844978
   230        0.63046647    239.93073023     0.60370259     135.40274498
   231        0.63324929    239.97388539     0.60639253     135.38532936
   232        0.63604546    240.01754067     0.60908443     135.36779984
   233        0.63884164    240.06320667     0.61177955     135.34904340
   234        0.64162827    240.11172054     0.61447822     135.32786175
   235        0.64441681    240.16291954     0.61717643     135.30632610
   236        0.64720345    240.21562819     0.61987082     135.28786350
   237        0.65000153    240.26807703     0.62256049     135.27419003
   238        0.65278626    240.31849263     0.62524665     135.26441229
   239        0.65556908    240.36549633     0.62793330     135.25588492
   240        0.65835953    240.40827129     0.63062095     135.24784783
   241        0.66115952    240.44671596     0.63330500     135.24171236
   242        0.66394044    240.48165819     0.63598426     135.23725486
   243        0.66672898    240.51491295     0.63866149     135.23295708
   244        0.66951752    240.54889808     0.64133842     135.22792107
   245        0.67230797    240.58579630     0.64401449     135.22215934
   246        0.67510224    240.62672133     0.64668703     135.21681989
   247        0.67789651    240.67151627     0.64935439     135.21301812
   248        0.68068505    240.71926017     0.65201988     135.21012344
   249        0.68348313    240.76880752     0.65469044     135.20590617
   250        0.68626022    240.81876474     0.65736724     135.19994006
   251        0.68906022    240.86717753     0.66004241     135.19516337
   252        0.69183922    240.91168208     0.66271184     135.19309006
   253        0.69463731    240.95035000     0.66538121     135.19102103
   254        0.69742584    240.98264071     0.66805555     135.18661593
   255        0.70021630    241.00969010     0.67073323     135.18133854
   256        0.70301819    241.03370259     0.67341022     135.17792054
   257        0.70579339    241.05687909     0.67608263     135.17754233
   258        0.70859337    241.08055800     0.67874813     135.17964093
   259        0.71138192    241.10499384     0.68140793     135.18296586
   260        0.71416283    241.12974548     0.68406567     135.18659973
   261        0.71696092    241.04824066     0.68682945     135.14465332
