Repository: gkronber/Empirical-Constitutive-Models-SymReg-RSPA

Folder `orig` contains original files from Kabliman E, Kolody AH, Kommenda M, Kronberger G.: _Prediction of stress-strain curves for aluminium alloys using symbolic regression._ AIP Conference Proceedings 2113, 180009, 2019 (https://doi.org/10.1063/1.5112747).

The files `AA6082_all_temps_combined.csv` and `AA6082_all_temps_combined_tomax.csv` contain all data from the individual files and cut off at the maximum stress value. The two files are used for plotting mainly.

The two files contain stress-strain measurements for phip in (0.001, 0.01, 0.1, 1.0, 10) and temperture in (350, 375, 400, 425, 475, 500). 

Data are shared with kind permission of the original authors.

File: data/2019/orig/59-4_DIL_202-19_AA6082_average.asc
59-4_DIL_202-19_AA6082_average.asc    T=200°C    phi°=1.0    Yield=0.40139318
                Zeit   /    Temperatur   /    Phi   /    Fließspannung kf
                  s              °C              -              MPa
     4        0.00000000    200.16381073     0.00018732     0.40139318
     5        0.00266648    200.22040499     0.00057201     5.91484114
     6        0.00542068    200.27113392     0.00100653     13.19787980
     7        0.00821114    200.31541876     0.00156673     22.87102206
     8        0.01099586    200.35464228     0.00237174     34.70856406
     9        0.01379204    200.39074440     0.00353200     47.60860600
    10        0.01658249    200.42512496     0.00508867     60.14603984
    11        0.01937485    200.45831491     0.00700375     71.27402142
    12        0.02216339    200.49038626     0.00919574     80.59799225
    13        0.02494240    200.52161246     0.01158019     88.20991785
    14        0.02773475    200.55282352     0.01409214     94.40934792
    15        0.03053474    200.58532704     0.01668922     99.51560681
    16        0.03331375    200.62069426     0.01934449     103.79025522
    17        0.03611755    200.66064235     0.02203968     107.42461404
    18        0.03890037    200.70689734     0.02476355     110.55285198
    19        0.04169464    200.76086495     0.02750979     113.26971752
    20        0.04448128    200.82324250     0.03027176     115.64526745
    21        0.04727363    200.89393069     0.03304109     117.73271350
    22        0.05006218    200.97240951     0.03580953     119.57086501
    23        0.05284881    201.05825470     0.03857059     121.18920486
    24        0.05564308    201.15124474     0.04132072     122.61569738
    25        0.05842781    201.25093003     0.04405789     123.87990897
    26        0.06123161    201.35615410     0.04678059     125.01079345
    27        0.06401443    201.46504756     0.04948936     126.03227901
    28        0.06680680    201.57551560     0.05218634     126.96013562
    29        0.06958962    201.68590721     0.05487349     127.80522845
    30        0.07238579    201.79557545     0.05755370     128.57907651
    31        0.07516670    201.90509542     0.06023143     129.29273633
    32        0.07796669    202.01595648     0.06290963     129.95404846
    33        0.08075332    202.12973912     0.06558808     130.57019231
    34        0.08353806    202.24705991     0.06826545     131.14918275
    35        0.08633042    202.36679964     0.07094106     131.69798460
    36        0.08911895    202.48617176     0.07361520     132.22145615
    37        0.09190941    202.60176704     0.07629037     132.72071083
    38        0.09469986    202.71095184     0.07897101     133.19282036
    39        0.09749222    202.81270083     0.08165877     133.63635202
    40        0.10028267    202.90754531     0.08434981     134.05551017
    41        0.10306550    202.99709328     0.08704063     134.45649083
    42        0.10585594    203.08361494     0.08973285     134.84264420
    43        0.10865212    203.16968053     0.09242907     135.21399987
    44        0.11144829    203.25767152     0.09512803     135.57091146
    45        0.11423683    203.34931216     0.09782574     135.91732460
    46        0.11701965    203.44548601     0.10051982     136.25709909
    47        0.11981773    203.54626913     0.10321300     136.58813628
    48        0.12259674    203.65094826     0.10591029     136.90594154
    49        0.12538719    203.75809408     0.10861242     137.21116913
    50        0.12818527    203.86596027     0.11131673     137.50714667
    51        0.13097381    203.97318320     0.11402299     137.79293963
    52        0.13376427    204.07939236     0.11673284     138.06499502
    53        0.13654327    204.18537799     0.11944466     138.32367843
    54        0.13933754    204.29270940     0.12215492     138.57340610
    55        0.14213181    204.40285924     0.12486347     138.81767601
    56        0.14492798    204.51614852     0.12757202     139.05814714
    57        0.14771462    204.63120541     0.13027950     139.29728230
    58        0.15050316    204.74548779     0.13298341     139.53665307
    59        0.15329170    204.85656884     0.13568566     139.77194702
    60        0.15608025    204.96325895     0.13839160     139.99634618
    61        0.15888023    205.06589599     0.14110233     140.20973268
    62        0.16165925    205.16578882     0.14381557     140.41645980
    63        0.16445350    205.26427857     0.14653119     140.61800041
    64        0.16724206    205.36208648     0.14924744     140.81595004
    65        0.17003823    205.45938252     0.15196077     141.01358879
    66        0.17282677    205.55634512     0.15467188     141.21056858
    67        0.17561149    205.65352401     0.15738349     141.40340372
    68        0.17840576    205.75158581     0.16009564     141.59033063
    69        0.18119240    205.85068059     0.16280686     141.77281861
    70        0.18398285    205.95000340     0.16551612     141.95365582
    71        0.18677330    206.04792148     0.16822427     142.13365592
    72        0.18956184    206.14262465     0.17093395     142.31050486
    73        0.19235420    206.23293267     0.17364606     142.48191538
    74        0.19513512    206.31875987     0.17635966     142.64657871
    75        0.19793319    206.40094225     0.17907469     142.80338350
    76        0.20071602    206.48065305     0.18179034     142.95493515
    77        0.20350457    206.55895705     0.18450525     143.10625443
    78        0.20629502    206.63674780     0.18721963     143.25819448
    79        0.20908738    206.71478287     0.18993423     143.40731787
    80        0.21188164    206.79351534     0.19264880     143.55169511
    81        0.21467591    206.87285915     0.19536184     143.69331831
    82        0.21745873    206.95222426     0.19807278     143.83326326
    83        0.22024918    207.03092306     0.20078288     143.96937524
    84        0.22304344    207.10877839     0.20349204     144.10146910
    85        0.22583389    207.18659962     0.20619900     144.23223318
    86        0.22862053    207.26611154     0.20890487     144.36158478
    87        0.23141289    207.34919436     0.21161137     144.48749249
    88        0.23419761    207.43689524     0.21431713     144.61136282
    89        0.23698616    207.52890220     0.21701986     144.73620872
    90        0.23978233    207.62370740     0.21972032     144.86172899
    91        0.24257087    207.71916743     0.22242158     144.98572273
    92        0.24535942    207.81312653     0.22512520     145.10821039
    93        0.24815178    207.90394373     0.22783038     145.22949616
    94        0.25094032    207.99083128     0.23053572     145.34776649
    95        0.25372696    208.07396179     0.23324022     145.46243013
    96        0.25651741    208.15438287     0.23594425     145.57458373
    97        0.25931358    208.23375658     0.23864958     145.68376695
    98        0.26210403    208.31391854     0.24135689     145.78887061
    99        0.26489258    208.39640767     0.24406365     145.89076639
   100        0.26768112    208.48221896     0.24676763     145.99020153
   101        0.27047730    208.57180633     0.24947079     146.08536726
   102        0.27326394    208.66513226     0.25217426     146.17528833
   103        0.27604866    208.76170727     0.25487411     146.26265606
   104        0.27883720    208.86077554     0.25756787     146.34990029
   105        0.28162575    208.96165472     0.26026006     146.43466350
   106        0.28441620    209.06395185     0.26295597     146.51353690
   107        0.28721237    209.16738947     0.26565599     146.58698371
   108        0.28999901    209.27130197     0.26835859     146.65700264
   109        0.29279136    209.37420931     0.27106100     146.72600987
   110        0.29558373    209.47395475     0.27376007     146.79601892
   111        0.29836654    209.56855668     0.27645670     146.86503542
   112        0.30116272    209.65730718     0.27915365     146.92953773
   113        0.30395126    209.74126773     0.28185217     146.98782057
   114        0.30674553    209.82267771     0.28455259     147.03950256
   115        0.30953026    209.90368802     0.28725316     147.08709430
   116        0.31231498    209.98536828     0.28995132     147.13420169
   117        0.31511116    210.06762277     0.29264733     147.18059858
   118        0.31790161    210.14989745     0.29534285     147.22369709
   119        0.32069206    210.23199656     0.29803941     147.26226813
   120        0.32348061    210.31429144     0.30073786     147.29667936
   121        0.32627106    210.39716954     0.30343626     147.32923765
   122        0.32906914    210.48033436     0.30613046     147.36372929
   123        0.33185577    210.56271579     0.30881893     147.40163021
   124        0.33464432    210.64306021     0.31150519     147.44060420
   125        0.33743477    210.72059467     0.31419450     147.47730939
   126        0.34021760    210.79529548     0.31688907     147.50981278
   127        0.34300804    210.86786205     0.31958770     147.53753559
   128        0.34579849    210.93963233     0.32228875     147.56020135
   129        0.34859658    211.01232745     0.32499102     147.57822732
   130        0.35137939    211.08738961     0.32769251     147.59359169
   131        0.35416794    211.16510009     0.33039047     147.60928293
   132        0.35696220    211.24410339     0.33308261     147.62727566
   133        0.35975265    211.32182338     0.33576933     147.64643060
   134        0.36253548    211.39562131     0.33845533     147.66363410
   135        0.36533356    211.46396649     0.34114642     147.67692827
   136        0.36811829    211.52687795     0.34384398     147.68623326
   137        0.37090874    211.58551932     0.34654276     147.69298959
   138        0.37370300    211.64148819     0.34923533     147.70003458
   139        0.37649345    211.69631087     0.35192028     147.70884603
   140        0.37927818    211.75113287     0.35460382     147.71735766
   141        0.38207436    211.80644798     0.35729250     147.72344162
   142        0.38486480    211.86204117     0.35998703     147.72792588
   143        0.38764763    211.91738841     0.36268421     147.73154338
   144        0.39043808    211.97233320     0.36538174     147.73313378
   145        0.39323425    212.02757275     0.36807989     147.73216830
   146        0.39602089    212.08471653     0.37077942     147.72920672
   147        0.39881515    212.14602816     0.37347911     147.72473697
   148        0.40160560    212.21396711     0.37617693     147.71913830
   149        0.40439415    212.29047494     0.37887141     147.71255124
   150        0.40719033    212.37606378     0.38156081     147.70574947
   151        0.40997696    212.46914729     0.38424328     147.70111070
   152        0.41275978    212.56617984     0.38691910     147.70050884
   153        0.41555596    212.66274444     0.38959370     147.70171823
   154        0.41834449    212.75508202     0.39227621     147.69834851
   155        0.42113304    212.84121558     0.39497097     147.68549819
   156        0.42392349    212.92105760     0.39767283     147.66486986
   157        0.42672157    212.99558835     0.40037312     147.64256353
   158        0.42950440    213.06586139     0.40306801     147.62304748
   159        0.43228912    213.13260838     0.40575971     147.60628059
   160        0.43507957    213.19653067     0.40845237     147.58924716
   161        0.43787002    213.25871640     0.41114876     147.56914281
   162        0.44066620    213.32066277     0.41384692     147.54651854
   163        0.44345665    213.38389196     0.41654094     147.52503301
   164        0.44623375    213.44947647     0.41922796     147.50662882
   165        0.44904136    213.51771127     0.42191048     147.48932562
   166        0.45181847    213.58798391     0.42459311     147.46946246
   167        0.45460511    213.65889169     0.42727917     147.44495219
   168        0.45739556    213.72868516     0.42996737     147.41757189
   169        0.46019554    213.79590708     0.43265493     147.39005892
   170        0.46298027    213.85987666     0.43534211     147.36293911
   171        0.46577645    213.92083390     0.43802917     147.33666120
   172        0.46856308    213.97985832     0.44071532     147.31184923
   173        0.47135735    214.03863432     0.44340284     147.28697483
   174        0.47414589    214.09895169     0.44609478     147.26030813
   175        0.47693444    214.16198114     0.44878796     147.23324862
   176        0.47972107    214.22770218     0.45147588     147.20859415
   177        0.48250961    214.29486955     0.45415843     147.18662341
   178        0.48530197    214.36151383     0.45684181     147.16465302
   179        0.48809242    214.42561713     0.45953010     147.13966186
   180        0.49088097    214.48565014     0.46222196     147.11082748
   181        0.49367142    214.54094320     0.46491303     147.07970850
   182        0.49646187    214.59191372     0.46760055     147.04738907
   183        0.49925804    214.63995705     0.47028678     147.01228060
   184        0.50204087    214.68686037     0.47297403     146.97356821
   185        0.50483132    214.73408785     0.47565922     146.93447281
   186        0.50761795    214.78255969     0.47833991     146.89824811
   187        0.51041222    214.83304725     0.48102006     146.86428267
   188        0.51320267    214.88654301     0.48370529     146.82965375
   189        0.51599312    214.94398911     0.48639530     146.79239444
   190        0.51877975    215.00561473     0.48908226     146.75419021
   191        0.52157593    215.07069550     0.49175987     146.71844161
   192        0.52436448    215.13810099     0.49443169     146.68519545
   193        0.52715301    215.20712546     0.49710446     146.65204695
   194        0.52993775    215.27772175     0.49978149     146.61749217
   195        0.53272819    215.34977787     0.50246395     146.58090985
   196        0.53552628    215.42215946     0.50514794     146.54399311
   197        0.53830910    215.49274317     0.50782603     146.51002219
   198        0.54110527    215.55969283     0.51050003     146.47721767
   199        0.54388428    215.62273939     0.51318071     146.43944348
   200        0.54667664    215.68313987     0.51587069     146.39576689
   201        0.54947472    215.74246927     0.51856066     146.35114491
   202        0.55226326    215.80157181     0.52124280     146.30878363
   203        0.55505181    215.86061029     0.52391753     146.26823400
   204        0.55784225    215.91992429     0.52658951     146.22843356
   205        0.56064034    215.98067463     0.52926168     146.18946080
   206        0.56342506    216.04453509     0.53193234     146.15273211
   207        0.56620788    216.11264054     0.53459866     146.11977398
   208        0.56900025    216.18476642     0.53726034     146.09101422
   209        0.57179261    216.25951868     0.53992005     146.06483299
   210        0.57458115    216.33531883     0.54258526     146.03689849
   211        0.57737732    216.41124649     0.54526239     146.00424940
   212        0.58016396    216.48706550     0.54794730     145.96886502
   213        0.58296013    216.56261232     0.55062986     145.93477744
   214        0.58574867    216.63727963     0.55330331     145.90529598
   215        0.58853150    216.71011487     0.55596736     145.88108345
   216        0.59132767    216.78039348     0.55862747     145.85885734
   217        0.59411621    216.84814588     0.56128964     145.83502287
   218        0.59690094    216.91430355     0.56395556     145.80900885
   219        0.59969330    216.98046419     0.56662430     145.78151545
   220        0.60247802    217.04835278     0.56929523     145.75248914
   221        0.60526466    217.11906787     0.57196760     145.72152086
   222        0.60805893    217.19243925     0.57463959     145.68924071
   223        0.61085129    217.26698757     0.57730922     145.65788670
   224        0.61363983    217.34059006     0.57997764     145.62857293
   225        0.61642647    217.41129473     0.58264849     145.59967313
   226        0.61922645    217.47765794     0.58532256     145.56985925
   227        0.62201118    217.53871303     0.58799682     145.54021989
   228        0.62480163    217.59423000     0.59066804     145.51270217
   229        0.62759208    217.64540092     0.59333809     145.48622215
   230        0.63038445    217.69512874     0.59601288     145.45708298
   231        0.63317299    217.74714614     0.59869135     145.42589950
   232        0.63596344    217.80436372     0.60136320     145.39862109
   233        0.63875580    217.86766751     0.60402114     145.37947998
   234        0.64153863    217.93586447     0.60666967     145.36703711
   235        0.64434051    218.00641899     0.60931982     145.35623335
   236        0.64712143    218.07631603     0.61197663     145.34361505
   237        0.64990998    218.14284095     0.61463703     145.32998857
   238        0.65270043    218.20434447     0.61729821     145.31703221
   239        0.65549469    218.26076359     0.61995963     145.30478257
   240        0.65828324    218.31338767     0.62262231     145.29192147
   241        0.66106796    218.36376901     0.62528863     145.27726767
   242        0.66386033    218.41253707     0.62795595     145.26265237
   243        0.66665458    218.45916727     0.63061770     145.25103081
   244        0.66943932    218.50292245     0.63327328     145.24175106
   245        0.67223168    218.54404393     0.63593014     145.23085864
   246        0.67502785    218.58415781     0.63859399     145.21628930
   247        0.67781067    218.62580843     0.64125944     145.20183787
   248        0.68060684    218.67169620     0.64391846     145.19234774
   249        0.68338966    218.72397753     0.64657347     145.18663639
   250        0.68617630    218.78370817     0.64922799     145.18160222
   251        0.68897438    218.85063133     0.65187628     145.17862997
   252        0.69176293    218.92343900     0.65451643     145.17874456
   253        0.69455147    219.00020580     0.65715760     145.17812119
   254        0.69733811    219.07860263     0.65980604     145.17376478
   255        0.70013237    219.15595610     0.66245903     145.16760451
   256        0.70291901    219.22951639     0.66511250     145.16277297
   257        0.70571518    219.29697485     0.66776559     145.15968656
   258        0.70850372    219.35685242     0.67041893     145.15695593
   259        0.71129418    219.40850736     0.67307047     145.15439520
   260        0.71408463    219.45196817     0.67571662     145.15294813
   261        0.71687126    219.48790741     0.67835951     145.15244256
   262        0.71965600    219.51774612     0.68100693     145.15176243
   263        0.72245598    219.54363251     0.68366247     145.15043444
   264        0.72524262    219.56816101     0.68632173     145.14881134
   265        0.72802544    219.72046661     0.68888671     145.12144470

File: data/2019/orig/60-1_DIL_202-19_AA6082_average.asc
60-1_DIL_202-19_AA6082_average.asc    T=325°C    phi°=10.0    Yield=0.29516099
                Zeit   /    Temperatur   /    Phi   /    Fließspannung kf
                  s              °C              -              MPa
     4        0.00000000    325.17691040     0.00004016     0.29516099
     5        0.00130654    325.19271573     0.00261687     13.46644218
     6        0.00254536    325.20891811     0.00667467     28.53447594
     7        0.00386048    325.22549360     0.01291410     44.30850713
     8        0.00517559    325.24278756     0.02155359     58.89539730
     9        0.00648213    325.26242306     0.03225677     70.97187478
    10        0.00779534    325.28783997     0.04438144     80.16910715
    11        0.00910379    325.32382215     0.05734261     86.79721848
    12        0.01040459    325.37498310     0.07076743     91.43344282
    13        0.01171685    325.44406610     0.08445049     94.65022879
    14        0.01303388    325.53129274     0.09827866     96.90331418
    15        0.01434326    325.63527835     0.11218091     98.51466631
    16        0.01565076    325.75476566     0.12610471     99.69225510
    17        0.01696015    325.88987393     0.13999976     100.56430325
    18        0.01827527    326.04221775     0.15381138     101.21664765
    19        0.01958466    326.21429332     0.16749775     101.71362768
    20        0.02089501    326.40885940     0.18103789     102.10226589
    21        0.02220155    326.62849919     0.19442384     102.41087950
    22        0.02350903    326.87499191     0.20765425     102.65330685
    23        0.02482414    327.14835771     0.22073200     102.84201370
    24        0.02612973    327.44621724     0.23366869     102.99350518
    25        0.02743626    327.76434216     0.24649162     103.11898993
    26        0.02875519    328.09838409     0.25924551     103.21755546
    27        0.03006364    328.44555977     0.27198495     103.28419532
    28        0.03136731    328.80492979     0.28475939     103.32172375
    29        0.03269100    329.17614586     0.29759928     103.34079964
    30        0.03399182    329.55792011     0.31051551     103.34967063
    31        0.03529740    329.94760676     0.32351176     103.34541638
    32        0.03661347    330.34216421     0.33659186     103.31493244
    33        0.03792286    330.73956628     0.34974829     103.24521662
    34        0.03922749    331.13946234     0.36294333     103.13190865
    35        0.04054260    331.54257346     0.37611453     102.97855858
    36        0.04184628    331.94933004     0.38920038     102.79381994
    37        0.04315759    332.35889163     0.40216207     102.58993517
    38        0.04447270    332.76944024     0.41500072     102.37686346
    39        0.04578781    333.17954927     0.42775694     102.15711041
    40        0.04708862    333.58935849     0.44048371     101.92883100
    41        0.04840183    334.00034106     0.45321683     101.69245921
    42        0.04971505    334.41376740     0.46596718     101.45348050
    43        0.05102445    334.82925033     0.47873885     101.21797775
    44        0.05233098    335.24461515     0.49154885     100.98624599
    45        0.05363846    335.65699249     0.50442173     100.75394999
    46        0.05495549    336.06401021     0.51737502     100.51794040
    47        0.05626298    336.46420782     0.53041453     100.27928480
    48        0.05756856    336.85672743     0.54353359     100.04224960
    49        0.05888177    337.24089052     0.55671627     99.80808705
    50        0.06018639    337.61616542     0.56993615     99.56949143
    51        0.06149961    337.98260472     0.58314132     99.31551535
    52        0.06281281    338.34136153     0.59625608     99.04167970
    53        0.06412506    338.69468184     0.60921380     98.75478063
    54        0.06544019    339.04515780     0.62198799     98.47065235
    55        0.06674576    339.39474737     0.63459912     98.20428378
    56        0.06804943    339.74431482     0.64710213     97.95764299
    57        0.06936074    340.09394836     0.65956792     97.71910858
    58        0.07067109    340.44352722     0.67196491     97.49953079

File: data/2019/orig/61-1_DIL_202-19_AA6082_average.asc
61-1_DIL_202-19_AA6082_average.asc    T=300°C    phi°=10.0    Yield=0.57310425
                Zeit   /    Temperatur   /    Phi   /    Fließspannung kf
                  s              °C              -              MPa
     4        0.00000000    300.33981323     0.00007699     0.57310425
     5        0.00121498    300.31718711     0.00353213     19.51825509
     6        0.00252724    300.29939837     0.00867073     38.65790987
     7        0.00384331    300.28813181     0.01619709     56.34816371
     8        0.00514603    300.28392838     0.02610198     71.15194833
     9        0.00646210    300.28703531     0.03773337     82.58069086
    10        0.00776672    300.29855081     0.05033959     90.92530734
    11        0.00907707    300.32110820     0.06345335     96.82366879
    12        0.01038361    300.35861007     0.07685561     100.95301124
    13        0.01169586    300.41526420     0.09044675     103.88374220
    14        0.01300240    300.49460516     0.10418943     106.02709075
    15        0.01432038    300.59905197     0.11807434     107.64459204
    16        0.01562881    300.73011090     0.13208610     108.89362923
    17        0.01692772    300.88883587     0.14616773     109.87167605
    18        0.01824570    301.07598340     0.16022284     110.64368632
    19        0.01955796    301.29170354     0.17415429     111.25705340
    20        0.02086831    301.53513676     0.18788306     111.74927245
    21        0.02217674    301.80429676     0.20135776     112.15019433
    22        0.02348519    302.09626517     0.21456746     112.48221147
    23        0.02479553    302.40760990     0.22753574     112.76084735
    24        0.02610588    302.73507913     0.24030994     112.99638240
    25        0.02742004    303.07652257     0.25295425     113.19685109
    26        0.02872086    303.43156747     0.26554661     113.36834886
    27        0.03003884    303.80137437     0.27816683     113.51408581
    28        0.03134919    304.18729582     0.29086479     113.63642961
    29        0.03264999    304.58917997     0.30365210     113.73885588
    30        0.03396988    305.00449548     0.31652682     113.82454193
    31        0.03527641    305.42889181     0.32949289     113.89142681
    32        0.03658677    305.85776529     0.34255625     113.93091207
    33        0.03790093    306.28777749     0.35570503     113.93372021
    34        0.03920746    306.71745310     0.36889724     113.89376233
    35        0.04050827    307.14676235     0.38206430     113.81008273
    36        0.04182053    307.57634265     0.39513106     113.69076989
    37        0.04313659    308.00705310     0.40805077     113.54821613
    38        0.04444695    308.43992327     0.42082445     113.38932961
    39        0.04575158    308.87607801     0.43348415     113.21810708
    40        0.04706574    309.31639403     0.44606820     113.04142488
    41        0.04838181    309.76109289     0.45861167     112.86561830
    42        0.04967880    310.20965196     0.47114418     112.69316234
    43        0.05099488    310.66116854     0.48369097     112.52409273
    44        0.05230141    311.11484354     0.49627888     112.35777689
    45        0.05360985    311.57005097     0.50893967     112.19320133
    46        0.05492401    312.02588854     0.52170097     112.02986258
    47        0.05623245    312.48070765     0.53457816     111.86839601
    48        0.05754662    312.93214262     0.54758185     111.70654182
    49        0.05885506    313.37769945     0.56071377     111.53733821
    50        0.06016159    313.81561914     0.57394608     111.35344161
    51        0.06147767    314.24558305     0.58721837     111.14732218
    52        0.06278420    314.66879903     0.60044535     110.91217698
    53        0.06409454    315.08734136     0.61352952     110.65112714
    54        0.06541252    315.50321315     0.62640956     110.37778105
    55        0.06671143    315.91781021     0.63911490     110.10302817
    56        0.06802368    316.33203125     0.65175381     109.82896805
    57        0.06934738    316.62715149     0.66425401     109.54497910

File: data/2019/orig/62-2_DIL_202-19_AA6082_average.asc
62-2_DIL_202-19_AA6082_average.asc    T=275°C    phi°=10.0    Yield=0.59297541
                Zeit   /    Temperatur   /    Phi   /    Fließspannung kf
                  s              °C              -              MPa
     4        0.00000000    275.23780823    -0.00008650     0.59297541
     5        0.00127983    275.21680315     0.00388327     22.45189444
     6        0.00258446    275.20357782     0.00956839     43.62404206
     7        0.00390244    275.20106871     0.01768033     62.46052735
     8        0.00520707    275.21026227     0.02814470     77.80900459
     9        0.00651550    275.23127149     0.04018818     89.49145972
    10        0.00782776    275.26469250     0.05301938     97.99785584
    11        0.00914383    275.31213133     0.06628274     104.04252957
    12        0.01045036    275.37572661     0.07986146     108.31335663
    13        0.01176453    275.45759727     0.09363488     111.37255682
    14        0.01306152    275.55993405     0.10752021     113.61823329
    15        0.01437187    275.68524943     0.12149210     115.30394236
    16        0.01569176    275.83591715     0.13550614     116.59603283
    17        0.01700020    276.01320503     0.14947785     117.61531673
    18        0.01830292    276.21691969     0.16332233     118.44573830
    19        0.01961517    276.44608415     0.17698952     119.13349296
    20        0.02092552    276.69975926     0.19045905     119.70268155
    21        0.02223587    276.97710059     0.20372618     120.17711973
    22        0.02354622    277.27692567     0.21680608     120.58243309
    23        0.02485657    277.59769450     0.22973685     120.93519123
    24        0.02616882    277.93811969     0.24257349     121.24073365
    25        0.02747726    278.29769910     0.25536951     121.50036116
    26        0.02878762    278.67654351     0.26816389     121.71496466
    27        0.03009796    279.07476096     0.28098029     121.88482409
    28        0.03140640    279.49209763     0.29382428     122.01165088
    29        0.03271866    279.92797426     0.30669050     122.09865182
    30        0.03403092    280.38144324     0.31957579     122.14894288
    31        0.03534127    280.85086602     0.33248005     122.16782140
    32        0.03664589    281.33376022     0.34540350     122.16230505
    33        0.03795433    281.82724414     0.35834675     122.13491366
    34        0.03926468    282.32883716     0.37130655     122.08234949
    35        0.04057122    282.83696897     0.38427260     122.00130832
    36        0.04189110    283.35089860     0.39722959     121.89415053
    37        0.04320145    283.87035860     0.41016253     121.76906229
    38        0.04451943    284.39532278     0.42306810     121.63364089
    39        0.04581833    284.92581690     0.43595880     121.49027213
    40        0.04712296    285.46148816     0.44884836     121.33983005
    41        0.04843330    286.00113894     0.46173658     121.18592620
    42        0.04975319    286.54282060     0.47461661     121.03105728
    43        0.05106163    287.08460227     0.48749223     120.87109611
    44        0.05237007    287.62536354     0.50037550     120.70082012
    45        0.05367851    288.16495657     0.51327087     120.52384054
    46        0.05498886    288.70377876     0.52617628     120.34914568
    47        0.05629730    289.24227115     0.53909688     120.18080891
    48        0.05760765    289.78070708     0.55204215     120.01749061
    49        0.05892372    290.31928972     0.56500664     119.85657166
    50        0.06022835    290.85842271     0.57795821     119.69544639
    51        0.06153679    291.39893955     0.59085489     119.53308435
    52        0.06284714    291.94200043     0.60367741     119.37150584
    53        0.06415939    292.48855325     0.61643785     119.21594786
    54        0.06546974    293.03869649     0.62916093     119.07214988
    55        0.06678200    293.59145761     0.64186653     118.94022810
    56        0.06809998    294.14515686     0.65456715     118.81314087
    57        0.06940460    294.42541504     0.66742033     118.62145996

File: data/2019/orig/63-2_DIL_202-19_AA6082_average.asc
63-2_DIL_202-19_AA6082_average.asc    T=250°C    phi°=10.0    Yield=0.3236735
                Zeit   /    Temperatur   /    Phi   /    Fließspannung kf
                  s              °C              -              MPa
     4        0.00000000    250.24193573     0.00015445     0.32367350
     5        0.00126649    250.24771872     0.00355163     19.39343220
     6        0.00257683    250.25641902     0.00839911     39.70806311
     7        0.00388718    250.26917338     0.01545024     59.55403146
     8        0.00520135    250.28651271     0.02488755     77.01683917
     9        0.00650788    250.30908508     0.03622168     91.09168709
    10        0.00781251    250.33863120     0.04870183     101.73921934
    11        0.00912476    250.37850541     0.06179133     109.47760534
    12        0.01043702    250.43319586     0.07523462     114.99752451
    13        0.01174165    250.50695942     0.08887712     118.94604858
    14        0.01305772    250.60250352     0.10259977     121.83566970
    15        0.01437188    250.72083838     0.11636300     124.02304806
    16        0.01567269    250.86247803     0.13019029     125.73276250
    17        0.01698685    251.02881542     0.14409467     127.10241073
    18        0.01829911    251.22226165     0.15805091     128.22208527
    19        0.01960564    251.44503944     0.17200932     129.15744673
    20        0.02092362    251.69784932     0.18590112     129.95676813
    21        0.02223015    251.97950697     0.19964856     130.64672981
    22        0.02353669    252.28759515     0.21318599     131.23539864
    23        0.02485467    252.61955663     0.22647575     131.72864386
    24        0.02615166    252.97364428     0.23951529     132.13921739
    25        0.02746392    253.34920045     0.25233512     132.47962739
    26        0.02877808    253.74599155     0.26499053     132.75754475
    27        0.03009224    254.16302918     0.27754791     132.98194857
    28        0.03139687    254.59785116     0.29007266     133.16347884
    29        0.03270913    255.04688841     0.30262172     133.30638018
    30        0.03401757    255.50659537     0.31523781     133.40745092
    31        0.03532219    255.97440107     0.32795153     133.46389689
    32        0.03664018    256.44875581     0.34078449     133.47967627
    33        0.03795052    256.92835752     0.35374411     133.46279875
    34        0.03925515    257.41135277     0.36681688     133.41617056
    35        0.04056931    257.89532112     0.37996585     133.33315033
    36        0.04187585    258.37817472     0.39312746     133.20505318
    37        0.04318429    258.85930892     0.40621934     133.03222044
    38        0.04449464    259.34003060     0.41917440     132.82437931
    39        0.04581261    259.82274789     0.43197208     132.59392004
    40        0.04711533    260.30936773     0.44463108     132.35447055
    41        0.04842568    260.80002719     0.45718318     132.12026144
    42        0.04973603    261.29302286     0.46966637     131.89865514
    43        0.05104638    261.78581784     0.48212742     131.68680718
    44        0.05235482    262.27618553     0.49461372     131.47963337
    45        0.05367279    262.76264112     0.50716550     131.27615062
    46        0.05497361    263.24422612     0.51981053     131.07881294
    47        0.05628396    263.72042760     0.53256414     130.89162398
    48        0.05759430    264.19163902     0.54544054     130.71665701
    49        0.05890465    264.65958740     0.55845288     130.55230787
    50        0.06021882    265.12688108     0.57159291     130.39629651
    51        0.06152917    265.59567832     0.58481745     130.24565346
    52        0.06283951    266.06646962     0.59805289     130.09376013
    53        0.06415368    266.53800071     0.61120839     129.93257443
    54        0.06546021    267.00839376     0.62420452     129.75680285
    55        0.06676102    267.47652984     0.63701346     129.56519073
    56        0.06807519    267.94266920     0.64967789     129.36133290
    57        0.06940461    268.40805054     0.66228947     129.15293884
    58        0.07071114    268.89736939     0.67440247     128.99176026

File: data/2019/orig/64-4_DIL_202-19_AA6082_average.asc
64-4_DIL_202-19_AA6082_average.asc    T=225°C    phi°=10.0    Yield=0.69315912
                Zeit   /    Temperatur   /    Phi   /    Fließspannung kf
                  s              °C              -              MPa
     4        0.00000000    225.42295837     0.00014004     0.69315912
     5        0.00124931    225.39822711     0.00410012     22.09509298
     6        0.00255585    225.38169309     0.00959197     44.20849954
     7        0.00387191    225.37547007     0.01730903     65.34301306
     8        0.00518417    225.37963472     0.02726513     83.74711050
     9        0.00648307    225.39421386     0.03883150     98.56425356
    10        0.00779152    225.42105650     0.05129899     109.83207175
    11        0.00910759    225.46432553     0.06427148     118.09522847
    12        0.01042366    225.52921022     0.07757425     124.05901770
    13        0.01173401    225.61975158     0.09108340     128.38569912
    14        0.01303863    225.73740970     0.10470912     131.60078278
    15        0.01434707    225.88143732     0.11842183     134.06896193
    16        0.01565361    226.05070135     0.13223519     136.01998196
    17        0.01697158    226.24556649     0.14615572     137.59879243
    18        0.01827240    226.46856077     0.16015460     138.90218968
    19        0.01958083    226.72348882     0.17416807     139.99525595
    20        0.02090073    227.01367423     0.18810054     140.92295779
    21        0.02221298    227.34046540     0.20184889     141.71792577
    22        0.02352332    227.70280086     0.21534117     142.40291360
    23        0.02482604    228.09782426     0.22855411     142.99159131
    24        0.02613449    228.52196075     0.24150849     143.49083614
    25        0.02745247    228.97188544     0.25425540     143.90718668
    26        0.02876282    229.44511916     0.26686204     144.25157191
    27        0.03006935    229.94013671     0.27940084     144.53637277
    28        0.03137206    230.45591188     0.29193498     144.77066599
    29        0.03268814    230.99104798     0.30450446     144.96026804
    30        0.03400612    231.54301266     0.31712799     145.10959993
    31        0.03531646    232.10807708     0.32981650     145.21968867
    32        0.03661727    232.68209751     0.34257924     145.28688868
    33        0.03793334    233.26162108     0.35541704     145.30865447
    34        0.03924560    233.84457846     0.36831482     145.28770621
    35        0.04054451    234.43023536     0.38124345     145.22770670
    36        0.04186058    235.01865803     0.39416121     145.13117483
    37        0.04316520    235.61014853     0.40701596     145.00372416
    38        0.04447555    236.20486176     0.41976733     144.85410272
    39        0.04578972    236.80254049     0.43241028     144.69025409
    40        0.04709244    237.40232995     0.44497114     144.51921470
    41        0.04841423    238.00281447     0.45749071     144.34674798
    42        0.04972267    238.60238394     0.47001180     144.17363562
    43        0.05102348    239.19972114     0.48257026     143.99639107
    44        0.05234527    239.79401877     0.49519323     143.81292002
    45        0.05365371    240.38481334     0.50789894     143.62598406
    46        0.05495643    240.97170335     0.52069120     143.44077839
    47        0.05626678    241.55420380     0.53356022     143.25834041
    48        0.05757141    242.13178211     0.54648415     143.07548558
    49        0.05889129    242.70411681     0.55942391     142.89172004
    50        0.06020355    243.27157606     0.57233203     142.70892761
    51        0.06150818    243.83556998     0.58516985     142.52749570
    52        0.06282043    244.39828206     0.59791351     142.34904320
    53        0.06413077    244.96179688     0.61055835     142.17914610
    54        0.06543540    245.52729146     0.62312413     142.02419590
    55        0.06674384    246.09488989     0.63564864     141.88552475
    56        0.06806183    246.66409011     0.64816705     141.75820255
    57        0.06937408    247.23423144     0.66069367     141.63622160
    58        0.07068634    247.80467987     0.67322474     141.51570130
    59        0.07199668    248.50395203     0.68534112     141.08782196
