Repository: gkronber/Empirical-Constitutive-Models-SymReg-RSPA

Folder `orig` contains original files from Kabliman E, Kolody AH, Kommenda M, Kronberger G.: _Prediction of stress-strain curves for aluminium alloys using symbolic regression._ AIP Conference Proceedings 2113, 180009, 2019 (https://doi.org/10.1063/1.5112747).

The files `AA6082_all_temps_combined.csv` and `AA6082_all_temps_combined_tomax.csv` contain all data from the individual files and cut off at the maximum stress value. The two files are used for plotting mainly.

The two files contain stress-strain measurements for phip in (0.001, 0.01, 0.1, 1.0, 10) and temperture in (350, 375, 400, 425, 475, 500). 

Data are shared with kind permission of the original authors.

File: data/2021/AA6082.csv (part 1 of 28)
temp,phi,phip,kf
350.2822723,2.56E-05,0.001,0.22618524
350.2556023,4.25E-05,0.001,0.19804746
350.2330986,5.81E-05,0.001,0.26209583
350.216778,7.19E-05,0.001,0.24926253
350.2074264,8.35E-05,0.001,0.15075867
350.2041722,9.32E-05,0.001,0.22911819
350.2045384,0.00010127,0.001,0.21776366
350.2052799,0.00010846,0.001,0.25231417
350.2038264,0.0001153,0.001,0.28785778
350.1994686,0.00012201,0.001,0.21543874
350.1933863,0.00012846,0.001,0.31967239
350.1875258,0.00013431,0.001,0.23501753
350.183294,0.00013939,0.001,0.19003529
350.1810124,0.00014382,0.001,0.10039266
350.1802037,0.00014793,0.001,0.2248339
350.1801197,0.00015207,0.001,0.23359823
350.1800629,0.00015649,0.001,0.24592694
350.1794967,0.00016124,0.001,0.25484019
350.1780385,0.00016621,0.001,0.18940894
350.1753919,0.0001713,0.001,0.27010034
350.1714159,0.00017641,0.001,0.24841264
350.1664425,0.00018141,0.001,0.22453052
350.1614837,0.00018601,0.001,0.1891317
350.1578882,0.00018987,0.001,0.25144727
350.1566513,0.00019276,0.001,0.21176966
350.1580316,0.00019464,0.001,0.17587975
350.1617179,0.00019566,0.001,0.21486125
350.1671932,0.00019601,0.001,0.21539895
350.1738858,0.00019596,0.001,0.24433746
350.1810289,0.0001959,0.001,0.21251268
350.1875107,0.00019633,0.001,0.1941454
350.1921429,0.00019766,0.001,0.27407439
350.1943673,0.0002,0.001,0.27224216
350.1947658,0.00020303,0.001,0.20250715
350.1947378,0.00020618,0.001,0.28998079
350.19551,0.00020893,0.001,0.20633066
350.1972793,0.00021098,0.001,0.21559329
350.1991286,0.00021233,0.001,0.19481948
350.1997337,0.00021314,0.001,0.26565292
350.1983625,0.00021356,0.001,0.23452285
350.1954836,0.00021357,0.001,0.23274233
350.1925766,0.00021303,0.001,0.18967556
350.1913233,0.00021186,0.001,0.27917976
350.1927833,0.0002103,0.001,0.20112164
350.1970365,0.00020878,0.001,0.18035909
350.2033397,0.00020783,0.001,0.31251273
350.210558,0.00020776,0.001,0.25092602
350.2176188,0.00020867,0.001,0.29204003
350.2237928,0.00021048,0.001,0.16898563
350.2286964,0.00021303,0.001,0.24716747
350.2321207,0.00021618,0.001,0.2455628
350.2339538,0.0002198,0.001,0.24948651
350.2342922,0.00022373,0.001,0.22891353
350.2335179,0.00022772,0.001,0.25720401
350.2321216,0.00023154,0.001,0.26281786
350.2303636,0.00023523,0.001,0.25088053
350.2280268,0.00023982,0.001,0.22431076
350.2244116,0.00024852,0.001,0.25702998
350.218684,0.00026788,0.001,0.22843623
350.2105783,0.00030798,0.001,0.2394211
350.2010085,0.00038117,0.001,0.26170652
350.1919102,0.00049993,0.001,0.23725995
350.1852675,0.00067501,0.001,0.25630765
350.1821074,0.00091474,0.001,0.86419082
350.182213,0.00122585,0.001,1.71615362
350.1845775,0.00161548,0.001,3.57306588
350.1880697,0.00209327,0.001,7.21620202
350.1918255,0.00267193,0.001,13.37278795
350.1953117,0.00336529,0.001,20.38003254
350.1982956,0.00418437,0.001,27.58162307
350.2007942,0.00513351,0.001,33.55075837
350.2028446,0.00620847,0.001,37.03623008
350.2041591,0.00739722,0.001,38.56314278
350.2041217,0.00868258,0.001,39.41295814
350.2023529,0.01004538,0.001,40.03609276
350.199274,0.01146721,0.001,40.59216308
350.1958812,0.01293235,0.001,41.00961304
350.1928626,0.01442868,0.001,41.27825927
350.1901218,0.0159476,0.001,41.62511062
350.1873073,0.01748318,0.001,41.81558227
350.1845996,0.01903102,0.001,42.12575722
350.1826626,0.02058756,0.001,42.28685952
350.1818337,0.02214996,0.001,42.53263855
350.1816637,0.02371623,0.001,42.5651989
350.1814297,0.02528528,0.001,42.69345093
350.1809876,0.02685653,0.001,42.87484169
350.1809523,0.02842963,0.001,42.98640633
350.1820245,0.03000432,0.001,43.0288868
350.1841995,0.03158037,0.001,43.07839202
350.18659,0.03315764,0.001,43.15914535
350.1879469,0.03473596,0.001,43.22124863
350.1874867,0.03631506,0.001,43.32275772
350.1855048,0.03789463,0.001,43.32204437
350.1833419,0.0394745,0.001,43.33010674
350.182676,0.04105475,0.001,43.42315292
350.1846407,0.04263572,0.001,43.36849594
350.1893618,0.04421776,0.001,43.41092109
350.1960725,0.04580104,0.001,43.45367813
350.2035282,0.04738553,0.001,43.50484085
350.2103524,0.04897109,0.001,43.44448852
350.2151817,0.05055764,0.001,43.49732972
350.2167973,0.05214529,0.001,43.52300835
350.2144527,0.05373411,0.001,43.51732635
350.2082565,0.05532394,0.001,43.48770714
350.1992365,0.05691427,0.001,43.5017109
350.1889434,0.05850437,0.001,43.52273178
350.1788392,0.06009364,0.001,43.42956734
350.169845,0.06168182,0.001,43.45584488
350.1622985,0.06326902,0.001,43.4507389
350.156251,0.06485553,0.001,43.47488213
350.1517419,0.0664416,0.001,43.38851547
350.1487721,0.06802744,0.001,43.46243858
350.1471465,0.06961331,0.001,43.42420006
350.14657,0.07119953,0.001,43.38218879
350.1470367,0.07278632,0.001,43.3778801
350.1490826,0.07437368,0.001,43.45543861
350.1535241,0.07596137,0.001,43.34831429
350.1608655,0.07754898,0.001,43.36290741
350.1708981,0.0791362,0.001,43.41362
350.1827049,0.08072285,0.001,43.28682709
350.1948477,0.08230903,0.001,43.38624764
350.2055844,0.08389517,0.001,43.35203934
350.2132585,0.08548197,0.001,43.33463097
350.2169117,0.08707008,0.001,43.32266235
350.2167813,0.08865978,0.001,43.30700303
350.2142318,0.0902507,0.001,43.33410645
350.2110966,0.09184208,0.001,43.24604225
350.2089332,0.09343311,0.001,43.27767753
350.2086689,0.09502327,0.001,43.17256736
350.2105665,0.09661244,0.001,43.2074089
350.2141752,0.09820078,0.001,43.22234726
350.2183151,0.09978865,0.001,43.22301864
350.2214886,0.10137644,0.001,43.17393875
350.222753,0.10296443,0.001,43.16745185
350.2224054,0.10455274,0.001,43.22407532
350.2217185,0.10614137,0.001,43.1250267
350.2218222,0.1077304,0.001,43.18000985
350.2227826,0.10931999,0.001,43.10747337
350.2237374,0.11091027,0.001,43.05631638
350.2237377,0.1125012,0.001,43.0997715
350.2222824,0.11409271,0.001,43.11128616
350.2191893,0.11568483,0.001,43.10027504
350.2143252,0.11727774,0.001,43.03060341
350.2077036,0.11887148,0.001,42.97214508
350.1998639,0.1204657,0.001,43.0950222
350.1920991,0.12205962,0.001,43.01027489
350.1861909,0.12365225,0.001,42.95318794
350.1836085,0.12524292,0.001,42.95195961
350.1845561,0.12683169,0.001,42.98777008
350.1875978,0.1284194,0.001,42.8899231
350.1904029,0.1300072,0.001,42.92887879
350.1912757,0.13159592,0.001,42.95601082
350.1902815,0.13318574,0.001,42.95210648
350.1890052,0.13477634,0.001,42.9091587
350.1892203,0.13636738,0.001,42.86426735
350.1916641,0.13795888,0.001,42.83953286
350.1957524,0.13955117,0.001,42.84179878
350.200083,0.14114462,0.001,42.88332748
350.2031655,0.14273924,0.001,42.88405228
350.2040601,0.14433463,0.001,42.85907936
350.2027729,0.1459301,0.001,42.84669494
350.2001869,0.147525,0.001,42.79872322
350.1975057,0.14911893,0.001,42.80573464
350.1955927,0.15071178,0.001,42.7591095
350.1946698,0.15230365,0.001,42.75564766
350.1944935,0.15389476,0.001,42.73914337
350.1947365,0.15548536,0.001,42.75707436
350.1952122,0.15707568,0.001,42.7181263
350.1958219,0.15866599,0.001,42.73112106
350.1963895,0.16025661,0.001,42.73493576
350.1965678,0.16184797,0.001,42.69161034
350.1958813,0.16344049,0.001,42.7289753
350.1939421,0.16503436,0.001,42.6844101
350.1908254,0.16662927,0.001,42.65058708
350.1873817,0.16822435,0.001,42.66930199
350.1851187,0.16981843,0.001,42.65008926
350.1855044,0.17141059,0.001,42.62476539
350.1890347,0.17300071,0.001,42.55072021
350.194722,0.17458968,0.001,42.61232758
350.2004276,0.17617894,0.001,42.61086655
350.2038754,0.17776976,0.001,42.60909271
350.2038246,0.17936252,0.001,42.62713432
350.2008375,0.18095656,0.001,42.62213898
350.1971007,0.18255052,0.001,42.56301689
350.1950632,0.18414319,0.001,42.51738548
350.1955622,0.18573425,0.001,42.5343647
350.1968554,0.18732457,0.001,42.48019028
350.1954728,0.18891583,0.001,42.50650787
350.1883589,0.19050962,0.001,42.53167534
350.1748298,0.19210656,0.001,42.53183364
350.1571207,0.19370595,0.001,42.50662613
350.1393162,0.1953062,0.001,42.45060921
350.1254586,0.19690561,0.001,42.40447808
350.1180429,0.19850295,0.001,42.34594726
350.1176494,0.2000977,0.001,42.34502029
350.1234865,0.20168982,0.001,42.38309478
350.1340122,0.20327956,0.001,42.40608025
350.1471709,0.20486746,0.001,42.34051323
350.1605699,0.20645434,0.001,42.36848068
350.1720057,0.20804119,0.001,42.36814308
350.1801085,0.20962881,0.001,42.35531235
350.1845743,0.21121764,0.001,42.36013222
350.1859081,0.21280769,0.001,42.35935974
350.1850299,0.21439877,0.001,42.31135178
350.1829816,0.21599065,0.001,42.28118896
350.1806792,0.2175831,0.001,42.29415703
350.1786358,0.21917593,0.001,42.27758217
350.1767779,0.22076898,0.001,42.24335861
350.1745865,0.22236222,0.001,42.28344536
350.1715822,0.22395574,0.001,42.24711418
350.167785,0.22554964,0.001,42.2087326
350.1637334,0.227144,0.001,42.21821022
350.160112,0.22873876,0.001,42.21773338
350.1574295,0.23033379,0.001,42.1808548
350.1559977,0.23192883,0.001,42.13234329
350.1560251,0.23352355,0.001,42.15944862
350.1575561,0.23511771,0.001,42.14199257
350.160282,0.23671132,0.001,42.11549377
350.1635017,0.23830456,0.001,42.09710121
350.1664032,0.23989765,0.001,42.11290359
350.1684584,0.24149068,0.001,42.07191085
350.1695767,0.24308366,0.001,42.07078553
350.1699445,0.24467665,0.001,42.08022499
350.1697909,0.2462697,0.001,42.03505897
350.1692624,0.24786282,0.001,42.00162316
350.1683827,0.249456,0.001,42.02054024
350.1670516,0.25104945,0.001,41.98618889
350.1651303,0.2526436,0.001,41.96915818
350.1626469,0.25423894,0.001,41.93948555
350.1600586,0.2558356,0.001,41.95994377
350.1583848,0.25743316,0.001,41.9224472
350.1589711,0.25903083,0.001,41.88131333
350.1628781,0.26062784,0.001,41.86952591
350.17031,0.2622238,0.001,41.85533523
350.1805115,0.26381876,0.001,41.87430954
350.1920618,0.26541303,0.001,41.8293171
350.2032652,0.26700703,0.001,41.88228988
350.2125992,0.26860105,0.001,41.85943985
350.2192385,0.27019515,0.001,41.72965431
350.2233249,0.2717891,0.001,41.82005882
350.2256478,0.27338268,0.001,41.78501892
350.2269825,0.27497601,0.001,41.7466526
350.2276957,0.27656968,0.001,41.74269867
350.2278343,0.27816448,0.001,41.69285202
350.2273202,0.27976095,0.001,41.74111176
350.2259013,0.28135924,0.001,41.7131958
350.2230313,0.28295907,0.001,41.65960312
350.2181093,0.28456001,0.001,41.6428318
350.2110712,0.28616162,0.001,41.64959526
350.2027702,0.28776351,0.001,41.58711243
350.1947225,0.28936535,0.001,41.58820916
350.1884446,0.29096674,0.001,41.56505394
350.1849052,0.29256728,0.001,41.52541924
350.1843197,0.29416664,0.001,41.54810715
350.1862104,0.29576471,0.001,41.52379608
350.189608,0.29736155,0.001,41.49907112
350.1933218,0.29895729,0.001,41.44137573
350.196252,0.30055211,0.001,41.51379013
350.1977204,0.30214622,0.001,41.41703605
350.1977062,0.30373988,0.001,41.38507462
350.1968051,0.30533326,0.001,41.41802406
350.1958396,0.30692641,0.001,41.36328697
350.1953359,0.30851934,0.001,41.38803864
350.1952848,0.31011216,0.001,41.34646987
350.1953831,0.31170513,0.001,41.31871987
350.1954305,0.31329851,0.001,41.27894211
350.1954191,0.31489249,0.001,41.30089378
350.1953065,0.31648708,0.001,41.27307892
350.1948624,0.31808215,0.001,41.24029923
350.1938015,0.31967746,0.001,41.19932556
350.1920081,0.32127278,0.001,41.2166977
350.1895864,0.32286791,0.001,41.21208763
350.1867287,0.32446289,0.001,41.17601586
350.1836137,0.32605795,0.001,41.12825203
350.180479,0.32765337,0.001,41.12835693
350.1777477,0.32924929,0.001,41.1345005
350.175945,0.33084566,0.001,41.06337738
350.175368,0.33244227,0.001,41.09475327
350.1758202,0.33403889,0.001,41.05250168
350.1767101,0.33563525,0.001,41.00572396
350.1774216,0.33723108,0.001,41.0067215
350.1775843,0.33882631,0.001,41.01148033
350.1770458,0.34042119,0.001,40.9417572
350.175745,0.34201624,0.001,40.92183495
350.1737356,0.34361193,0.001,40.94134712
350.1712539,0.34520838,0.001,40.92029381
350.1686084,0.34680552,0.001,40.88386917
350.1660339,0.34840334,0.001,40.92554664
350.1638416,0.35000179,0.001,40.74569321
350.1627676,0.3516005,0.001,40.83961296
350.1640055,0.3531985,0.001,40.83253479
350.1686455,0.35479469,0.001,40.78659439
350.1768878,0.35638842,0.001,40.78074265
350.1876906,0.35797997,0.001,40.69859123
350.1991363,0.35957048,0.001,40.74321174
350.2091592,0.3611614,0.001,40.74035263
350.2160883,0.36275392,0.001,40.72009277
350.2188531,0.36434852,0.001,40.7019558
350.2170902,0.36594485,0.001,40.64391899
350.2112616,0.36754202,0.001,40.63768577
350.2025444,0.36913913,0.001,40.61645508
350.192306,0.37073576,0.001,40.59656334
350.181483,0.37233205,0.001,40.55677986
350.1704601,0.37392845,0.001,40.57015419
350.1595838,0.3755253,0.001,40.54067993
350.1497198,0.37712255,0.001,40.5277729
350.1422136,0.37871986,0.001,40.50289345
350.1383065,0.38031681,0.001,40.44529725
350.1385624,0.38191317,0.001,40.45182991
350.1426547,0.38350897,0.001,40.42464447
350.149481,0.38510439,0.001,40.41671753
350.1575043,0.38669959,0.001,40.41976356
350.1652453,0.38829453,0.001,40.37148094
350.1716836,0.389889,0.001,40.41028977
350.1762565,0.39148291,0.001,40.34885025
350.1785125,0.39307659,0.001,40.28930854
350.1779244,0.39467088,0.001,40.31848907
350.1742463,0.39626671,0.001,40.26554298
350.168134,0.39786452,0.001,40.2920742
350.1613329,0.39946394,0.001,40.26275444
350.1560544,0.40106397,0.001,40.23489189
350.1538997,0.40266361,0.001,40.1745224
350.1551317,0.40426227,0.001,40.14591408
350.1588178,0.40585984,0.001,40.12412644
350.1635941,0.40745641,0.001,40.16596222
350.1683381,0.40905208,0.001,40.13005256
350.1723769,0.41064693,0.001,40.16945458
350.1754491,0.41224096,0.001,40.08813667
350.1776776,0.41383413,0.001,40.07209968
350.1794453,0.41542648,0.001,40.05344772
350.181021,0.4170184,0.001,40.0654087
350.1821514,0.41861072,0.001,39.96924972
350.1820564,0.42020445,0.001,40.03431129
350.1799672,0.42180026,0.001,39.99911117
350.1758395,0.42339794,0.001,39.9996624
350.1706964,0.42499635,0.001,39.92975807
350.1663378,0.42659374,0.001,39.92816925
350.1645601,0.42818863,0.001,39.91096306
350.1662872,0.42978048,0.001,39.83702659
350.1710856,0.43137006,0.001,39.83955002
350.1773601,0.4329591,0.001,39.84420967
350.183106,0.43454957,0.001,39.81903839
350.1867294,0.43614296,0.001,39.87346077
350.1874974,0.43773987,0.001,39.79237748
350.1855631,0.43933998,0.001,39.79945182
350.1817441,0.44094216,0.001,39.71710395
350.1771607,0.44254483,0.001,39.72887039
350.1727935,0.44414657,0.001,39.69989777
350.1691419,0.44574664,0.001,39.69003105
350.1662009,0.44734512,0.001,39.59749412
350.1637552,0.44894258,0.001,39.65629387
350.1616874,0.45053958,0.001,39.62038803
350.1599705,0.45213633,0.001,39.6055584
350.1583944,0.45373278,0.001,39.5846157
350.1564175,0.45532886,0.001,39.55129242
350.1533648,0.45692472,0.001,39.50841141
350.1488399,0.45852072,0.001,39.51279068
350.1431662,0.4601172,0.001,39.49780464
350.1376333,0.4617141,0.001,39.50062752
350.1341611,0.46331082,0.001,39.40855027
350.1343258,0.46490664,0.001,39.46521949
350.138453,0.46650121,0.001,39.44031334
350.14556,0.46809472,0.001,39.32263375
350.1540533,0.46968763,0.001,39.40015793
350.1624031,0.47128025,0.001,39.39231682
350.1693277,0.47287274,0.001,39.35424041
350.1737218,0.47446532,0.001,39.32889366
350.1747489,0.47605835,0.001,39.29571343
350.1721392,0.47765221,0.001,39.28058434
350.1664251,0.47924706,0.001,39.26848602
350.1589029,0.48084274,0.001,39.26501846
350.1513223,0.48243879,0.001,39.24545097
350.1454377,0.48403465,0.001,39.18327904
350.1425734,0.4856297,0.001,39.17823219
350.14331,0.48722338,0.001,39.17005539
350.1473205,0.48881547,0.001,39.15091133
350.1533651,0.49040639,0.001,39.13581848
350.159506,0.49199733,0.001,39.12115097
350.163625,0.49358986,0.001,39.08099366
350.1641484,0.49518522,0.001,39.09024811
350.1606204,0.49678381,0.001,39.09570885
350.1537398,0.49838521,0.001,39.0684166
350.144845,0.49998857,0.001,39.02267265
350.135262,0.50159296,0.001,38.95053291
350.1259373,0.50319761,0.001,39.0053463
350.1174258,0.50480189,0.001,38.94231606
350.1100568,0.50640523,0.001,38.96547699
350.1041113,0.50800693,0.001,38.90843772
350.0999068,0.50960617,0.001,38.85102463
350.0977665,0.51120216,0.001,38.88815308
350.0979504,0.51279453,0.001,38.86255836
350.1006109,0.51438363,0.001,38.8551464
350.1057196,0.51597065,0.001,38.82300187
350.1129356,0.51755729,0.001,38.74437905
350.1215259,0.51914528,0.001,38.79362106
350.1304724,0.52073589,0.001,38.79061127
350.1387639,0.52232961,0.001,38.76062011
350.1457509,0.52392602,0.001,38.7590065
350.1513799,0.52552404,0.001,38.69919013
350.1561344,0.52712227,0.001,38.71276665
350.1606532,0.5287195,0.001,38.68353271
350.1652659,0.530315,0.001,38.67276001
350.1698307,0.53190875,0.001,38.63918304
350.1740099,0.5335012,0.001,38.64405823
350.1776626,0.53509306,0.001,38.62552452
350.1809291,0.53668496,0.001,38.61159325
350.1839363,0.5382774,0.001,38.61210632
350.1864253,0.53987076,0.001,38.5593071
350.1876947,0.54146534,0.001,38.54481315
350.1870215,0.54306133,0.001,38.53933716
350.1842842,0.54465862,0.001,38.51900672
350.1802497,0.54625674,0.001,38.46211243
350.1762764,0.54785486,0.001,38.50835801
350.1736932,0.54945199,0.001,38.44642258
350.1732411,0.55104729,0.001,38.41793823
350.174762,0.55264033,0.001,38.41609573
350.1772036,0.55423141,0.001,38.42531395
350.178994,0.55582143,0.001,38.37024689
350.1787095,0.55741152,0.001,38.40580559
350.1757225,0.55900244,0.001,38.36473847
350.1704413,0.56059428,0.001,38.35690308
350.1640233,0.56218658,0.001,38.32869149
350.1578552,0.56377874,0.001,38.28859711
350.1531472,0.56537036,0.001,38.29121018
350.1506789,0.56696132,0.001,38.23570061
350.1505803,0.56855186,0.001,38.27301979
350.1522731,0.57014252,0.001,38.23150444
350.1548204,0.57173394,0.001,38.20578957
350.1575424,0.57332655,0.001,38.24312783
350.1603265,0.57492036,0.001,38.19910622
350.1633053,0.57651513,0.001,38.18019485
350.1663021,0.5781105,0.001,38.16916275
350.1686991,0.57970608,0.001,38.11655998
350.1698562,0.58130137,0.001,38.12779426
350.1696114,0.58289586,0.001,38.11784554
350.1684321,0.58448929,0.001,38.11213684
350.1672107,0.58608169,0.001,38.05738258
350.1668817,0.58767332,0.001,38.07188225
350.1679823,0.58926455,0.001,38.0342617
350.1703284,0.59085585,0.001,38.06402969
350.1730699,0.59244761,0.001,38.00710105
350.1751594,0.59404002,0.001,37.99938774
350.1758909,0.59563293,0.001,38.00854492
350.1751273,0.59722609,0.001,38.01351166
350.1731773,0.59881923,0.001,37.94389725
350.170549,0.6004122,0.001,37.9626255
350.1677616,0.60200484,0.001,37.92564201
350.165229,0.60359689,0.001,37.9248867
350.1632134,0.60518815,0.001,37.90426826
350.1618727,0.60677871,0.001,37.90418625
350.1613168,0.60836909,0.001,37.85798073
350.1615245,0.60996016,0.001,37.86776733
350.1622156,0.61155279,0.001,37.85268784
350.1630183,0.61314731,0.001,37.8553257
350.1639874,0.61474318,0.001,37.83594322
350.1659459,0.61633905,0.001,37.83997345
350.170106,0.6179332,0.001,37.8118515
350.1771848,0.61952438,0.001,37.73924446
350.1868139,0.6211123,0.001,37.72641373
350.1977097,0.62269765,0.001,37.75178718
350.2083186,0.6242816,0.001,37.72898674
350.2173811,0.62586534,0.001,37.75124741
350.2240899,0.62744986,0.001,37.71924019
350.227842,0.62903616,0.001,37.68768311
350.2279052,0.63062532,0.001,37.70736885
350.2234978,0.63221828,0.001,37.6644516
350.214442,0.63381511,0.001,37.66950798
350.201884,0.6354146,0.001,37.69347954
350.1883288,0.63701455,0.001,37.68071747
350.1767401,0.63861285,0.001,37.61153031
350.1691886,0.64020846,0.001,37.53462982
350.1659081,0.64180173,0.001,37.55951882
350.1653966,0.64339378,0.001,37.56421661
350.1654605,0.64498564,0.001,37.56920052
350.1643668,0.64657781,0.001,37.55751609
350.1613339,0.64817034,0.001,37.53672982
350.1563834,0.64976319,0.001,37.50785446
350.1500446,0.65135629,0.001,37.48872185
350.1431617,0.65294944,0.001,37.46757888
350.136749,0.65454228,0.001,37.50838089
350.1318854,0.65613436,0.001,37.44685173
350.1296601,0.65772522,0.001,37.44532204
350.1310472,0.65931439,0.001,37.42311096
350.1365729,0.66090157,0.001,37.40883064
350.1458542,0.66248679,0.001,37.4178772
350.1573193,0.66407053,0.001,37.38973618
350.1684861,0.66565367,0.001,37.37574959
350.1768976,0.66723727,0.001,37.39116287
350.1812285,0.66882217,0.001,37.38580131
350.1817692,0.67040861,0.001,37.3393364
350.1799459,0.67199628,0.001,37.39606666
350.177339,0.6735846,0.001,37.31354523
350.1749733,0.67517318,0.001,37.31558227
350.1732137,0.67676186,0.001,37.30384064
350.1719588,0.67835069,0.001,37.28479386
350.1706835,0.67994005,0.001,37.28473663
350.1683149,0.68153094,0.001,37.27577591
350.1633071,0.68312494,0.001,37.23930169
350.1541305,0.68472375,0.001,37.22740174
350.1399523,0.68632831,0.001,37.24021912
375.1118927,5.50E-05,0.001,0.16797041
375.1351635,5.83E-05,0.001,0.19068424
375.1549786,6.24E-05,0.001,0.20277016
375.1706433,6.75E-05,0.001,0.20780531
375.1823751,7.36E-05,0.001,0.20981292
375.1907268,8.00E-05,0.001,0.21567201
375.1961678,8.64E-05,0.001,0.22225965
375.198984,9.24E-05,0.001,0.22623745
375.1995251,9.80E-05,0.001,0.23271838
375.1984687,0.00010334,0.001,0.2370091
375.1967396,0.00010825,0.001,0.23092792
375.1952457,0.00011244,0.001,0.22128039
375.1948097,0.00011554,0.001,0.21891812
375.196176,0.00011736,0.001,0.2199156
375.199719,0.00011801,0.001,0.21463104
375.2050471,0.00011797,0.001,0.20605042
375.2110992,0.0001178,0.001,0.20950168
375.2168046,0.00011787,0.001,0.22691489
375.2216896,0.00011826,0.001,0.23951425
375.2259122,0.00011892,0.001,0.24259207
375.2297924,0.00011986,0.001,0.24745572
375.2332687,0.00012122,0.001,0.25566136
375.235681,0.00012319,0.001,0.26149781
375.236022,0.00012588,0.001,0.2625746
375.2334818,0.00012922,0.001,0.26061096
375.2279103,0.00013306,0.001,0.25746203
375.2199164,0.00013719,0.001,0.25451559
375.2106506,0.00014142,0.001,0.25145752
375.2015332,0.00014552,0.001,0.24662771
375.1940367,0.00014922,0.001,0.24286834
375.1894269,0.00015218,0.001,0.23839864
375.1884771,0.0001541,0.001,0.22487978
375.1913537,0.00015483,0.001,0.21002139
375.1977217,0.00015443,0.001,0.20975906
375.2068705,0.0001532,0.001,0.22272083
375.2177501,0.00015156,0.001,0.23873175
375.2290984,0.00014997,0.001,0.25355674
375.2398384,0.00014878,0.001,0.26625725
375.2494997,0.00014803,0.001,0.27370047
375.2581452,0.00014756,0.001,0.27435765
375.2657123,0.00014721,0.001,0.27083793
375.2714249,0.00014708,0.001,0.26787742
375.2740204,0.00014749,0.001,0.27032752
375.2727294,0.00014869,0.001,0.27712116
375.2681326,0.00015054,0.001,0.28052982
375.2620925,0.00015253,0.001,0.27513985
375.2567419,0.0001541,0.001,0.26538594
375.2532772,0.0001551,0.001,0.25914389
375.2514291,0.00015582,0.001,0.2606502
375.2499173,0.00015677,0.001,0.26825025
375.2474406,0.00015831,0.001,0.27215198
375.243479,0.00016043,0.001,0.26532848
375.2385442,0.00016278,0.001,0.25343654
375.2339595,0.00016484,0.001,0.24514093
375.231364,0.00016613,0.001,0.24140657
375.2320463,0.00016661,0.001,0.24061327
375.2362557,0.00016743,0.001,0.24425637
375.2428769,0.00017197,0.001,0.25148596
375.2498679,0.000187,0.001,0.25947583
375.2553096,0.000223,0.001,0.27048892
375.2582419,0.00029333,0.001,0.32410638
375.2586078,0.00041233,0.001,0.54250497
375.2566149,0.00059333,0.001,1.0936405
375.2524435,0.00084746,0.001,2.16691354
375.2466549,0.00118411,0.001,4.06922707
375.24065,0.00161279,0.001,7.15692221
375.2363784,0.00214494,0.001,11.50385546
375.2353084,0.00279362,0.001,16.72339917
375.2374964,0.00357071,0.001,22.09094943
375.2415876,0.00448265,0.001,26.81543273
375.2457688,0.0055275,0.001,30.39945124
375.2488794,0.00669457,0.001,32.81330813
375.2508699,0.00796651,0.001,34.32463405
375.2524838,0.00932287,0.001,35.25132011
375.2546228,0.01074339,0.001,35.83460294
375.2578594,0.01221038,0.001,36.22182634
375.2622128,0.01370979,0.001,36.49746982
375.267084,0.01523138,0.001,36.70775693
375.2713325,0.01676817,0.001,36.8771121
375.2736003,0.01831567,0.001,37.02074508
375.272892,0.01987103,0.001,37.14390797
375.2692084,0.02143228,0.001,37.24478762
375.263885,0.02299768,0.001,37.32621272
375.259279,0.02456546,0.001,37.39229686
375.2577265,0.02613395,0.001,37.44126722
375.2602692,0.02770195,0.001,37.47694055
375.2660294,0.02926913,0.001,37.51215045
375.2727318,0.03083605,0.001,37.55325772
375.2779694,0.03240367,0.001,37.5918932
375.2803284,0.03397284,0.001,37.61485964
375.2797957,0.03554383,0.001,37.62202893
375.2774486,0.03711631,0.001,37.62441183
375.2747267,0.03868959,0.001,37.62638479
375.2726922,0.04026314,0.001,37.62767363
375.2716752,0.04183684,0.001,37.63329772
375.2713912,0.04341097,0.001,37.64511122
375.2712164,0.04498597,0.001,37.65663169
375.2703273,0.04656219,0.001,37.66666948
375.2677944,0.04813974,0.001,37.68096754
375.2628672,0.04971846,0.001,37.69704739
375.2554049,0.05129795,0.001,37.70681611
375.2461643,0.05287769,0.001,37.7070168
375.2367005,0.05445722,0.001,37.70119294
375.2287857,0.05603622,0.001,37.69744171
375.2235438,0.05761468,0.001,37.6955143
375.2209266,0.05919288,0.001,37.69127512
375.2200618,0.0607712,0.001,37.69078982
375.2201461,0.0623498,0.001,37.69328968
375.220974,0.06392854,0.001,37.68650948
375.2227317,0.06550713,0.001,37.67083564
375.2255225,0.06708538,0.001,37.65820506
375.2291476,0.06866333,0.001,37.65136142
375.2331435,0.0702412,0.001,37.64306085
375.2368335,0.07181926,0.001,37.63245318
375.2393802,0.07339775,0.001,37.62438546
375.2400438,0.07497682,0.001,37.61736363
375.2386631,0.07655652,0.001,37.60897387
375.2359986,0.07813668,0.001,37.59940772
375.2335362,0.07971695,0.001,37.58621855
375.2327622,0.08129699,0.001,37.56932073
375.2343546,0.08287668,0.001,37.55449789
375.2378018,0.08445625,0.001,37.54391465
375.2416337,0.08603612,0.001,37.5353127
375.2440516,0.08761668,0.001,37.52708894
375.2436294,0.08919814,0.001,37.51625017
375.2398642,0.09078046,0.001,37.50168426
375.2333948,0.09236341,0.001,37.48592614
375.2257676,0.09394663,0.001,37.46864707
375.2188633,0.09552977,0.001,37.44607352
375.214286,0.09711257,0.001,37.41977414
375.2129284,0.09869481,0.001,37.39683383
375.214741,0.10027632,0.001,37.38023658
375.2186983,0.10185706,0.001,37.36917061
375.2230393,0.10343719,0.001,37.36202624
375.2258813,0.10501714,0.001,37.35387861
375.2260645,0.10659735,0.001,37.3429256
375.2237162,0.10817809,0.001,37.32936712
375.2200441,0.10975931,0.001,37.30962672
375.2164916,0.11134079,0.001,37.28779914
375.2139314,0.11292231,0.001,37.2734337
375.2124131,0.11450369,0.001,37.266614
375.2113899,0.11608483,0.001,37.25804277
375.2100699,0.11766573,0.001,37.24165655
375.207688,0.11924655,0.001,37.22210396
375.2036874,0.12082767,0.001,37.20476913
375.1978702,0.12240964,0.001,37.19053365
375.1905878,0.12399294,0.001,37.18096833
375.1829465,0.12557761,0.001,37.17526419
375.1767599,0.12716306,0.001,37.16640016
375.1739616,0.12874828,0.001,37.14839827
375.1756568,0.1303323,0.001,37.12548787
375.1814962,0.13191464,0.001,37.10893439
375.189868,0.13349547,0.001,37.10450068
375.1986688,0.1350754,0.001,37.10608426
375.206054,0.13665522,0.001,37.10375793
375.2109118,0.13823567,0.001,37.09565905
375.2131592,0.13981725,0.001,37.08582952
375.2137785,0.1414,0.001,37.07715391
375.2143018,0.1429836,0.001,37.06856338
375.2158244,0.14456755,0.001,37.055814
375.2182696,0.14615137,0.001,37.04242591
375.2206403,0.1477347,0.001,37.03425352
375.2221165,0.1493172,0.001,37.02552083
375.2229364,0.15089859,0.001,37.01259855
375.2241935,0.15247888,0.001,36.9984033
375.2268553,0.1540585,0.001,36.98407677
375.2310359,0.15563821,0.001,36.97557504
375.2360427,0.15721872,0.001,36.97450121
375.2408626,0.1588003,0.001,36.97042994
375.2445807,0.16038289,0.001,36.95839936
375.2465858,0.16196628,0.001,36.94456079
375.2466552,0.16355034,0.001,36.93427101
375.2449555,0.16513496,0.001,36.92570414
375.2419359,0.16671991,0.001,36.91540009
375.2381552,0.16830492,0.001,36.90144741
375.2341123,0.16988975,0.001,36.88484938
375.230074,0.1714744,0.001,36.87179702
375.2258925,0.17305898,0.001,36.86427535
375.2209683,0.17464376,0.001,36.85658439
375.2145718,0.17622904,0.001,36.84532149
375.206512,0.17781502,0.001,36.83221977
375.1977311,0.17940152,0.001,36.8203595
375.1902406,0.18098785,0.001,36.809263
375.1862102,0.18257305,0.001,36.79542328
375.1867393,0.18415637,0.001,36.78283109
375.1911705,0.18573775,0.001,36.77821735
375.1974066,0.18731795,0.001,36.77864215
375.2029548,0.18889816,0.001,36.7784059
375.2060237,0.19047951,0.001,36.77438701
375.2061412,0.19206265,0.001,36.76549091
375.2041005,0.19364761,0.001,36.75245302
375.2013485,0.19523397,0.001,36.73389505
375.1991861,0.19682114,0.001,36.71179594
375.1982416,0.19840856,0.001,36.69460195
375.1984179,0.19999589,0.001,36.6850452
375.1991227,0.20158303,0.001,36.67724519
375.1995401,0.20317008,0.001,36.66822864
375.1989344,0.20475714,0.001,36.65949165
375.1969876,0.2063442,0.001,36.6507534
375.1939591,0.20793104,0.001,36.64056231
375.1904954,0.20951737,0.001,36.62811847
375.1873016,0.21110291,0.001,36.61537427
375.1850041,0.21268744,0.001,36.60594959
375.1841753,0.21427077,0.001,36.59836575
375.1852374,0.21585289,0.001,36.59049416
375.1882367,0.21743414,0.001,36.58373651
375.1927843,0.21901518,0.001,36.57871764
375.1982453,0.22059674,0.001,36.57645252
375.2039404,0.2221793,0.001,36.57327648
375.2092532,0.22376298,0.001,36.56272788
375.2137693,0.22534762,0.001,36.54960203
375.2174355,0.22693292,0.001,36.53920787
375.2205088,0.22851864,0.001,36.52649693
375.2232384,0.23010466,0.001,36.5124382
375.2255639,0.23169098,0.001,36.5032368
375.2271601,0.23327754,0.001,36.49653404
375.2278032,0.23486413,0.001,36.48737227
375.2276529,0.23645039,0.001,36.47544438
375.2271408,0.23803601,0.001,36.46225117
375.2266691,0.2396209,0.001,36.44757126
375.2265245,0.24120507,0.001,36.43213276
375.227024,0.24278848,0.001,36.41662556
375.2285413,0.24437105,0.001,36.39829362
375.2312756,0.24595273,0.001,36.37982144
375.2350223,0.24753369,0.001,36.3675282
375.2392421,0.24911426,0.001,36.36145684
375.2434014,0.25069485,0.001,36.35761701
375.2472854,0.25227582,0.001,36.35028539
375.2509949,0.25385741,0.001,36.33668364
375.2546307,0.25543973,0.001,36.31995927
375.2579743,0.25702276,0.001,36.30372538
375.2604948,0.25860644,0.001,36.28856506
375.2616949,0.2601907,0.001,36.27462868
375.2614222,0.26177555,0.001,36.26244304
375.2597737,0.26336102,0.001,36.25043031
375.2567356,0.26494713,0.001,36.23658323
375.2521598,0.26653375,0.001,36.22030869
375.246306,0.26812047,0.001,36.20345267
375.2402822,0.26970668,0.001,36.18642124
375.235623,0.27129198,0.001,36.16498943
375.2332315,0.27287647,0.001,36.14224182
375.2326872,0.27446086,0.001,36.12849843
375.2325347,0.27604613,0.001,36.12306177
375.2312696,0.27763299,0.001,36.11457569
375.2282756,0.27922148,0.001,36.09853234
375.2241029,0.28081084,0.001,36.07889639
375.2199147,0.28239991,0.001,36.05602804
375.216493,0.28398767,0.001,36.03217887
375.2135567,0.2855738,0.001,36.01605887
375.2099398,0.28715872,0.001,36.00841011
375.2044872,0.28874318,0.001,36.00085629
375.1969615,0.29032785,0.001,35.98784009
375.188338,0.29191298,0.001,35.97008408
375.1804284,0.2934984,0.001,35.95077101
375.1751835,0.29508368,0.001,35.93157297
375.1739931,0.29666852,0.001,35.91319573
375.1771508,0.2982528,0.001,35.89479583
375.1836706,0.29983669,0.001,35.87570351
375.1916531,0.3014205,0.001,35.86019374
375.1991011,0.30300453,0.001,35.84945488
375.2047109,0.30458896,0.001,35.83743982
375.2081511,0.30617381,0.001,35.82092891
375.2097887,0.30775888,0.001,35.80141689
375.2102588,0.30934388,0.001,35.78085892
375.2102326,0.31092845,0.001,35.76201621
375.2103531,0.31251233,0.001,35.74731788
375.2111228,0.31409544,0.001,35.73412767
375.2126984,0.31567792,0.001,35.71895208
375.2147554,0.31726017,0.001,35.70272371
375.2165759,0.31884277,0.001,35.68712815
375.2173891,0.32042636,0.001,35.67442638
375.2168748,0.32201128,0.001,35.66339944
375.2155807,0.32359731,0.001,35.64848717
375.214861,0.32518361,0.001,35.62790428
375.216147,0.32676911,0.001,35.60345638
375.219941,0.32835315,0.001,35.57993227
375.2253052,0.32993583,0.001,35.56235946
375.2302718,0.33151789,0.001,35.54867841
375.2328764,0.33310032,0.001,35.53561807
375.232125,0.33468382,0.001,35.52350384
375.2283807,0.3362687,0.001,35.51015716
375.223055,0.33785484,0.001,35.49413487
375.2177996,0.33944184,0.001,35.47841438
375.2135901,0.34102927,0.001,35.46353624
375.2102243,0.34261693,0.001,35.44747684
375.2066354,0.34420492,0.001,35.43161855
375.2018782,0.34579349,0.001,35.41813365
375.1960422,0.34738259,0.001,35.40456674
375.1903819,0.34897166,0.001,35.38609939
375.1866629,0.35055983,0.001,35.36490677
375.1862994,0.35214633,0.001,35.34625312
375.1897983,0.35373088,0.001,35.32699258
375.1966593,0.35531373,0.001,35.30714542
375.2055988,0.3568956,0.001,35.29351309
375.2148941,0.35847745,0.001,35.28485375
375.2227599,0.3600602,0.001,35.27430372
375.227822,0.36164439,0.001,35.25933709
375.2296511,0.36322999,0.001,35.24098049
375.2290312,0.36481636,0.001,35.21894512
375.2275793,0.3664026,0.001,35.19572857
375.2267864,0.36798798,0.001,35.17705517
375.2271492,0.36957229,0.001,35.16143773
375.2280834,0.37115574,0.001,35.14672487
375.2286113,0.3727387,0.001,35.13488978
375.2281144,0.37432155,0.001,35.12198382
375.2265283,0.37590471,0.001,35.10543878
375.2240555,0.37748877,0.001,35.08861542
375.2209485,0.37907421,0.001,35.07316335
375.2176428,0.38066104,0.001,35.05867247
375.2148952,0.38224845,0.001,35.04138553
375.2134176,0.38383528,0.001,35.01829455
375.213113,0.38542069,0.001,34.99478576
375.2127487,0.38700476,0.001,34.97695879
375.2107227,0.38858823,0.001,34.96354077
375.2064363,0.39017177,0.001,34.95087218
375.2009871,0.39175542,0.001,34.9333132
375.1964994,0.39333872,0.001,34.90651269
375.1947373,0.39492123,0.001,34.87996435
375.1961495,0.39650299,0.001,34.86386247
375.1998415,0.39808459,0.001,34.85309019
375.2041743,0.39966684,0.001,34.84187019
375.2075331,0.40125037,0.001,34.82933963
375.2090217,0.40283532,0.001,34.81451169
375.2088793,0.40442134,0.001,34.79732182
375.2083516,0.40600774,0.001,34.77699658
375.2089399,0.40759384,0.001,34.75443041
375.2113844,0.40917939,0.001,34.73398967
375.2150669,0.41076457,0.001,34.71738512
375.2183687,0.41234978,0.001,34.70148779
375.2198232,0.41393529,0.001,34.68418293
375.2191662,0.41552096,0.001,34.66500452
375.2174009,0.41710644,0.001,34.64405686
375.2158776,0.4186915,0.001,34.62338677
375.2152568,0.42027613,0.001,34.60605295
375.2151875,0.42186036,0.001,34.59399324
375.2148039,0.42344406,0.001,34.58213367
375.2135382,0.42502689,0.001,34.56454654
375.2116033,0.42660856,0.001,34.54403585
375.2098034,0.42818914,0.001,34.52354972
375.2089125,0.42976915,0.001,34.50382242
375.2092163,0.43134936,0.001,34.48832379
375.2105595,0.43293037,0.001,34.47737317
375.2127094,0.43451232,0.001,34.46525446
375.2156107,0.43609503,0.001,34.44928396
375.2192438,0.43767822,0.001,34.43305002
375.2231774,0.43926179,0.001,34.41879355
375.2263052,0.44084585,0.001,34.4053598
375.227249,0.44243055,0.001,34.39095501
375.2252696,0.44401586,0.001,34.37373801
375.2208834,0.44560155,0.001,34.35172905
375.2155829,0.44718732,0.001,34.32550123
375.2109183,0.44877292,0.001,34.30141724
375.2076468,0.45035816,0.001,34.28418003
375.2054524,0.45194293,0.001,34.26790712
375.2034007,0.45352719,0.001,34.24652651
375.2009346,0.45511096,0.001,34.22519089
375.1986628,0.45669411,0.001,34.2090922
375.1981111,0.45827644,0.001,34.19404943
375.2005768,0.45985793,0.001,34.17703518
375.2062201,0.46143882,0.001,34.16347601
375.2141678,0.46301937,0.001,34.15582253
375.2231534,0.46459953,0.001,34.14616045
375.2317945,0.46617916,0.001,34.12616315
375.2384613,0.46775863,0.001,34.09820433
375.2414088,0.46933897,0.001,34.07617981
375.2394277,0.47092149,0.001,34.065819
375.2324832,0.47250694,0.001,34.05341677
375.2218091,0.47409526,0.001,34.03078694
375.2095066,0.47568565,0.001,34.00678897
375.1979395,0.47727699,0.001,33.98775192
375.1890478,0.47886827,0.001,33.96906625
375.1836959,0.48045887,0.001,33.947995
375.1813813,0.48204863,0.001,33.93142616
375.1805995,0.48363764,0.001,33.92208341
375.1797298,0.48522593,0.001,33.91201702
375.1779089,0.48681323,0.001,33.89425298
375.1754034,0.48839901,0.001,33.86988356
375.1733625,0.48998263,0.001,33.84746025
375.1731504,0.49156369,0.001,33.83247432
375.175608,0.49314233,0.001,33.82114738
375.1806515,0.49471943,0.001,33.80963714
375.1874313,0.49629637,0.001,33.79839069
375.1948314,0.49787461,0.001,33.78708911
375.2018341,0.49945517,0.001,33.77284674
375.2075926,0.50103849,0.001,33.75464528
375.2114874,0.50262439,0.001,33.7351391
375.213316,0.50421212,0.001,33.71541656
375.2133615,0.50580058,0.001,33.69357212
375.2121587,0.50738872,0.001,33.67007936
375.2102087,0.50897584,0.001,33.65077617
375.2079398,0.51056168,0.001,33.63868453
375.205843,0.51214621,0.001,33.62633497
375.2045473,0.51372947,0.001,33.60876648
375.2047816,0.51531157,0.001,33.59045215
375.2072753,0.51689259,0.001,33.57328271
375.2125407,0.51847269,0.001,33.55730493
375.2204745,0.52005211,0.001,33.54554703
375.2299958,0.52163131,0.001,33.53685607
375.2391399,0.52321102,0.001,33.52724044
375.24576,0.52479197,0.001,33.51592443
375.248448,0.52637465,0.001,33.50097708
375.2470859,0.52795913,0.001,33.48009443
375.2427813,0.52954511,0.001,33.45616926
375.2373562,0.53113202,0.001,33.4333312
375.2326557,0.53271915,0.001,33.41259105
375.2298948,0.53430585,0.001,33.39291547
375.2293027,0.53589161,0.001,33.37466148
375.2302464,0.53747604,0.001,33.36016179
375.2316744,0.53905887,0.001,33.3485859
375.232535,0.54063996,0.001,33.3368812
375.2320706,0.54221943,0.001,33.32508417
375.2301021,0.54379753,0.001,33.31472575
375.2271831,0.54537448,0.001,33.30470717
375.2243,0.54695044,0.001,33.29158124
375.2221608,0.54852579,0.001,33.27471287
375.2206572,0.55010139,0.001,33.25751794
375.2190295,0.55167836,0.001,33.24262893
375.2166021,0.55325735,0.001,33.22909125
375.2134526,0.55483803,0.001,33.21213729
375.2104866,0.55641916,0.001,33.18903318
375.2089283,0.55799941,0.001,33.16524942
375.209675,0.55957808,0.001,33.14815771
375.2129436,0.56115528,0.001,33.13858383
375.2182638,0.56273173,0.001,33.1304683
375.224629,0.56430843,0.001,33.11842755
375.2307563,0.56588641,0.001,33.10429757
375.2355256,0.5674664,0.001,33.09132525
375.2384428,0.56904841,0.001,33.07777187
375.2397209,0.57063164,0.001,33.05935468
375.2398145,0.57221498,0.001,33.03679223
375.2387927,0.57379775,0.001,33.01815174
375.2361474,0.5753801,0.001,33.00800255
375.2312327,0.57696272,0.001,33.00295557
375.2239731,0.57854613,0.001,32.9950749
375.2152959,0.58013009,0.001,32.97581446
375.2069693,0.58171355,0.001,32.94765635
375.2009124,0.58329518,0.001,32.92141734
375.1983715,0.58487418,0.001,32.90337504
375.1994081,0.58645077,0.001,32.89329133
375.2029022,0.58802619,0.001,32.88712734
375.2070032,0.58960216,0.001,32.88167072
375.2098665,0.59117999,0.001,32.87431711
375.2104369,0.59276004,0.001,32.86280138
375.2089104,0.59434163,0.001,32.84691335
375.2065716,0.59592362,0.001,32.82753789
375.2050832,0.59750498,0.001,32.80896489
375.2056795,0.5990853,0.001,32.79662314
375.2087095,0.60066476,0.001,32.79174081
375.2136438,0.60224386,0.001,32.78895234
375.2193479,0.60382304,0.001,32.77933359
375.2244047,0.6054024,0.001,32.76080624
375.2274425,0.60698178,0.001,32.73906649
375.2275004,0.60856084,0.001,32.72006909
375.2243514,0.61013934,0.001,32.70542265
375.2186019,0.61171727,0.001,32.6929985
375.2114661,0.61329488,0.001,32.68315982
375.2043464,0.61487268,0.001,32.67681156
375.1985269,0.61645108,0.001,32.67025186
375.1951293,0.61803014,0.001,32.6610253
375.1951061,0.61960945,0.001,32.6490408
375.1989888,0.62118842,0.001,32.63385529
375.2065201,0.62276653,0.001,32.61912003
375.2165805,0.62434352,0.001,32.60943506
375.2275476,0.62591945,0.001,32.60293672
375.2378288,0.62749471,0.001,32.59497727
375.2462785,0.62906986,0.001,32.58492315
375.2523796,0.63064555,0.001,32.5750025
375.2561556,0.63222228,0.001,32.5662255
375.2579109,0.63380036,0.001,32.55635172
375.2580608,0.63537986,0.001,32.54343196
375.2571187,0.63696065,0.001,32.52860617
375.2555951,0.63854244,0.001,32.51004144
375.2537263,0.6401249,0.001,32.48630216
375.2513374,0.64170766,0.001,32.4631332
375.248055,0.64329035,0.001,32.4433781
375.2436434,0.64487273,0.001,32.42169237
375.2381462,0.64645492,0.001,32.39582419
375.2318099,0.64803741,0.001,32.3700041
375.2249898,0.64962077,0.001,32.34798146
375.2181381,0.65120511,0.001,32.33119096
375.2118,0.65278984,0.001,32.31690931
375.2065626,0.65437383,0.001,32.3000055
375.2030207,0.65595588,0.001,32.2822114
375.2017604,0.65753517,0.001,32.2699295
375.2032058,0.65911142,0.001,32.26316893
375.2072615,0.66068482,0.001,32.25613794
