Repository: gkronber/Empirical-Constitutive-Models-SymReg-RSPA

Folder `orig` contains original files from Kabliman E, Kolody AH, Kommenda M, Kronberger G.: _Prediction of stress-strain curves for aluminium alloys using symbolic regression._ AIP Conference Proceedings 2113, 180009, 2019 (https://doi.org/10.1063/1.5112747).

The files `AA6082_all_temps_combined.csv` and `AA6082_all_temps_combined_tomax.csv` contain all data from the individual files and cut off at the maximum stress value. The two files are used for plotting mainly.

The two files contain stress-strain measurements for phip in (0.001, 0.01, 0.1, 1.0, 10) and temperture in (350, 375, 400, 425, 475, 500). 

Data are shared with kind permission of the original authors.

File: data/2021/AA6082_interpolated.csv (part 1 of 56)
temp,phi,phip,kf
350.1943673,0.0002,0.001,0.27224216
350.18673779153414,0.0019110431670822945,0.001,5.8267272283965035
350.1962472063993,0.003622086334164589,0.001,22.637860894078255
350.20117495819136,0.005333129501246882,0.001,34.19800861592572
350.2037687061262,0.007044172668329177,0.001,38.10966437459155
350.204027424783,0.008755215835411473,0.001,39.44617057300375
350.20144150808903,0.010466259002493766,0.001,40.200696349457246
350.19762965153296,0.01217730216957606,0.001,40.794483641711395
350.1939526364323,0.013888345336658356,0.001,41.1812493388718
350.1907501267512,0.01559938850374065,0.001,41.54559515666877
350.18762392314727,0.017310431670822943,0.001,41.794154757729004
350.18461629774356,0.01902147483790524,0.001,42.12384444466438
350.18258569543633,0.02073251800498753,0.001,42.30966266762965
350.181801833081,0.022443561172069824,0.001,42.53874206786283
350.18159832311886,0.02415460433915212,0.001,42.60103102701709
350.18126640295975,0.025865647506234414,0.001,42.76045064553551
350.1809714397611,0.02757669067331671,0.001,42.925915662576905
350.18153657940593,0.029287733840399004,0.001,43.00955542883784
350.18339688285033,0.0309987770074813,0.001,43.060123634450626
350.18591128722875,0.03270982017456359,0.001,43.136217796604576
350.18767600775016,0.03442086334164589,0.001,43.2088502975954
350.1875400767568,0.03613190650872818,0.001,43.310984086772635
350.1855696437451,0.03784294967581048,0.001,43.32206770936404
350.1833084025888,0.03955399284289277,0.001,43.33478733191173
350.1829373262262,0.04126503600997506,0.001,43.41588295394025
350.18565639474275,0.042976079177057355,0.001,43.37762326240686
350.19135118272624,0.04468712234413965,0.001,43.42359638718235
350.1988822297389,0.046398165511221945,0.001,43.47295913861192
350.20664289010097,0.04810920867830424,0.001,43.47729493915022
350.2129371639847,0.049820251845386535,0.001,43.47277047197406
350.2161724958543,0.05153129501246883,0.001,43.513077603231714
350.21517840096686,0.053242338179551124,0.001,43.519085043548536
350.20970071449335,0.05495338134663342,0.001,43.494610805531146
350.20065356833567,0.056664424513715714,0.001,43.49951086841724
350.189777815736,0.05837546768079801,0.001,43.52102771095801
350.1788845254506,0.0600865108478803,0.001,43.429985257323615
350.16929473113413,0.0617975540149626,0.001,43.45547256676555
350.16138527347863,0.06350859718204489,0.001,43.45438474339768
350.1552158565478,0.0652196403491272,0.001,43.45505513956102
350.1508259940912,0.06693068351620948,0.001,43.41131384472125
350.14814242390275,0.06864172668329178,0.001,43.44762689075385
350.14687774875256,0.07035276985037407,0.001,43.404615357103665
350.1468241992855,0.07206381301745637,0.001,43.37984195923192
350.1483107942067,0.07377485618453866,0.001,43.42618004050115
350.1521939896606,0.07548589935162096,0.001,43.38039515584129
350.15923761408015,0.07719694251870325,0.001,43.35967152385097
350.16945558860976,0.07890798568578555,0.001,43.40632842167508
350.18193233168313,0.08061902885286784,0.001,43.295123680530004
350.19499013500297,0.08233007201995013,0.001,43.38579382650872
350.2062902217544,0.08404111518703243,0.001,43.35043821332015
350.2138800262767,0.08575215835411472,0.001,43.33259472456434
350.216879453006,0.08746320152119702,0.001,43.31878991136421
350.21595685394186,0.08917424468827931,0.001,43.31576761434214
350.2129815895888,0.09088528785536161,0.001,43.298989462346434
350.2100710086146,0.0925963310224439,0.001,43.26103941679465
350.20878788882044,0.0943073741895262,0.001,43.21988834049328
350.2098571879893,0.09601841735660849,0.001,43.19438533191689
350.21310436466615,0.09772946052369079,0.001,43.21791449370807
350.2174074117726,0.09944050369077308,0.001,43.2228714374777
350.22103910832504,0.10115154685785538,0.001,43.18089038131032
350.22267191229514,0.10286259002493767,0.001,43.167867863787386
350.2223963660943,0.10457363319201997,0.001,43.22277266183732
350.2217278521642,0.10628467635910226,0.001,43.129985344606126
350.221982501004,0.10799571952618456,0.001,43.16790273778572
350.22301481732495,0.10970676269326685,0.001,43.095031456122115
350.2237374957055,0.11141780586034913,0.001,43.0701793605936
350.22316376855775,0.11312884902743144,0.001,43.104312574294354
350.2208308076289,0.11483989219451372,0.001,43.1061186394578
350.216544566092,0.11655093536159603,0.001,43.06239281671423
350.2102359295786,0.11826197852867831,0.001,42.99450157362255
350.20228668361943,0.11997302169576061,0.001,43.0570482120238
350.1939286212614,0.1216840648628429,0.001,43.03024282291429
350.1871448228745,0.1233951080299252,0.001,42.96240505306993
350.1838305396165,0.1251061511970075,0.001,42.952065224127246
350.1845474542775,0.12681719436408978,0.001,42.98744335206902
350.18779007872445,0.1285282375311721,0.001,42.892593361446465
350.19053039888803,0.13023928069825438,0.001,42.93284224515097
350.19105407219126,0.13195032386533667,0.001,42.955140461602454
350.1898998561037,0.13366136703241896,0.001,42.9392640776673
350.18908578546603,0.13537241019950128,0.001,42.89234052072708
350.1903198539386,0.13708345336658356,0.001,42.85313840904805
350.1938095955282,0.13879449653366585,0.001,42.8407219902564
350.19834613901037,0.14050553970074814,0.001,42.86667168658098
350.20215517113803,0.14221658286783043,0.001,42.88381471751527
350.2038318763386,0.14392762603491274,0.001,42.865450264581206
350.2030080217655,0.14563866920199503,0.001,42.8489570956052
350.2004711145674,0.14734971236907732,0.001,42.80399555629073
350.1976035571032,0.1490607555361596,0.001,42.805478740682425
350.1955579036528,0.15077179870324192,0.001,42.758978977314335
350.1946499449763,0.1524828418703242,0.001,42.753788935842984
350.1945391980914,0.1541938850374065,0.001,42.74251543592134
350.1948620021598,0.15590492820448879,0.001,42.74679883834239
350.19541933926797,0.1576159713715711,0.001,42.72254113528597
350.19605778130926,0.1593270145386534,0.001,42.732706360265055
350.1964770553778,0.16103805770573568,0.001,42.713660529970944
350.19617934249607,0.16274910087281796,0.001,42.712753383112556
350.1946407263559,0.16446014403990025,0.001,42.700465392530155
350.19172056439237,0.16617118720698257,0.001,42.66030157390241
350.18812031960266,0.16788223037406486,0.001,42.66528793552712
350.1854383383283,0.16959327354114714,0.001,42.65280296963295
350.18547865534583,0.17130431670822943,0.001,42.62645570443151
350.18908713537377,0.17301535987531175,0.001,42.55128821335361
350.19521284919443,0.17472640304239404,0.001,42.61220188850419
350.20098786307756,0.17643744620947632,0.001,42.610578303275275
350.2038633206834,0.1781484893765586,0.001,42.61338267691743
350.2028932393258,0.17985953254364093,0.001,42.62557680159409
350.1993980323171,0.18157057571072321,0.001,42.599364323100964
350.1961654064593,0.1832816188778055,0.001,42.542070257839114
350.1953296177029,0.1849926620448878,0.001,42.526450740099556
350.1963505315811,0.1867037052119701,0.001,42.50134010506033
350.1959081753938,0.1884147483790524,0.001,42.49822056267333
350.1900721227194,0.19012579154613468,0.001,42.52561432123479
350.177114882957,0.19183683471321697,0.001,42.531806902919776
350.15887093913807,0.19354787788029926,0.001,42.509117457654966
350.1398422291279,0.19525892104738157,0.001,42.452264214722085
350.1251598335832,0.19696996421446386,0.001,42.40211996905116
350.11799896485047,0.19868100738154615,0.001,42.34584376173948
350.1187285608594,0.20039205054862844,0.001,42.35205948743502
350.12622279345015,0.20210309371571075,0.001,42.3890701537053
350.13844216210566,0.20381413688279304,0.001,42.384006685439495
350.1527244333159,0.20552518004987533,0.001,42.352105002918485
350.16620462293696,0.20723622321695762,0.001,42.36831433549734
350.1766300784562,0.20894726638403993,0.001,42.360820407419034
350.1830021633217,0.21065830955112222,0.001,42.35843543680064
350.1855404044769,0.2123693527182045,0.001,42.35957269354451
350.1852056272718,0.2140803958852868,0.001,42.32095814282537
350.1832379282308,0.2157914390523691,0.001,42.28496359373836
350.18079575899895,0.2175024822194514,0.001,42.293500521461965
350.1785919542521,0.2192135253865337,0.001,42.27677450673347
350.1765638978682,0.22092456855361597,0.001,42.247273299219245
350.17407106828495,0.22263561172069826,0.001,42.277212213371655
350.17065091070214,0.22434665488778058,0.001,42.237700834722034
350.1664939189298,0.22605769805486287,0.001,42.2117527342118
350.1623147301932,0.22776874122194515,0.001,42.218023419726435
350.1588657551497,0.22947978438902744,0.001,42.20060020556898
350.15666017360513,0.23119082755610976,0.001,42.154788879412685
350.15601441849344,0.23290187072319204,0.001,42.14888198638906
350.15707130371607,0.23461291389027433,0.001,42.14752008676819
350.1596194083713,0.23632395705735662,0.001,42.1219349024882
350.1629569599675,0.23803500022443894,0.001,42.100213041453884
350.16612707839073,0.23974604339152122,0.001,42.11139975453704
350.1684150604265,0.2414570865586035,0.001,42.072775295245144
350.1695962029254,0.2431681297256858,0.001,42.07128606584569
350.1699249729818,0.24487917289276812,0.001,42.074483077928676
350.16968457233,0.2465902160598504,0.001,42.02833209815161
350.1690203087184,0.2483012592269327,0.001,42.006829094000565
350.16791798876545,0.25001230239401495,0.001,42.008547558558696
350.1662394082103,0.25172334556109727,0.001,41.978989492282516
350.16389931179214,0.2534343887281795,0.001,41.95444985366239
350.16117741183564,0.25514543189526184,0.001,41.9511005529571
350.1589890059445,0.25685647506234416,0.001,41.93598265853224
350.15880107759796,0.2585675182294264,0.001,41.89324182971536
350.16202360847905,0.26027856139650873,0.001,41.87210391113735
350.1692194231285,0.261989604563591,0.001,41.85741760831496
350.179756043866,0.2637006477306733,0.001,41.87290442713635
350.1920520983606,0.2654116908977556,0.001,41.82935489126332
350.2039427208223,0.2671227340648379,0.001,41.8806312801376
350.2135684904529,0.2688337772319202,0.001,41.84049208670569
350.2201349478927,0.2705448203990025,0.001,41.74948666426665
350.2240052832175,0.2722558635660848,0.001,41.80979554568729
350.22613719480256,0.2739669067331671,0.001,41.7709511312825
350.22729663249726,0.27567794990024935,0.001,41.74491107181048
350.2277669044088,0.27738899306733167,0.001,41.717090435921925
350.2275330294092,0.279100036234414,0.001,41.72113297775567
350.2263879357627,0.28081107940149624,0.001,41.722770050818944
350.22381515774,0.28252212256857856,0.001,41.674240415130726
350.2191141643104,0.2842331657356608,0.001,41.64625579449536
350.2120265892918,0.28594420890274314,0.001,41.64867715180896
350.20333119300096,0.28765525206982545,0.001,41.59133510561895
350.194718794405,0.2893662952369077,0.001,41.58819549239339
350.18820002504964,0.29107733840399,0.001,41.56231515523822
350.18482425826716,0.29278838157107234,0.001,41.52855570242581
350.184713422493,0.2944994247381546,0.001,41.543044572600884
350.18715884008094,0.2962104679052369,0.001,41.51689410711814
350.19091120943915,0.2979215110723192,0.001,41.47882523254197
350.1945624787439,0.2996325542394015,0.001,41.47203677935837
350.1969810714616,0.3013435974064838,0.001,41.465751013599046
350.19771230569376,0.30305464057356607,0.001,41.39881734552565
350.19712607990897,0.3047656837406484,0.001,41.40628717369358
350.19611212237743,0.30647672690773065,0.001,41.37873708071966
350.19544074564374,0.30818777007481296,0.001,41.38288655587191
350.1952916444767,0.3098988132418953,0.001,41.35203770711775
350.195377220797,0.31160985640897754,0.001,41.320379563623156
350.1954303398718,0.31332089957605985,0.001,41.27925045049681
350.19540925271707,0.31503194274314217,0.001,41.29846126849102
350.19523525057855,0.31674298591022443,0.001,41.2678198928687
350.1946150960195,0.31845402907730674,0.001,41.230747951193074
350.1932533442701,0.320165072244389,0.001,41.20463538384427
350.19109212615086,0.3218761154114713,0.001,41.214954006081406
350.18829773389575,0.32358715857855364,0.001,41.195821238384795
350.1850974158554,0.3252982017456359,0.001,41.15100257635201
350.18174458455525,0.3270092449127182,0.001,41.12831457831727
350.1786530479777,0.32872028807980047,0.001,41.13246408192962
350.176412880531,0.3304313312468828,0.001,41.08183698123744
350.17547637947473,0.3321423744139651,0.001,41.08885985149522
350.1757676698877,0.33385341758104736,0.001,41.0574098639147
350.1766706381272,0.3355644607481297,0.001,41.00779827895249
350.17742613086455,0.337275503915212,0.001,41.00685402374919
350.1775301970776,0.33898654708229425,0.001,41.004475269481574
350.17682038923266,0.34069759024937657,0.001,40.93830494780217
350.17525087186044,0.34240863341645883,0.001,40.926633154569075
350.17294630206,0.34411967658354115,0.001,40.93465117197486
350.1702230574876,0.34583071975062346,0.001,40.90610062632533
350.1674221228276,0.3475417629177057,0.001,40.903073299448494
350.1648688435405,0.34925280608478804,0.001,40.82996692901886
350.1631952966451,0.35096384925187035,0.001,40.80221150563889
350.16359988434004,0.3526748924189526,0.001,40.834854053749645
350.1674572827572,0.35438593558603493,0.001,40.79835886746153
350.17538055210406,0.3560969787531172,0.001,40.78181274242596
350.18652348572994,0.3578080219201995,0.001,40.70746671548389
350.19876630567967,0.3595190650872818,0.001,40.741769334968225
350.20945815157694,0.3612301082543641,0.001,40.7394785313298
350.21641293152766,0.3629411514214464,0.001,40.7179632010336
350.2185177383065,0.36465219458852866,0.001,40.690915285572366
350.21556336511554,0.36636323775561097,0.001,40.64228616260778
350.2083564620225,0.3680742809226933,0.001,40.63061032331892
350.1984006763015,0.36978532408977555,0.001,40.60840442028338
350.1871490095152,0.37149636725685786,0.001,40.577607133050726
350.1754387689695,0.3732074104239402,0.001,40.564113460086894
350.1637170896628,0.37491845359102244,0.001,40.55188095003211
350.15276470666964,0.37662949675810475,0.001,40.53175715605556
350.14399612959386,0.378340539925187,0.001,40.508801679983726
350.1389554045062,0.38005158309226933,0.001,40.454863023520176
350.1385382675091,0.38176262625935165,0.001,40.45121385154653
350.14256417453487,0.3834736694264339,0.001,40.42524583710405
350.14988499464926,0.3851847125935162,0.001,40.416870905770764
350.15845638544073,0.3868957557605985,0.001,40.41382515675224
350.16650620866375,0.3886067989276808,0.001,40.379081454107286
350.17291394049295,0.3903178420947631,0.001,40.393759443659086
350.17702937798725,0.3920288852618454,0.001,40.328451988926275
350.1782678084257,0.3937399284289277,0.001,40.30144972317588
350.1761264297279,0.39545097159601,0.001,40.29260736590208
350.1708213800762,0.39716201476309226,0.001,40.28040928302517
350.1638454658333,0.3988730579301746,0.001,40.273586191807276
350.15763748781904,0.40058410109725684,0.001,40.243248215378976
350.15439601987237,0.40229514426433916,0.001,40.188428084119124
350.1549343511426,0.40400618743142147,0.001,40.15049672550831
350.15848875494106,0.40571723059850373,0.001,40.12607134526262
350.1635099276202,0.40742827376558605,0.001,40.16522495115932
350.16855901891006,0.40913931693266836,0.001,40.132207816836534
350.17276897414695,0.4108503600997506,0.001,40.15907678877724
350.17589733077267,0.41256140326683294,0.001,40.08491105976018
350.17816418395466,0.4142724464339152,0.001,40.06696546918408
350.17999663425564,0.4159834896009975,0.001,40.05763284280601
350.1815009917611,0.41769453276807983,0.001,40.02457756221166
350.18210401975756,0.4194055759351621,0.001,40.00169848802562
350.1808622079042,0.4211166191022444,0.001,40.01419081083312
350.1773128459697,0.42282766226932667,0.001,39.9994656433319
350.1721689331767,0.424538705436409,0.001,39.94977254475677
350.16727640666517,0.4262497486034913,0.001,39.9285113958821
350.16481405357706,0.42796079177057356,0.001,39.913421052629445
350.16616932401473,0.42967183493765587,0.001,39.84207281445121
350.17113621370277,0.4313828781047382,0.001,39.83958760739978
350.17784716957425,0.43309392127182045,0.001,39.84207594601718
350.1836867719453,0.43480496443890276,0.001,39.82776141022973
350.18690880933514,0.436516007605985,0.001,39.85451923464742
350.1869084693831,0.43822705077306734,0.001,39.79453138343798
350.1841374192791,0.43993809394014965,0.001,39.7687103246695
350.17972224966695,0.4416491371072319,0.001,39.72229441573132
350.1749376190268,0.44336018027431423,0.001,39.71412215766229
350.17068330200453,0.4450712234413965,0.001,39.69419595907717
350.16723647869003,0.4467822666084788,0.001,39.63007802776954
350.1644430295469,0.4484933097755611,0.001,39.63975700718062
350.16212145291746,0.4502043529426434,0.001,39.62792504257678
350.16020805841316,0.4519153961097257,0.001,39.60761029782197
350.15849938519455,0.453626439276808,0.001,39.58601070884061
350.15640100623835,0.4553374824438903,0.001,39.55106073357219
350.1530137924755,0.4570485256109726,0.001,39.50875112065035
350.1479910598566,0.45875956877805485,0.001,39.51054862413843
350.1419417069502,0.46047061194513716,0.001,39.498429375119095
350.13661656265054,0.4621816551122195,0.001,39.47366525425735
350.1342211539864,0.46389269827930174,0.001,39.42921336998808
350.13613009651226,0.46560374144638406,0.001,39.454331217181085
350.14208151489976,0.4673147846134663,0.001,39.38023142840414
350.1505246105006,0.46902582778054863,0.001,39.36794915839008
350.1595542682564,0.47073687094763095,0.001,39.39499209402727
350.1674804360767,0.4724479141147132,0.001,39.36439799000791
350.17287651221534,0.4741589572817955,0.001,39.333769584115366
350.17462746234725,0.47587000044887784,0.001,39.29963644552804
350.17225572398104,0.4775810436159601,0.001,39.28125985894715
350.1662128391035,0.4792920867830424,0.001,39.268388172642254
350.15814111180043,0.4810031299501247,0.001,39.26305208755229
350.15030684783534,0.482714173117207,0.001,39.23472252271379
350.14473634329767,0.4844252162842893,0.001,39.182043260901
350.1428075321293,0.48613625945137157,0.001,39.17563315172257
350.14488167098676,0.4878473026184539,0.001,39.16255304274385
350.15014300960024,0.4895583457855362,0.001,39.14386376456633
350.15669620630706,0.49126938895261846,0.001,39.12786214866914
350.16204874496,0.4929804321197008,0.001,39.09636102156419
350.1639864140013,0.49469147528678303,0.001,39.08738396914074
350.1614618894218,0.49640251845386535,0.001,39.0944063684396
350.1549069686255,0.49811356162094766,0.001,39.07304623374122
350.14575461341644,0.4998246047880299,0.001,39.027350586619406
350.1356043240772,0.5015356479551122,0.001,38.95310988693022
350.1256769003368,0.5032466911221946,0.001,39.0034179614859
350.11670953484867,0.5049577342892768,0.001,38.94456729721409
350.10907851355324,0.5066687774563591,0.001,38.95609161538486
350.1031309476912,0.5083798206234414,0.001,38.89505085941385
350.0992568021179,0.5100908637905237,0.001,38.86230034549118
350.0978357637173,0.511801906957606,0.001,38.87851313736683
350.099153191984,0.5135129501246883,0.001,38.859207468786494
350.1033160731854,0.5152239932917706,0.001,38.83812513811091
350.1101056060802,0.5169350364588529,0.001,38.77521359858063
350.1188254541702,0.5186460796259352,0.001,38.778141346770255
350.12834199668475,0.5203571227930175,0.001,38.79132798230025
350.1374037092157,0.5220681659600998,0.001,38.765540052042326
350.14510835355617,0.523779209127182,0.001,38.75915489263878
350.15126088334466,0.5254902522942644,0.001,38.70045485629112
350.15635797472294,0.5272012954613466,0.001,38.71132025493136
350.1612107097094,0.5289123386284289,0.001,38.68223067760108
350.1661491635107,0.5306233817955113,0.001,38.66626305232381
350.1709478344806,0.5323344249625935,0.001,38.64048621832327
350.17525878381974,0.5340454681296758,0.001,38.63772142420197
350.1790239692197,0.5357565112967582,0.001,38.619718427188275
350.1824069692269,0.5374675544638404,0.001,38.61184539497348
350.185344067801,0.5391785976309227,0.001,38.58224330600532
350.1872364021617,0.5408896407980051,0.001,38.55004597334455
350.1872158037931,0.5426006839650873,0.001,38.54091767935208
350.1848786755474,0.5443117271321696,0.001,38.523422001280075
350.18084036325286,0.5460227702992518,0.001,38.47044192966559
350.17657734998636,0.5477338134663342,0.001,38.50485522725755
350.1737047375158,0.5494448566334165,0.001,38.44669920627757
350.1733447914613,0.5511558998004987,0.001,38.41781261259088
350.1751097500953,0.5528669429675811,0.001,38.41740865467382
350.17759385289713,0.5545779861346634,0.001,38.41331100110497
350.1789103368103,0.5562890293017456,0.001,38.380703671245705
350.1776044750934,0.558000072468828,0.001,38.39061302540615
350.17337134801966,0.5597111156359103,0.001,38.361250211135506
350.16710441237984,0.5614221588029925,0.001,38.342235129639064
350.160356043585,0.5631332019700749,0.001,38.304853294727835
350.15470344381083,0.5648442451371571,0.001,38.29034642171307
350.151308839178,0.5665552883042394,0.001,38.24986730484968
350.1505980003489,0.5682663314713217,0.001,38.266320373099525
350.1520973502684,0.569977374638404,0.001,38.23581464298966
350.15474753508306,0.5716884178054863,0.001,38.20652513780362
350.15766976238245,0.5733994609725686,0.001,38.24111400250542
350.16068166178707,0.5751105041396509,0.001,38.19685142076357
350.16388088521524,0.5768215473067332,0.001,38.17807595195778
350.16693619598124,0.5785325904738154,0.001,38.15524735364676
350.16908899984134,0.5802436336408978,0.001,38.120345516245365
350.16975589864563,0.5819546768079801,0.001,38.12371799328984
350.1690416254454,0.5836657199750623,0.001,38.11508740212156
350.1677513918263,0.5853767631421447,0.001,38.081621306737
350.16700272938766,0.587087806309227,0.001,38.06654824944919
350.1676601906906,0.5887988494763092,0.001,38.04527199382084
350.1698183449794,0.5905098926433915,0.001,38.05755796554079
350.1726794973698,0.5922209358104739,0.001,38.015207958913926
350.17501763266847,0.5939319789775561,0.001,37.99991106872742
350.17588606284517,0.5956430221446384,0.001,38.00857638266443
350.17497065848835,0.5973540653117207,0.001,38.00791960542852
350.1727716160224,0.599065108478803,0.001,37.94678799723356
350.16991202063383,0.6007761516458853,0.001,37.95417399680023
350.1669942800042,0.6024871948129676,0.001,37.925413168309234
350.164467291047,0.6041982379800499,0.001,37.91709485124758
350.1626055508595,0.6059092811471322,0.001,37.90423107814872
350.1615785228868,0.6076203243142145,0.001,37.87973471827316
350.16144241674397,0.6093313674812968,0.001,37.863899655501996
350.1619941278628,0.611042410648379,0.001,37.857520262049675
350.16282002819446,0.6127534538154613,0.001,37.85467413245933
350.16381816835064,0.6144644969825437,0.001,37.83932793680788
350.1657452357592,0.6161755401496259,0.001,37.83956052018475
350.16998434892315,0.6178865833167082,0.001,37.81267385174651
350.1776289645153,0.6195976264837906,0.001,37.738652612893745
350.18816351014414,0.6213086696508728,0.001,37.729556616755566
350.19986679601277,0.6230197128179551,0.001,37.7471511915174
350.21088876689254,0.6247307559850375,0.001,37.73529996891475
350.2198218070657,0.6264417991521197,0.001,37.739602965686956
350.22575267498576,0.628152842319202,0.001,37.70525540194878
350.22787491817735,0.6298638854862844,0.001,37.69793657013892
350.22527782380797,0.6315749286533666,0.001,37.68178465957545
350.21744280129155,0.6332859718204489,0.001,37.66783245805445
350.20516256540935,0.6349970149875311,0.001,37.68722119253831
350.1909254800604,0.6367080581546135,0.001,37.683162215389075
350.17814490217,0.6384191013216958,0.001,37.61991729667686
350.16955924168747,0.640130144488778,0.001,37.5384042393052
350.16589542289125,0.6418411876558604,0.001,37.55963525087913
350.16540296048873,0.6435522308229427,0.001,37.56471269925469
350.16526978651154,0.6452632739900249,0.001,37.56716305231623
350.16361167039065,0.6469743171571073,0.001,37.55234073705559
350.1597332419877,0.6486853603241896,0.001,37.52739347491522
350.153863901112,0.6503964034912718,0.001,37.500249773053014
350.1467993712621,0.6521074466583542,0.001,37.47875311969031
350.13966294568974,0.6538184898254364,0.001,37.48984036242633
350.1337330688568,0.6555295329925187,0.001,37.47022649616479
350.1303380213369,0.657240576159601,0.001,37.445788048848186
350.1307305572236,0.6589516193266833,0.001,37.428181234701064
350.1357411536277,0.6606626624937656,0.001,37.410980160306096
350.14519210282924,0.6623737056608479,0.001,37.417231848402615
350.1574195935986,0.6640847488279302,0.001,37.38961056071393
350.16924099969754,0.6657957919950125,0.001,37.37713287245977
350.17763421414634,0.6675068351620947,0.001,37.3902509577087
350.18136336768714,0.6692178783291771,0.001,37.37421149134851
350.181171667798,0.6709289214962594,0.001,37.35792805095
350.17888942425907,0.6726399646633416,0.001,37.36262391616499
350.17619767189285,0.674351007830424,0.001,37.3145279966261
350.1739887987743,0.6760620509975063,0.001,37.30901279447916
350.1724150004833,0.6777730941645885,0.001,37.29171803741735
350.17104932361826,0.6794841373316709,0.001,37.28475304659662
350.16881479625596,0.6811951804987532,0.001,37.27766708216024
350.1639942315296,0.6829062236658354,0.001,37.24430639996858
375.25183295833335,0.0002,0.001,0.2634527791666667
375.2382335888941,0.0019138231421446386,0.001,9.615948753156076
375.2377518309782,0.003627646284289277,0.001,22.385918972172448
375.2450243572243,0.005341469426433915,0.001,29.76133378860816
375.24944390640184,0.0070552925685785535,0.001,33.2419206178703
375.2518249011476,0.008769115710723193,0.001,34.872986643561866
375.2542306161492,0.01048293885286783,0.001,35.727658523746804
375.25782935478156,0.01219676199501247,0.001,36.2182317618553
375.2628556231469,0.013910585137157108,0.001,36.5252201529378
375.26817053794247,0.015624408279301746,0.001,36.75106887961963
375.2721679024501,0.017338231421446384,0.001,36.93002300193562
375.2732649556512,0.019052054563591023,0.001,37.079056500509246
375.27078070391747,0.02076587770573566,0.001,37.20172825717881
375.26564647324545,0.0224797008478803,0.001,37.29926976340152
375.260371715344,0.02419352399002494,0.001,37.37661923217325
375.25795079276077,0.025907347132169575,0.001,37.43419237475732
375.26013820598945,0.027621170274314214,0.001,37.475102742722136
375.2663111265479,0.029334993416458854,0.001,37.513878339900884
375.27344267771736,0.03104881655860349,0.001,37.55850155340324
375.27850905441863,0.03276263970074813,0.001,37.59714709606865
375.28015762877396,0.03447646284289277,0.001,37.61715794757123
375.27883079307435,0.03619028598503741,0.001,37.62300855452098
375.2760856446174,0.03790410912718205,0.001,37.625399763594764
375.27352641253094,0.03961793226932668,0.001,37.62714516281967
375.2720016097519,0.04133175541147132,0.001,37.63149264839582
375.27145712287216,0.04304557855361596,0.001,37.642369037428125
375.27124154548545,0.0447594016957606,0.001,37.65497443707813
375.27037748266844,0.04647322483790524,0.001,37.666102926083404
375.26764675134837,0.04818704798004988,0.001,37.68144938936088
375.26200539871155,0.04990087112219451,0.001,37.69817555363358
375.25355212229664,0.05161469426433915,0.001,37.706856349157334
375.24346315446337,0.05332851740648379,0.001,37.705354561423
375.23376756008975,0.05504234054862843,0.001,37.69980286922379
375.2263948425613,0.05675616369077307,0.001,37.69656260842692
375.222125406233,0.05846998683291771,0.001,37.69321687279181
375.22038364531244,0.06018380997506235,0.001,37.69097043000247
375.22012195349794,0.06189763311720698,0.001,37.69257363166374
375.2208077195302,0.06361145625935163,0.001,37.68787125659294
375.2225292162664,0.06532527940149627,0.001,37.672641236883834
375.225440668145,0.0670391025436409,0.001,37.65857541394566
375.2293744979072,0.06875292568578555,0.001,37.6508900913978
375.2336709040119,0.07046674882793018,0.001,37.641544717827855
375.2374164325458,0.07218057197007482,0.001,37.63060650133418
375.23958891379766,0.07389439511221946,0.001,37.622176971745304
375.2394919410586,0.0756082182543641,0.001,37.61401028454293
375.2373722612489,0.07732204139650874,0.001,37.60433947063081
375.23459747740196,0.07903586453865337,0.001,37.59190299122474
375.23303030207023,0.08074968768079802,0.001,37.575173883132486
375.23393810651237,0.08246351082294265,0.001,37.55837481560214
375.2371931031043,0.0841773339650873,0.001,37.54578340879976
375.2412820993564,0.08589115710723193,0.001,37.53610198238111
375.24403370202265,0.08760498024937657,0.001,37.5271498145895
375.2433422761554,0.0893188033915212,0.001,37.5151394135783
375.23883361395946,0.09103262653366584,0.001,37.499173965614524
375.23154949725284,0.09274644967581049,0.001,37.48174569169142
375.2235275301969,0.09446027281795512,0.001,37.46132318087254
375.2169999734792,0.09617409596009976,0.001,37.435367572774496
375.21362073180984,0.0978879191022444,0.001,37.40853264138809
375.21396785304563,0.09960174224438903,0.001,37.3873159760546
375.21734269652706,0.10131556538653368,0.001,37.37296134291482
375.22191897054165,0.10302938852867831,0.001,37.36387006588627
375.22538856015916,0.10474321167082296,0.001,37.35529122854657
375.226048232705,0.10645703481296759,0.001,37.34389817557332
375.22372694370927,0.10817085795511223,0.001,37.329429151413116
375.21976247720175,0.10988468109725687,0.001,37.307896348667406
375.2160744064168,0.1115985042394015,0.001,37.28545824109055
375.21355694010396,0.11331232738154615,0.001,37.27175175035037
375.212075001155,0.11502615052369078,0.001,37.26378178443751
375.2108428763812,0.11673997366583543,0.001,37.251252126543754
375.2088824806038,0.11845379680798006,0.001,37.23190923709338
375.2053574795825,0.1201676199501247,0.001,37.21200568092977
375.19981247896334,0.12188144309226934,0.001,37.19528667092711
375.1924169034109,0.12359526623441397,0.001,37.18337082909899
375.1842413100487,0.1253090893765586,0.001,37.176230750374714
375.1773067708618,0.12702291251870326,0.001,37.16718370503683
375.1739819785747,0.1287367356608479,0.001,37.14852936847437
375.17609321723916,0.13045055880299253,0.001,37.124250718231
375.1828187897891,0.13216438194513716,0.001,37.108233945702025
375.1919999773383,0.1338782050872818,0.001,37.104884299292955
375.2010838870352,0.13559202822942645,0.001,37.10532351020005
375.2080538336403,0.13730585137157109,0.001,37.10042382553444
375.212025857932,0.13901967451371572,0.001,37.09078645684145
375.2135177102974,0.14073349765586035,0.001,37.080807244008426
375.21412458674763,0.142447320798005,0.001,37.071472525348014
375.21543373497474,0.14416114394014964,0.001,37.05908520508307
375.2178428719536,0.14587496708229428,0.001,37.04476235425408
375.22042183113695,0.1475887902244389,0.001,37.03500663627437
375.2221028931828,0.14930261336658354,0.001,37.02560132323713
375.2230301453544,0.1510164365087282,0.001,37.011539971730805
375.22461709703896,0.15273025965087283,0.001,36.996123385774034
375.2278757198394,0.15444408279301747,0.001,36.982001629120425
375.23268221265107,0.1561579059351621,0.001,36.97522194822199
375.2380327595934,0.15787172907730673,0.001,36.97282024775581
375.24270745323247,0.1595855522194514,0.001,36.96446058618993
375.24574127623106,0.16129937536159603,0.001,36.95038942762047
375.2466316670405,0.16301319850374066,0.001,36.937760188329975
375.2453930640977,0.1647270216458853,0.001,36.927909561392966
375.24246756681225,0.16644084478802992,0.001,36.91721434401268
375.2385135939536,0.16815466793017458,0.001,36.90277006351614
375.2341665315067,0.16986849107231922,0.001,36.88507202616357
375.2297892284594,0.17158231421446385,0.001,36.87128477378365
375.2251556089139,0.17329613735660848,0.001,36.86312442195738
375.2194907051964,0.17500996049875314,0.001,36.85398265428303
375.2120575597215,0.17672378364089777,0.001,36.84123443174276
375.2030661302974,0.1784376067830424,0.001,36.82756546975083
375.19419009636607,0.18015142992518704,0.001,36.815113822565394
375.1880097866499,0.18186525306733167,0.001,36.80160275979119
375.186546385021,0.18357907620947633,0.001,36.78742232430267
375.1899239797499,0.18529289935162097,0.001,36.77951521972799
375.1961783720215,0.1870067224937656,0.001,36.77855848372697
375.2023311866734,0.18872054563591023,0.001,36.77843245431463
375.2059360951712,0.19043436877805486,0.001,36.774501733246254
375.2060310613236,0.19214819192019952,0.001,36.76478724167654
375.2037285524398,0.19386201506234416,0.001,36.74994481081997
375.2008827302303,0.1955758382044888,0.001,36.729135016067595
375.19890733419646,0.19728966134663342,0.001,36.706721195226216
375.1983076764853,0.19900348448877805,0.001,36.69102012101162
375.19873825935474,0.20071730763092271,0.001,36.6814997882938
375.1993457536295,0.20243113077306735,0.001,36.672426852187456
375.1991680402603,0.20414495391521198,0.001,36.66286182107162
375.1975830541005,0.2058587770573566,0.001,36.653426107414056
375.19464318594174,0.20757260019950127,0.001,36.642864301547014
375.19099966452285,0.2092864233416459,0.001,36.62993011276354
375.1875083981496,0.21100024648379054,0.001,36.61619945535217
375.1849901606229,0.21271406962593517,0.001,36.60582203931736
375.18428077878286,0.2144278927680798,0.001,36.59758401030264
375.18578524224665,0.21614171591022446,0.001,36.58925982993693
375.1894487846598,0.2178555390523691,0.001,36.58239881641732
375.19469784672873,0.21956936219451373,0.001,36.57792393683829
375.2007155853837,0.22128318533665836,0.001,36.575074892708116
375.2066835814547,0.222997008478803,0.001,36.56782987484018
375.21195450294914,0.22471083162094765,0.001,36.55487665940806
375.21626007452124,0.2264246547630923,0.001,36.54254035608771
375.219772003992,0.22813847790523692,0.001,36.52954426343643
375.2228040807625,0.22985230104738155,0.001,36.51467514933099
375.22538086493313,0.23156612418952618,0.001,36.50396102225938
375.2271610757751,0.23327994733167084,0.001,36.496520138854095
375.2277909164127,0.23499377047381548,0.001,36.48639743780905
375.2275698321958,0.2367075936159601,0.001,36.47330430777707
375.22702609401546,0.23842141675810474,0.001,36.45868137239741
375.22662215204014,0.2401352399002494,0.001,36.44255876983164
375.22672765302076,0.24184906304239404,0.001,36.42582578397546
375.2277664673182,0.24356288618453867,0.001,36.40765510832292
375.230106941784,0.2452767093266833,0.001,36.387716574010184
375.2337350768432,0.24699053246882793,0.001,36.371751688189775
375.23814773876273,0.2487043556109726,0.001,36.36303138406409
375.24267334356716,0.25041817875311717,0.001,36.358289145439244
375.246932079242,0.25213200189526186,0.001,36.350952334782676
375.25096772834445,0.2538458250374065,0.001,36.33678327123499
375.25488398542427,0.2555596481795511,0.001,36.31872951532963
375.2583733186694,0.25727347132169576,0.001,36.30132535987944
375.26078330279756,0.2589872944638404,0.001,36.28521476867612
375.2616070740978,0.260701117605985,0.001,36.27070416651532
375.26075739041784,0.26241494074812965,0.001,36.2575985280119
375.25830313193535,0.2641287638902743,0.001,36.24372774140883
375.2541531087362,0.2658425870324189,0.001,36.22739820063419
375.2483869553079,0.26755641017456355,0.001,36.20944478183999
375.2419396523744,0.26927023331670824,0.001,36.19110744872092
375.2365279879284,0.2709840564588529,0.001,36.16915227540995
375.2335010497852,0.2726978796009975,0.001,36.14480573946068
375.2327040874424,0.27441170274314214,0.001,36.12892483218149
375.232471402838,0.27612552588528677,0.001,36.122637183184395
375.2308806526801,0.2778393490274314,0.001,36.11249151565661
375.22740477657675,0.27955317216957604,0.001,36.094434406959536
375.2229006435377,0.28126699531172067,0.001,36.072331846384685
375.21866281403703,0.2829808184538653,0.001,36.047302423741456
375.21518422915693,0.28469464159601,0.001,36.02499384599334
375.2116519357902,0.2864084647381546,0.001,36.01203081163579
375.2066238751902,0.28812228788029925,0.001,36.00381635671777
375.1992968001088,0.2898361110224439,0.001,35.991879147267234
375.1903130593085,0.2915499341645885,0.001,35.97415077830489
375.1815990234604,0.29326375730673315,0.001,35.95362935085608
375.17553453043985,0.2949775804488778,0.001,35.932857855588935
375.1740387103185,0.2966914035910224,0.001,35.91292995893273
375.1777782373946,0.29840522673316705,0.001,35.892958467578254
375.1850937111716,0.3001190498753117,0.001,35.872938445552045
375.19359204953633,0.30183287301745637,0.001,35.85739807571193
375.20102068226123,0.303546696159601,0.001,35.84534352201159
375.20616863941376,0.30526051930174564,0.001,35.83044353947454
375.2089781624831,0.30697434244389027,0.001,35.811074452432926
375.21006431965554,0.3086881655860349,0.001,35.7893637510731
375.21024130474973,0.31040198872817953,0.001,35.76827655638491
375.21032293329887,0.31211581187032417,0.001,35.75099754911695
375.21099356697204,0.3138296350124688,0.001,35.736342313078865
375.2125645227418,0.31554345815461343,0.001,35.72024153568742
375.21475164454887,0.3172572812967581,0.001,35.70275333802656
375.2166418018848,0.31897110443890275,0.001,35.68609879611041
375.2173051958869,0.3206849275810474,0.001,35.67262741904162
375.2165586484374,0.322398750723192,0.001,35.659756338645465
375.2153469261843,0.32411257386533665,0.001,35.64180141102553
375.2153823649269,0.3258263970074813,0.001,35.61799271110678
375.21799391794883,0.3275402201496259,0.001,35.59200485100962
375.22299441054145,0.32925404329177055,0.001,35.569929473069124
375.22854509744553,0.3309678664339152,0.001,35.55343480350517
375.2321873554279,0.3326816895760598,0.001,35.53907317112359
375.2322618071307,0.3343955127182045,0.001,35.52570947354742
375.22875719989156,0.33610933586034913,0.001,35.51149920619618
375.2231613736419,0.33782315900249377,0.001,35.49445489353483
375.2175473048702,0.3395369821446384,0.001,35.47752266310676
375.2131204506618,0.34125080528678303,0.001,35.461295380001914
375.2094384922231,0.34296462842892766,0.001,35.44400458732934
375.2052173420045,0.3446784515710723,0.001,35.427598880811516
375.1996791517423,0.34639227471321693,0.001,35.41302153728614
375.19346505014903,0.34810609785536156,0.001,35.396158505754364
375.18839553667004,0.34981992099750625,0.001,35.37478015277667
375.1864397561048,0.3515337441396509,0.001,35.353455743532244
375.18873108036684,0.3532475672817955,0.001,35.3328673481938
375.19513205368395,0.35496139042394015,0.001,35.311563362281575
375.20435334713346,0.3566752135660848,0.001,35.29541234884849
375.21437456396876,0.3583890367082294,0.001,35.2853377407412
375.22289621472777,0.36010285985037405,0.001,35.273900691198904
375.2280207519631,0.3618166829925187,0.001,35.25734244220329
375.2295336684097,0.3635305061346633,0.001,35.23680619004584
375.2286394758013,0.36524432927680794,0.001,35.21268126956534
375.2273014502018,0.36695815241895263,0.001,35.18918499524816
375.2269430319657,0.36867197556109726,0.001,35.17031263878092
375.2276291518965,0.3703857987032419,0.001,35.15387889349769
375.22839817436335,0.37209962184538653,0.001,35.139667883980444
375.2282739080903,0.37381344498753116,0.001,35.12612671602093
375.226906442797,0.3755272681296758,0.001,35.10938329024671
375.2244421393691,0.37724109127182043,0.001,35.091245868599486
375.2211822845556,0.37895491441396506,0.001,35.07432603275438
375.21762947653275,0.3806687375561097,0.001,35.05858864339527
375.21477032085875,0.3823825606982544,0.001,35.03943399930599
375.2133674349135,0.384096383840399,0.001,35.01442284782067
375.2130234199709,0.38581020698254365,0.001,34.99040217369239
375.2120843102278,0.3875240301246883,0.001,34.97255859491044
375.2089642694135,0.3892378532668329,0.001,34.95834367310193
375.2037527108207,0.39095167640897754,0.001,34.94222483933943
375.1984075736932,0.3926654995511222,0.001,34.917908288668826
375.1953407052645,0.3943793226932668,0.001,34.88905543911011
375.1957835899193,0.39609314583541144,0.001,34.868034570417834
375.1991934367635,0.3978069689775561,0.001,34.854981067205145
375.20377436556754,0.39952079211970076,0.001,34.84290584000282
375.2074996828784,0.4012346152618454,0.001,34.829464298109684
375.20901154372154,0.40294843840399003,0.001,34.81328567099697
375.20879915987143,0.40466226154613466,0.001,34.79423509014224
375.20848822264685,0.4063760846882793,0.001,34.77175597168129
375.2097047057844,0.4080899078304239,0.001,34.74803515690545
375.2128347940445,0.40980373097256856,0.001,34.72744978122014
375.21663527450556,0.4115175541147132,0.001,34.70983379433567
375.2191774512599,0.4132313772568578,0.001,34.691865701772045
375.2194047578701,0.4149452003990025,0.001,34.67196823482677
375.2178990609827,0.41665902354114714,0.001,34.64996821041656
