Repository: gkronber/Empirical-Constitutive-Models-SymReg-RSPA

`AA6080.csv` contains data from Kronberger G, Kabliman E, Kronsteiner J, Kommenda M.: _Extending a physics-based constitutive model using genetic programming._ Applications in Engineering Science 9, 100080, 2022 (https://doi.org/10.1016/j.apples.2021.100080).

This is an extended dataset compared to `../2019/AA6082_all_temps_combined.csv` which contains stress-strain measurements for phip in (0.001, 0.01, 0.1, 0.316, 1, 3.16, 10) and temperature in (200, 225, 250, 275, 300, 325, 375, 400, 425, 450, 475, 500). 

We have have however only used measurements with temperature >= 350°C and for phip (0.001, 0.1, 0.1, 1, 10) in this paper.

File: data/2021/AA6082_interpolated_gt350_tomax_cv.csv (part 2 of 23)
group,temp,phi,phip,log10_epsp,kf
1,375.263885,0.02299768,0.001,-3.0,37.32621272
1,375.2637088104011,0.02305765102244389,0.001,-3.0,37.32874058324811
1,375.2633228691829,0.023189016832917703,0.001,-3.0,37.334277837589006
1,375.26293692796474,0.02332038264339152,0.001,-3.0,37.3398150919299
1,375.26255098674653,0.023451748453865336,0.001,-3.0,37.34535234627079
1,375.2621650455284,0.02358311426433915,0.001,-3.0,37.35088960061169
1,375.26177910431016,0.023714480074812968,0.001,-3.0,37.35642685495258
1,375.261393163092,0.023845845885286782,0.001,-3.0,37.361964109293474
1,375.2610072218738,0.023977211695760597,0.001,-3.0,37.36750136363437
1,375.26062128065564,0.02410857750623441,0.001,-3.0,37.37303861797526
1,375.26023533943743,0.02423994331670823,0.001,-3.0,37.378575872316155
1,375.2598493982193,0.024371309127182043,0.001,-3.0,37.38411312665705
1,375.25946345700106,0.024502674937655858,0.001,-3.0,37.389650380997935
1,375.259279,0.02456546,0.001,-3.0,37.39229686
1,375.25921111839955,0.024634040748129676,0.001,-3.0,37.394438042873325
1,375.2590810918002,0.02476540655860349,0.001,-3.0,37.398539459541965
1,375.2589510652009,0.024896772369077304,0.001,-3.0,37.402640876210604
1,375.2588210386016,0.025028138179551122,0.001,-3.0,37.406742292879244
1,375.25869101200226,0.025159503990024937,0.001,-3.0,37.41084370954788
1,375.25856098540294,0.02529086980049875,0.001,-3.0,37.41494512621652
1,375.2584309588036,0.025422235610972566,0.001,-3.0,37.41904654288516
1,375.2583009322043,0.025553601421446383,0.001,-3.0,37.4231479595538
1,375.25817090560497,0.025684967231920198,0.001,-3.0,37.42724937622244
1,375.25804087900565,0.025816333042394012,0.001,-3.0,37.43135079289108
1,375.2579108524064,0.02594769885286783,0.001,-3.0,37.43545220955972
1,375.25778082580706,0.026079064663341645,0.001,-3.0,37.43955362622836
1,375.2577265,0.02613395,0.001,-3.0,37.44126722
1,375.25785052225814,0.02621043047381546,0.001,-3.0,37.443007215651136
1,375.2580635476703,0.026341796284289277,0.001,-3.0,37.445995899265775
1,375.25827657308247,0.02647316209476309,0.001,-3.0,37.44898458288041
1,375.25848959849463,0.026604527905236906,0.001,-3.0,37.45197326649505
1,375.2587026239068,0.026735893715710723,0.001,-3.0,37.45496195010969
1,375.25891564931896,0.026867259526184538,0.001,-3.0,37.45795063372432
1,375.25912867473113,0.026998625336658352,0.001,-3.0,37.460939317338955
1,375.2593417001433,0.027129991147132167,0.001,-3.0,37.463928000953594
1,375.25955472555546,0.027261356957605985,0.001,-3.0,37.466916684568226
1,375.2597677509677,0.0273927227680798,0.001,-3.0,37.469905368182864
1,375.25998077637985,0.027524088578553613,0.001,-3.0,37.472894051797496
1,375.26019380179207,0.02765545438902743,0.001,-3.0,37.475882735412135
1,375.2602692,0.02770195,0.001,-3.0,37.47694055
1,375.260581142038,0.027786820199501246,0.001,-3.0,37.478847332397315
1,375.26106397958154,0.02791818600997506,0.001,-3.0,37.48179873367234
1,375.26154681712507,0.028049551820448878,0.001,-3.0,37.48475013494737
1,375.2620296546686,0.028180917630922692,0.001,-3.0,37.4877015362224
1,375.2625124922121,0.028312283441396507,0.001,-3.0,37.49065293749743
1,375.26299532975565,0.028443649251870325,0.001,-3.0,37.493604338772464
1,375.2634781672992,0.02857501506234414,0.001,-3.0,37.49655574004749
1,375.26396100484277,0.028706380872817953,0.001,-3.0,37.499507141322525
1,375.2644438423863,0.028837746683291768,0.001,-3.0,37.50245854259755
1,375.2649266799299,0.028969112493765586,0.001,-3.0,37.505409943872586
1,375.2654095174734,0.0291004783042394,0.001,-3.0,37.50836134514761
1,375.265892355017,0.029231844114713215,0.001,-3.0,37.51131274642265
1,375.2660294,0.02926913,0.001,-3.0,37.51215045
1,375.2664318208578,0.029363209925187032,0.001,-3.0,37.51461858422909
1,375.26699372970324,0.029494575735660847,0.001,-3.0,37.51806489280892
1,375.2675556385487,0.02962594154613466,0.001,-3.0,37.521511201388755
1,375.2681175473941,0.02975730735660848,0.001,-3.0,37.524957509968594
1,375.26867945623957,0.029888673167082293,0.001,-3.0,37.528403818548426
1,375.269241365085,0.030020038977556108,0.001,-3.0,37.531850127128266
1,375.26980327393045,0.030151404788029922,0.001,-3.0,37.5352964357081
1,375.27036518277595,0.03028277059850374,0.001,-3.0,37.53874274428794
1,375.2709270916214,0.030414136408977555,0.001,-3.0,37.54218905286777
1,375.2714890004669,0.03054550221945137,0.001,-3.0,37.54563536144761
1,375.2720509093123,0.030676868029925187,0.001,-3.0,37.54908167002744
1,375.2726128181578,0.030808233840399,0.001,-3.0,37.55252797860728
1,375.2727318,0.03083605,0.001,-3.0,37.55325772
1,375.27307777137787,0.030939599650872816,0.001,-3.0,37.55580979924452
1,375.273516679767,0.031070965461346634,0.001,-3.0,37.559047434094325
1,375.2739555881561,0.031202331271820448,0.001,-3.0,37.56228506894413
1,375.27439449654526,0.03133369708229426,0.001,-3.0,37.56552270379393
1,375.2748334049344,0.03146506289276808,0.001,-3.0,37.568760338643735
1,375.2752723133235,0.03159642870324189,0.001,-3.0,37.57199797349354
1,375.27571122171264,0.03172779451371571,0.001,-3.0,37.57523560834334
1,375.2761501301017,0.03185916032418953,0.001,-3.0,37.57847324319314
1,375.27658903849084,0.03199052613466334,0.001,-3.0,37.58171087804294
1,375.2770279468799,0.032121891945137156,0.001,-3.0,37.58494851289274
1,375.27746685526904,0.03225325775561097,0.001,-3.0,37.58818614774254
1,375.2779057636581,0.032384623566084784,0.001,-3.0,37.59142378259234
1,375.2779694,0.03240367,0.001,-3.0,37.5918932
1,375.2781382544959,0.0325159893765586,0.001,-3.0,37.593537111254086
1,375.27833574230596,0.03264735518703242,0.001,-3.0,37.595459786938875
1,375.278533230116,0.032778720997506235,0.001,-3.0,37.59738246262366
1,375.27873071792607,0.03291008680798005,0.001,-3.0,37.59930513830845
1,375.2789282057361,0.03304145261845386,0.001,-3.0,37.60122781399324
1,375.2791256935462,0.03317281842892768,0.001,-3.0,37.60315048967803
1,375.27932318135623,0.03330418423940149,0.001,-3.0,37.60507316536282
1,375.2795206691663,0.033435550049875314,0.001,-3.0,37.606995841047606
1,375.27971815697634,0.03356691586034913,0.001,-3.0,37.608918516732395
1,375.2799156447864,0.03369828167082294,0.001,-3.0,37.610841192417176
1,375.28011313259645,0.03382964748129676,0.001,-3.0,37.612763868101965
1,375.2803106204065,0.03396101329177057,0.001,-3.0,37.614686543786746
1,375.2803284,0.03397284,0.001,-3.0,37.61485964
1,375.2802878660184,0.034092379102244386,0.001,-3.0,37.61540516256242
1,375.28024332177097,0.0342237449127182,0.001,-3.0,37.61600465688853
1,375.28019877752354,0.03435511072319202,0.001,-3.0,37.61660415121464
1,375.2801542332761,0.034486476533665836,0.001,-3.0,37.61720364554075
1,375.28010968902873,0.03461784234413965,0.001,-3.0,37.61780313986685
1,375.2800651447813,0.034749208154613465,0.001,-3.0,37.61840263419296
1,375.28002060053393,0.03488057396508728,0.001,-3.0,37.619002128519064
1,375.2799760562865,0.03501193977556109,0.001,-3.0,37.619601622845174
1,375.2799315120391,0.035143305586034915,0.001,-3.0,37.62020111717128
1,375.2798869677917,0.03527467139650873,0.001,-3.0,37.62080061149739
1,375.2798424235443,0.035406037206982544,0.001,-3.0,37.62140010582349
1,375.2797978792969,0.03553740301745636,0.001,-3.0,37.6219996001496
1,375.2797957,0.03554383,0.001,-3.0,37.62202893
1,375.27960921500625,0.03566876882793017,0.001,-3.0,37.622218259424265
1,375.2794131370315,0.03580013463840399,0.001,-3.0,37.62241732814996
1,375.27921705905675,0.0359315004488778,0.001,-3.0,37.62261639687565
1,375.279020981082,0.03606286625935162,0.001,-3.0,37.62281546560134
1,375.2788249031072,0.03619423206982544,0.001,-3.0,37.623014534327034
1,375.27862882513244,0.03632559788029925,0.001,-3.0,37.623213603052726
1,375.27843274715764,0.036456963690773066,0.001,-3.0,37.62341267177842
1,375.2782366691829,0.03658832950124688,0.001,-3.0,37.62361174050411
1,375.2780405912081,0.036719695311720695,0.001,-3.0,37.62381080922981
1,375.27784451323333,0.036851061122194516,0.001,-3.0,37.6240098779555
1,375.2776484352585,0.03698242693266833,0.001,-3.0,37.6242089466812
1,375.2774523572838,0.037113792743142145,0.001,-3.0,37.62440801540689
1,375.2774486,0.03711631,0.001,-3.0,37.62441183
1,375.27722568171583,0.03724515855361596,0.001,-3.0,37.624573411563574
1,375.27699840837636,0.03737652436408977,0.001,-3.0,37.62473814987426
1,375.2767711350369,0.03750789017456359,0.001,-3.0,37.62490288818495
1,375.2765438616974,0.0376392559850374,0.001,-3.0,37.62506762649563
1,375.27631658835793,0.037770621795511224,0.001,-3.0,37.625232364806315
1,375.27608931501845,0.03790198760598504,0.001,-3.0,37.625397103116995
1,375.275862041679,0.03803335341645885,0.001,-3.0,37.62556184142768
1,375.2756347683395,0.03816471922693267,0.001,-3.0,37.62572657973836
1,375.275407495,0.03829608503740648,0.001,-3.0,37.62589131804905
1,375.27518022166055,0.038427450847880296,0.001,-3.0,37.62605605635973
1,375.2749529483211,0.03855881665835411,0.001,-3.0,37.62622079467042
1,375.2747267,0.03868959,0.001,-3.0,37.62638479
1,375.2747259339755,0.03869018246882793,0.001,-3.0,37.626385275270586
1,375.27455608634347,0.038821548279301746,0.001,-3.0,37.62649287243062
1,375.27438623871143,0.03895291408977556,0.001,-3.0,37.62660046959065
1,375.2742163910794,0.039084279900249375,0.001,-3.0,37.62670806675068
1,375.27404654344735,0.03921564571072319,0.001,-3.0,37.62681566391071
1,375.2738766958153,0.039347011521197,0.001,-3.0,37.62692326107074
1,375.2737068481833,0.039478377331670825,0.001,-3.0,37.627030858230775
1,375.27353700055124,0.03960974314214464,0.001,-3.0,37.627138455390806
1,375.2733671529192,0.039741108952618454,0.001,-3.0,37.627246052550845
1,375.2731973052871,0.03987247476309227,0.001,-3.0,37.62735364971088
1,375.2730274576551,0.04000384057356608,0.001,-3.0,37.627461246870915
1,375.272857610023,0.0401352063840399,0.001,-3.0,37.62756884403095
1,375.2726922,0.04026314,0.001,-3.0,37.62767363
1,375.27268998195217,0.04026657219451371,0.001,-3.0,37.6276858959788
1,375.27260508709975,0.04039793800498753,0.001,-3.0,37.628155371190736
1,375.2725201922473,0.04052930381546135,0.001,-3.0,37.62862484640267
1,375.2724352973949,0.04066066962593516,0.001,-3.0,37.62909432161461
1,375.2723504025425,0.040792035436408976,0.001,-3.0,37.629563796826545
1,375.27226550769007,0.04092340124688279,0.001,-3.0,37.63003327203849
1,375.27218061283764,0.041054767057356605,0.001,-3.0,37.630502747250425
1,375.2720957179852,0.041186132867830426,0.001,-3.0,37.63097222246237
1,375.2720108231328,0.04131749867830424,0.001,-3.0,37.631441697674305
1,375.2719259282804,0.041448864488778055,0.001,-3.0,37.63191117288625
1,375.27184103342796,0.04158023029925187,0.001,-3.0,37.632380648098184
1,375.2717561385756,0.041711596109725683,0.001,-3.0,37.63285012331013
1,375.2716752,0.04183684,0.001,-3.0,37.63329772
1,375.27167409550077,0.0418429619201995,0.001,-3.0,37.633343663666835
1,375.27165039485965,0.04197432773067331,0.001,-3.0,37.63432953522892
1,375.2716266942185,0.042105693541147134,0.001,-3.0,37.63531540679101
1,375.2716029935774,0.04223705935162095,0.001,-3.0,37.6363012783531
1,375.27157929293634,0.04236842516209476,0.001,-3.0,37.63728714991519
1,375.2715555922952,0.04249979097256858,0.001,-3.0,37.63827302147728
1,375.27153189165415,0.04263115678304239,0.001,-3.0,37.63925889303937
1,375.271508191013,0.042762522593516206,0.001,-3.0,37.64024476460146
1,375.27148449037196,0.04289388840399003,0.001,-3.0,37.64123063616355
1,375.27146078973084,0.04302525421446384,0.001,-3.0,37.64221650772564
1,375.2714370890898,0.043156620024937656,0.001,-3.0,37.64320237928773
1,375.27141338844865,0.04328798583541147,0.001,-3.0,37.64418825084982
1,375.2713912,0.04341097,0.001,-3.0,37.64511122
1,375.27139026977034,0.043419351645885285,0.001,-3.0,37.645172528253944
1,375.2713756902505,0.0435507174563591,0.001,-3.0,37.64613341452606
1,375.2713611107307,0.04368208326683291,0.001,-3.0,37.64709430079818
1,375.27134653121095,0.043813449077306735,0.001,-3.0,37.6480551870703
1,375.27133195169114,0.04394481488778055,0.001,-3.0,37.649016073342416
1,375.2713173721714,0.044076180698254364,0.001,-3.0,37.64997695961454
1,375.27130279265157,0.04420754650872818,0.001,-3.0,37.65093784588666
1,375.2712882131318,0.04433891231920199,0.001,-3.0,37.651898732158784
1,375.271273633612,0.04447027812967581,0.001,-3.0,37.6528596184309
1,375.27125905409224,0.04460164394014962,0.001,-3.0,37.65382050470303
1,375.2712444745724,0.04473300975062344,0.001,-3.0,37.654781390975145
1,375.27122989505267,0.04486437556109726,0.001,-3.0,37.65574227724727
1,375.2712164,0.04498597,0.001,-3.0,37.65663169
1,375.27121088825265,0.04499574137157107,0.001,-3.0,37.65669391670429
1,375.27113678860786,0.045127107182044886,0.001,-3.0,37.657530489275835
1,375.27106268896307,0.0452584729925187,0.001,-3.0,37.65836706184738
1,375.2709885893183,0.045389838802992515,0.001,-3.0,37.65920363441892
1,375.2709144896735,0.045521204613466336,0.001,-3.0,37.660040206990466
1,375.2708403900287,0.04565257042394015,0.001,-3.0,37.66087677956201
1,375.2707662903839,0.045783936234413965,0.001,-3.0,37.66171335213355
1,375.2706921907391,0.04591530204488778,0.001,-3.0,37.6625499247051
1,375.2706180910944,0.046046667855361594,0.001,-3.0,37.66338649727664
1,375.2705439914496,0.04617803366583541,0.001,-3.0,37.664223069848184
1,375.27046989180485,0.04630939947630922,0.001,-3.0,37.66505964241972
1,375.27039579216006,0.046440765286783044,0.001,-3.0,37.665896214991264
1,375.2703273,0.04656219,0.001,-3.0,37.66666948
1,375.27031133866427,0.04657213109725686,0.001,-3.0,37.66675958072901
1,375.2701004189081,0.04670349690773067,0.001,-3.0,37.667950209387435
1,375.26988949915193,0.04683486271820449,0.001,-3.0,37.66914083804586
1,375.26967857939576,0.0469662285286783,0.001,-3.0,37.67033146670429
1,375.2694676596396,0.047097594339152116,0.001,-3.0,37.67152209536272
1,375.2692567398834,0.04722896014962594,0.001,-3.0,37.672712724021146
1,375.26904582012725,0.04736032596009975,0.001,-3.0,37.673903352679574
1,375.2688349003711,0.047491691770573566,0.001,-3.0,37.675093981338
1,375.2686239806149,0.04762305758104738,0.001,-3.0,37.67628460999643
2,400.1743244,0.00020068,0.001,-3.0,0.21440469
2,400.1707235,0.00020607,0.001,-3.0,0.21185967
2,400.1692355,0.00021112,0.001,-3.0,0.2111846
2,400.1696223,0.0002157,0.001,-3.0,0.20631401
2,400.1711943,0.00021976,0.001,-3.0,0.19922125
2,400.1731827,0.00022335,0.001,-3.0,0.20241203
2,400.1750067,0.0002266,0.001,-3.0,0.21281583
2,400.1762665,0.00022971,0.001,-3.0,0.21716955
2,400.1766348,0.00023284,0.001,-3.0,0.21559573
2,400.1758918,0.00023607,0.001,-3.0,0.21114591
2,400.174077,0.00023939,0.001,-3.0,0.20036466
2,400.1715432,0.00024267,0.001,-3.0,0.18938834
2,400.1688215,0.00024572,0.001,-3.0,0.18672093
2,400.1664481,0.00024841,0.001,-3.0,0.18779334
2,400.1649616,0.00025067,0.001,-3.0,0.1892753
2,400.165041,0.00025249,0.001,-3.0,0.19247239
2,400.167472,0.00025381,0.001,-3.0,0.19047193
2,400.1957291,0.00025422,0.001,-3.0,0.21023727
2,400.1885666,0.00025439,0.001,-3.0,0.19356236
2,400.1727044,0.00025453,0.001,-3.0,0.18223461
2,400.2005399,0.00025461,0.001,-3.0,0.2230718
2,400.1802523,0.00025465,0.001,-3.0,0.18144751
2,400.2031102,0.00025584,0.001,-3.0,0.22701156
2,400.2044877,0.00025795,0.001,-3.0,0.22267215
2,400.2056985,0.00026078,0.001,-3.0,0.21589226
2,400.2070196,0.00026416,0.001,-3.0,0.20932127
2,400.2079497,0.00026799,0.001,-3.0,0.19900888
2,400.2076868,0.00027225,0.001,-3.0,0.18470868
2,400.2056341,0.00027691,0.001,-3.0,0.17570907
2,400.2016956,0.00028179,0.001,-3.0,0.17479014
2,400.19769072056863,0.0002854026683291771,0.001,-3.0,0.17851069266988456
2,400.1963634,0.0002866,0.001,-3.0,0.17974378
2,400.1905424,0.00029097,0.001,-3.0,0.18951864
2,400.1850838,0.00029463,0.001,-3.0,0.19544571
2,400.1803139,0.00029749,0.001,-3.0,0.19765639
2,400.1759768,0.00029971,0.001,-3.0,0.20666004
2,400.1716406,0.00030155,0.001,-3.0,0.21860504
2,400.1671965,0.00030324,0.001,-3.0,0.22251514
2,400.1630445,0.00030482,0.001,-3.0,0.22101581
2,400.1598355,0.00030619,0.001,-3.0,0.2207792
2,400.1579812,0.00030728,0.001,-3.0,0.21933114
2,400.1573393,0.00030815,0.001,-3.0,0.2157456
2,400.157371,0.00030903,0.001,-3.0,0.2134257
2,400.1576578,0.00031028,0.001,-3.0,0.20984684
2,400.1582924,0.00031288,0.001,-3.0,0.20283836
2,400.1597683,0.00031931,0.001,-3.0,0.19566241
2,400.1625554,0.00033485,0.001,-3.0,0.19265218
2,400.1668625,0.00036832,0.001,-3.0,0.19728874
2,400.16709147557197,0.0003708053366583541,0.001,-3.0,0.19871080896320958
2,400.1727174,0.00043187,0.001,-3.0,0.23365101
2,400.174364403187,0.00045620800498753116,0.001,-3.0,0.2732354888841652
2,400.1800226,0.00053982,0.001,-3.0,0.40922598
2,400.1801119999297,0.0005416106733167083,0.001,-3.0,0.41467606387031175
2,400.1843757550624,0.0006270133416458852,0.001,-3.0,0.6746071751452922
2,400.1883786,0.00070719,0.001,-3.0,0.91863243
2,400.18856360040695,0.0007124160099750623,0.001,-3.0,0.9423331608950083
2,400.1915868492086,0.0007978186783042393,0.001,-3.0,1.3296469374557436
2,400.19461009801023,0.0008832213466334164,0.001,-3.0,1.7169607140164795
2,400.1969291,0.00094873,0.001,-3.0,2.01405218
2,400.1973891645426,0.0009686240149625935,0.001,-3.0,2.135059865152631
2,400.19936416755814,0.0010540266832917706,0.001,-3.0,2.6545316369293794
2,400.2013391705737,0.0011394293516209476,0.001,-3.0,3.1740034087061275
2,400.20331417358926,0.0012248320199501248,0.001,-3.0,3.6934751804828765
2,400.2045613,0.00127876,0.001,-3.0,4.02149846
2,400.2049895069729,0.0013102346882793018,0.001,-3.0,4.251795931995295
2,400.2061513935579,0.0013956373566084788,0.001,-3.0,4.8766795986207105
2,400.2073132801429,0.001481040024937656,0.001,-3.0,5.501563265246128
2,400.20847516672796,0.001566442693266833,0.001,-3.0,6.126446931871545
2,400.209637053313,0.00165184536159601,0.001,-3.0,6.751330598496961
2,400.2104515,0.00171171,0.001,-3.0,7.18935479
2,400.21064563340184,0.0017372480299251872,0.001,-3.0,7.385894621662779
2,400.21129484207523,0.0018226506982543641,0.001,-3.0,8.043150725839169
2,400.2119440507486,0.0019080533665835411,0.001,-3.0,8.700406830015558
2,400.212593259422,0.0019934560349127183,0.001,-3.0,9.357662934191948
2,400.2132424680954,0.002078858703241895,0.001,-3.0,10.014919038368337
2,400.21389167676887,0.0021642613715710723,0.001,-3.0,10.672175142544727
2,400.21454088544226,0.0022496640399002495,0.001,-3.0,11.32943124672112
2,400.2146339,0.0022619,0.001,-3.0,11.42359879
2,400.2150122961736,0.0023350667082294263,0.001,-3.0,11.941420742087558
2,400.21545397304675,0.0024204693765586035,0.001,-3.0,12.545840122128972
2,400.2158956499199,0.0025058720448877807,0.001,-3.0,13.150259502170385
2,400.21633732679305,0.0025912747132169575,0.001,-3.0,13.754678882211795
2,400.2167790036662,0.0026766773815461347,0.001,-3.0,14.359098262253209
2,400.21722068053936,0.002762080049875312,0.001,-3.0,14.963517642294622
2,400.21766235741256,0.0028474827182044886,0.001,-3.0,15.567937022336032
2,400.2181040342857,0.002932885386533666,0.001,-3.0,16.172356402377446
2,400.2181505,0.00294187,0.001,-3.0,16.23594311
2,400.21855358044473,0.003018288054862843,0.001,-3.0,16.671565795141763
2,400.2190040518103,0.00310369072319202,0.001,-3.0,17.158405453159766
2,400.21945452317595,0.003189093391521197,0.001,-3.0,17.645245111177772
2,400.21990499454154,0.0032744960598503742,0.001,-3.0,18.132084769195774
2,400.2203554659072,0.003359898728179551,0.001,-3.0,18.618924427213777
2,400.22080593727276,0.003445301396508728,0.001,-3.0,19.10576408523178
2,400.2212564086384,0.0035307040648379054,0.001,-3.0,19.592603743249786
2,400.221706880004,0.003616106733167082,0.001,-3.0,20.07944340126779
2,400.2221573513696,0.0037015094014962594,0.001,-3.0,20.56628305928579
2,400.2224626,0.00375938,0.001,-3.0,20.89617559
2,400.22263112782343,0.0037869120698254366,0.001,-3.0,21.0068609953746
2,400.2231538900386,0.0038723147381546134,0.001,-3.0,21.350199837097065
2,400.22367665225374,0.0039577174064837906,0.001,-3.0,21.693538678819532
2,400.2241994144689,0.004043120074812967,0.001,-3.0,22.036877520542
2,400.22472217668405,0.004128522743142144,0.001,-3.0,22.380216362264466
2,400.2252449388992,0.004213925411471321,0.001,-3.0,22.723555203986933
2,400.22576770111436,0.0042993280798004985,0.001,-3.0,23.066894045709404
2,400.22629046332946,0.004384730748129675,0.001,-3.0,23.41023288743187
2,400.2268132255446,0.004470133416458852,0.001,-3.0,23.753571729154338
2,400.2273359877597,0.00455553608478803,0.001,-3.0,24.09691057087681
2,400.22785874997487,0.0046409387531172065,0.001,-3.0,24.440249412599275
2,400.2283116,0.00471492,0.001,-3.0,24.73767145
2,400.2283803769325,0.004726341421446383,0.001,-3.0,24.76652315978969
2,400.22889465035985,0.004811744089775561,0.001,-3.0,24.982259267021657
2,400.2294089237872,0.004897146758104738,0.001,-3.0,25.197995374253622
2,400.2299231972146,0.004982549426433914,0.001,-3.0,25.41373148148559
2,400.23043747064196,0.005067952094763092,0.001,-3.0,25.62946758871756
2,400.23095174406933,0.005153354763092269,0.001,-3.0,25.845203695949525
2,400.2314660174967,0.005238757431421446,0.001,-3.0,26.060939803181494
2,400.23198029092407,0.005324160099750623,0.001,-3.0,26.276675910413463
2,400.2324945643515,0.0054095627680798,0.001,-3.0,26.492412017645428
2,400.23300883777887,0.005494965436408977,0.001,-3.0,26.708148124877397
2,400.2335231112063,0.005580368104738154,0.001,-3.0,26.923884232109366
2,400.23403738463367,0.005665770773067331,0.001,-3.0,27.13962033934133
2,400.2345516580611,0.005751173441396508,0.001,-3.0,27.3553564465733
2,400.2348514,0.00580095,0.001,-3.0,27.48109726
2,400.23500064935905,0.005836576109725686,0.001,-3.0,27.533512219641846
2,400.235358428909,0.005921978778054862,0.001,-3.0,27.65916100499189
2,400.235716208459,0.006007381446384039,0.001,-3.0,27.784809790341935
2,400.23607398800897,0.006092784114713217,0.001,-3.0,27.91045857569198
2,400.23643176755894,0.0061781867830423935,0.001,-3.0,28.036107361042024
2,400.2367895471089,0.00626358945137157,0.001,-3.0,28.161756146392065
2,400.23714732665894,0.006348992119700748,0.001,-3.0,28.28740493174211
2,400.2375051062089,0.006434394788029925,0.001,-3.0,28.413053717092154
2,400.23786288575894,0.0065197974563591015,0.001,-3.0,28.538702502442195
2,400.2382206653089,0.006605200124688279,0.001,-3.0,28.66435128779224
2,400.23857844485894,0.006690602793017456,0.001,-3.0,28.790000073142284
2,400.2389362244089,0.006776005461346633,0.001,-3.0,28.915648858492325
2,400.23929400395895,0.00686140812967581,0.001,-3.0,29.04129764384237
2,400.2396517835089,0.006946810798004987,0.001,-3.0,29.16694642919241
2,400.2398881,0.00700322,0.001,-3.0,29.24993854
2,400.23991779239964,0.007032213466334164,0.001,-3.0,29.27403181904129
2,400.24000525383417,0.0071176161346633415,0.001,-3.0,29.345000577837176
2,400.24009271526876,0.007203018802992518,0.001,-3.0,29.41596933663306
2,400.2401801767033,0.007288421471321695,0.001,-3.0,29.486938095428947
2,400.2402676381379,0.007373824139650873,0.001,-3.0,29.557906854224832
2,400.2403550995724,0.007459226807980049,0.001,-3.0,29.628875613020718
2,400.240442561007,0.007544629476309226,0.001,-3.0,29.699844371816603
2,400.24053002244153,0.007630032144638404,0.001,-3.0,29.77081313061249
2,400.2406174838761,0.007715434812967581,0.001,-3.0,29.841781889408374
2,400.24070494531065,0.007800837481296757,0.001,-3.0,29.91275064820426
2,400.24079240674524,0.007886240149625936,0.001,-3.0,29.983719407000144
2,400.2408798681798,0.007971642817955113,0.001,-3.0,30.054688165796026
2,400.24096732961436,0.00805704548628429,0.001,-3.0,30.12565692459191
2,400.2410547910489,0.008142448154613466,0.001,-3.0,30.196625683387794
2,400.2411422524835,0.008227850822942643,0.001,-3.0,30.26759444218368
2,400.2412195,0.00830328,0.001,-3.0,30.33027533
2,400.24119693693194,0.008313253491271821,0.001,-3.0,30.334981921726623
2,400.2410037301436,0.008398656159600998,0.001,-3.0,30.37528430744438
2,400.2408105233552,0.008484058827930175,0.001,-3.0,30.41558669316214
2,400.24061731656684,0.008569461496259352,0.001,-3.0,30.4558890788799
2,400.2404241097785,0.008654864164588529,0.001,-3.0,30.496191464597658
2,400.2402309029901,0.008740266832917705,0.001,-3.0,30.536493850315416
2,400.24003769620174,0.008825669501246884,0.001,-3.0,30.576796236033175
2,400.2398444894134,0.00891107216957606,0.001,-3.0,30.617098621750934
2,400.239651282625,0.008996474837905237,0.001,-3.0,30.657401007468692
2,400.23945807583664,0.009081877506234414,0.001,-3.0,30.69770339318645
2,400.23926486904827,0.009167280174563591,0.001,-3.0,30.73800577890421
2,400.2390716622599,0.009252682842892768,0.001,-3.0,30.77830816462197
2,400.23887845547154,0.009338085511221946,0.001,-3.0,30.81861055033973
2,400.23868524868317,0.009423488179551123,0.001,-3.0,30.85891293605749
2,400.23849204189474,0.0095088908478803,0.001,-3.0,30.899215321775248
2,400.2382988351064,0.009594293516209476,0.001,-3.0,30.93951770749301
2,400.23810562831795,0.009679696184538653,0.001,-3.0,30.97982009321077
2,400.238102,0.0096813,0.001,-3.0,30.98057695
2,400.23773127172444,0.00976509885286783,0.001,-3.0,31.003758989251043
2,400.23735344812815,0.009850501521197009,0.001,-3.0,31.02738470656812
2,400.23697562453185,0.009935904189526185,0.001,-3.0,31.0510104238852
2,400.23659780093556,0.010021306857855362,0.001,-3.0,31.074636141202276
2,400.23621997733926,0.010106709526184539,0.001,-3.0,31.098261858519354
2,400.23584215374296,0.010192112194513716,0.001,-3.0,31.121887575836432
2,400.23546433014667,0.010277514862842892,0.001,-3.0,31.14551329315351
2,400.2350865065504,0.010362917531172071,0.001,-3.0,31.169139010470587
2,400.234708682954,0.010448320199501248,0.001,-3.0,31.192764727787665
2,400.2343308593577,0.010533722867830424,0.001,-3.0,31.216390445104743
2,400.2339530357614,0.010619125536159601,0.001,-3.0,31.24001616242182
2,400.2335752121651,0.010704528204488778,0.001,-3.0,31.2636418797389
2,400.2331973885687,0.010789930872817955,0.001,-3.0,31.287267597055976
2,400.23281956497243,0.010875333541147133,0.001,-3.0,31.310893314373054
2,400.2324417413761,0.01096073620947631,0.001,-3.0,31.33451903169013
2,400.2320639177798,0.011046138877805487,0.001,-3.0,31.358144749007206
2,400.2317441,0.01111843,0.001,-3.0,31.3781433
2,400.2316802661673,0.011131541546134664,0.001,-3.0,31.380378956456926
2,400.2312644815155,0.01121694421446384,0.001,-3.0,31.394941009240625
2,400.2308486968637,0.011302346882793017,0.001,-3.0,31.409503062024324
2,400.2304329122119,0.011387749551122194,0.001,-3.0,31.424065114808027
2,400.2300171275601,0.011473152219451372,0.001,-3.0,31.43862716759173
2,400.22960134290827,0.011558554887780549,0.001,-3.0,31.453189220375428
2,400.22918555825646,0.011643957556109726,0.001,-3.0,31.467751273159127
2,400.22876977360465,0.011729360224438903,0.001,-3.0,31.48231332594283
2,400.22835398895285,0.01181476289276808,0.001,-3.0,31.49687537872653
2,400.22793820430104,0.011900165561097256,0.001,-3.0,31.51143743151023
2,400.22752241964923,0.011985568229426435,0.001,-3.0,31.525999484293934
2,400.2271066349974,0.012070970897755611,0.001,-3.0,31.540561537077632
2,400.2266908503456,0.012156373566084788,0.001,-3.0,31.555123589861335
2,400.2262750656938,0.012241776234413965,0.001,-3.0,31.569685642645034
2,400.225859281042,0.012327178902743142,0.001,-3.0,31.584247695428736
2,400.2254434963902,0.012412581571072319,0.001,-3.0,31.598809748212435
2,400.2250277117384,0.012497984239401497,0.001,-3.0,31.613371800996138
2,400.2246119270866,0.012583386907730674,0.001,-3.0,31.627933853779837
2,400.2245383,0.01259851,0.001,-3.0,31.6305125
2,400.2242678589946,0.01266878957605985,0.001,-3.0,31.63848424641344
2,400.2239392232119,0.012754192244389027,0.001,-3.0,31.648171391002528
2,400.2236105874292,0.012839594912718204,0.001,-3.0,31.657858535591615
2,400.2232819516465,0.012924997581047381,0.001,-3.0,31.6675456801807
2,400.22295331586383,0.01301040024937656,0.001,-3.0,31.67723282476979
2,400.22262468008114,0.013095802917705736,0.001,-3.0,31.686919969358875
2,400.2222960442984,0.013181205586034913,0.001,-3.0,31.696607113947962
2,400.2219674085157,0.01326660825436409,0.001,-3.0,31.70629425853705
2,400.22163877273294,0.013352010922693267,0.001,-3.0,31.715981403126136
2,400.22131013695025,0.013437413591022443,0.001,-3.0,31.725668547715223
2,400.2209815011675,0.013522816259351622,0.001,-3.0,31.73535569230431
2,400.2206528653848,0.013608218927680799,0.001,-3.0,31.745042836893397
2,400.22032422960206,0.013693621596009975,0.001,-3.0,31.754729981482484
2,400.21999559381936,0.013779024264339152,0.001,-3.0,31.76441712607157
2,400.2196669580366,0.013864426932668329,0.001,-3.0,31.77410427066066
2,400.2193383222539,0.013949829600997506,0.001,-3.0,31.78379141524975
2,400.21900968647117,0.014035232269326684,0.001,-3.0,31.79347855983884
2,400.2187264,0.01410885,0.001,-3.0,31.80182895
2,400.21870115925987,0.014120634937655861,0.001,-3.0,31.8028448423467
2,400.2185182455593,0.014206037605985038,0.001,-3.0,31.81020677498282
2,400.2183353318588,0.014291440274314214,0.001,-3.0,31.81756870761894
2,400.21815241815824,0.014376842942643391,0.001,-3.0,31.824930640255058
2,400.2179695044577,0.014462245610972568,0.001,-3.0,31.832292572891177
2,400.21778659075716,0.014547648279301746,0.001,-3.0,31.839654505527296
2,400.2176036770566,0.014633050947630923,0.001,-3.0,31.847016438163415
2,400.2174207633561,0.0147184536159601,0.001,-3.0,31.854378370799534
2,400.21723784965553,0.014803856284289277,0.001,-3.0,31.861740303435653
2,400.217054935955,0.014889258952618454,0.001,-3.0,31.86910223607177
2,400.21687202225445,0.01497466162094763,0.001,-3.0,31.876464168707894
2,400.21668910855396,0.015060064289276809,0.001,-3.0,31.883826101344013
2,400.2165061948534,0.015145466957605986,0.001,-3.0,31.891188033980136
2,400.21632328115294,0.015230869625935162,0.001,-3.0,31.898549966616255
2,400.2161403674524,0.01531627229426434,0.001,-3.0,31.905911899252377
2,400.2159574537519,0.015401674962593516,0.001,-3.0,31.913273831888496
2,400.21577454005137,0.015487077630922693,0.001,-3.0,31.92063576452462
2,400.2155916263509,0.015572480299251871,0.001,-3.0,31.927997697160738
2,400.2154465,0.01564024,0.001,-3.0,31.93383876
2,400.2154366927088,0.015657882967581048,0.001,-3.0,31.93510981802744
2,400.2153892194689,0.015743285635910223,0.001,-3.0,31.94126251012109
2,400.21534174622894,0.0158286883042394,0.001,-3.0,31.94741520221474
2,400.215294272989,0.015914090972568577,0.001,-3.0,31.95356789430839
2,400.2152467997491,0.015999493640897755,0.001,-3.0,31.95972058640204
2,400.21519932650915,0.01608489630922693,0.001,-3.0,31.96587327849569
2,400.2151518532692,0.01617029897755611,0.001,-3.0,31.97202597058934
2,400.2151043800293,0.016255701645885284,0.001,-3.0,31.97817866268299
2,400.21505690678936,0.016341104314214462,0.001,-3.0,31.98433135477664
2,400.21500943354937,0.01642650698254364,0.001,-3.0,31.99048404687029
2,400.21496196030944,0.016511909650872816,0.001,-3.0,31.99663673896394
2,400.21491448706945,0.016597312319201994,0.001,-3.0,32.002789431057586
2,400.2148670138295,0.01668271498753117,0.001,-3.0,32.008942123151236
2,400.21481954058953,0.016768117655860348,0.001,-3.0,32.015094815244886
2,400.2147720673496,0.016853520324189523,0.001,-3.0,32.021247507338536
2,400.2147245941096,0.0169389229925187,0.001,-3.0,32.027400199432186
2,400.2146771208697,0.01702432566084788,0.001,-3.0,32.03355289152584
2,400.2146296476297,0.017109728329177055,0.001,-3.0,32.03970558361949
2,400.2145871,0.01718627,0.001,-3.0,32.0452199
2,400.2145909606289,0.017195130997506233,0.001,-3.0,32.04574017742942
2,400.2146281695336,0.01728053366583541,0.001,-3.0,32.05075463327517
2,400.2146653784383,0.017365936334164587,0.001,-3.0,32.055769089120915
2,400.214702587343,0.017451339002493765,0.001,-3.0,32.06078354496666
2,400.2147397962477,0.01753674167082294,0.001,-3.0,32.06579800081241
2,400.2147770051524,0.01762214433915212,0.001,-3.0,32.07081245665815
2,400.2148142140571,0.017707547007481294,0.001,-3.0,32.0758269125039
2,400.21485142296183,0.017792949675810472,0.001,-3.0,32.080841368349645
2,400.21488863186653,0.017878352344139647,0.001,-3.0,32.08585582419539
2,400.21492584077123,0.017963755012468826,0.001,-3.0,32.09087028004114
2,400.21496304967593,0.018049157680798004,0.001,-3.0,32.095884735886884
2,400.21500025858063,0.01813456034912718,0.001,-3.0,32.10089919173263
2,400.21503746748533,0.018219963017456358,0.001,-3.0,32.105913647578376
2,400.21507467639003,0.018305365685785533,0.001,-3.0,32.11092810342412
2,400.21511188529473,0.01839076835411471,0.001,-3.0,32.115942559269875
2,400.2151490941994,0.01847617102244389,0.001,-3.0,32.12095701511562
2,400.2151863031041,0.018561573690773065,0.001,-3.0,32.125971470961375
2,400.2152235120087,0.018646976359102244,0.001,-3.0,32.13098592680712
2,400.2152607209134,0.01873237902743142,0.001,-3.0,32.136000382652874
2,400.2152651,0.01874243,0.001,-3.0,32.13659053
2,400.2153243530818,0.018817781695760597,0.001,-3.0,32.14014514696605
2,400.2153915097827,0.018903184364089772,0.001,-3.0,32.144173905320116
2,400.2154586664836,0.01898858703241895,0.001,-3.0,32.148202663674184
2,400.21552582318446,0.01907398970074813,0.001,-3.0,32.15223142202826
2,400.21559297988534,0.019159392369077304,0.001,-3.0,32.156260180382326
2,400.2156601365862,0.019244795037406483,0.001,-3.0,32.1602889387364
2,400.2157272932871,0.019330197705735658,0.001,-3.0,32.16431769709047
2,400.215794449988,0.019415600374064836,0.001,-3.0,32.16834645544454
2,400.21586160668886,0.019501003042394015,0.001,-3.0,32.17237521379861
2,400.21592876338974,0.01958640571072319,0.001,-3.0,32.176403972152684
2,400.2159959200906,0.01967180837905237,0.001,-3.0,32.18043273050675
2,400.2160630767915,0.019757211047381543,0.001,-3.0,32.184461488860826
2,400.2161302334924,0.019842613715710722,0.001,-3.0,32.188490247214894
2,400.21619739019326,0.019928016384039897,0.001,-3.0,32.19251900556897
2,400.21626454689414,0.020013419052369075,0.001,-3.0,32.196547763923036
2,400.216331703595,0.020098821720698254,0.001,-3.0,32.20057652227711
2,400.2163988602959,0.02018422438902743,0.001,-3.0,32.20460528063118
2,400.2164660169968,0.020269627057356607,0.001,-3.0,32.20863403898525
2,400.2164941,0.02030534,0.001,-3.0,32.21031875
2,400.2165318689352,0.020355029725685782,0.001,-3.0,32.212201782717386
2,400.21659678311624,0.02044043239401496,0.001,-3.0,32.21543818654929
2,400.2166616972973,0.02052583506234414,0.001,-3.0,32.2186745903812
2,400.21672661147835,0.020611237730673315,0.001,-3.0,32.221910994213104
2,400.2167915256594,0.020696640399002493,0.001,-3.0,32.22514739804501
2,400.21685643984046,0.020782043067331668,0.001,-3.0,32.228383801876916
2,400.2169213540215,0.020867445735660847,0.001,-3.0,32.23162020570882
2,400.21698626820256,0.02095284840399002,0.001,-3.0,32.234856609540735
2,400.2170511823836,0.0210382510723192,0.001,-3.0,32.23809301337264
2,400.2171160965646,0.02112365374064838,0.001,-3.0,32.241329417204554
2,400.21718101074566,0.021209056408977554,0.001,-3.0,32.24456582103646
2,400.21724592492666,0.021294459077306732,0.001,-3.0,32.24780222486837
2,400.2173108391077,0.021379861745635907,0.001,-3.0,32.25103862870028
2,400.2173757532887,0.021465264413965086,0.001,-3.0,32.25427503253219
2,400.21744066746976,0.021550667082294264,0.001,-3.0,32.2575114363641
2,400.21750558165076,0.02163606975062344,0.001,-3.0,32.26074784019601
2,400.2175704958318,0.021721472418952618,0.001,-3.0,32.26398424402792
2,400.2176354100128,0.021806875087281793,0.001,-3.0,32.26722064785983
2,400.2176852,0.02187238,0.001,-3.0,32.26970301
2,400.21769956547985,0.02189227775561097,0.001,-3.0,32.270243136192164
2,400.21776122320324,0.021977680423940146,0.001,-3.0,32.272561398560384
2,400.21782288092663,0.022063083092269325,0.001,-3.0,32.274879660928605
2,400.21788453865,0.022148485760598503,0.001,-3.0,32.277197923296825
2,400.2179461963734,0.02223388842892768,0.001,-3.0,32.279516185665045
2,400.2180078540968,0.022319291097256857,0.001,-3.0,32.281834448033266
2,400.2180695118202,0.022404693765586032,0.001,-3.0,32.284152710401486
2,400.2181311695436,0.02249009643391521,0.001,-3.0,32.286470972769706
2,400.218192827267,0.022575499102244385,0.001,-3.0,32.288789235137926
2,400.2182544849904,0.022660901770573564,0.001,-3.0,32.29110749750615
2,400.2183161427138,0.022746304438902742,0.001,-3.0,32.29342575987437
2,400.21837780043717,0.022831707107231917,0.001,-3.0,32.29574402224259
2,400.2184394581605,0.022917109775561096,0.001,-3.0,32.29806228461081
2,400.2185011158839,0.02300251244389027,0.001,-3.0,32.30038054697903
2,400.21856277360723,0.02308791511221945,0.001,-3.0,32.30269880934725
2,400.2186244313306,0.023173317780548628,0.001,-3.0,32.305017071715476
2,400.21868608905396,0.023258720448877803,0.001,-3.0,32.307335334083696
2,400.21874774677735,0.02334412311720698,0.001,-3.0,32.30965359645192
2,400.2188094045007,0.023429525785536157,0.001,-3.0,32.311971858820144
2,400.2188181,0.02344157,0.001,-3.0,32.3122988
2,400.2188866006587,0.023514928453865335,0.001,-3.0,32.31367604636894
2,400.2189663479643,0.02360033112219451,0.001,-3.0,32.31527941324292
2,400.21904609526985,0.02368573379052369,0.001,-3.0,32.3168827801169
2,400.2191258425754,0.023771136458852867,0.001,-3.0,32.31848614699088
2,400.21920558988097,0.023856539127182042,0.001,-3.0,32.32008951386486
2,400.21928533718653,0.02394194179551122,0.001,-3.0,32.32169288073884
2,400.2193650844921,0.024027344463840396,0.001,-3.0,32.32329624761282
2,400.21944483179766,0.024112747132169574,0.001,-3.0,32.324899614486796
2,400.2195245791032,0.024198149800498753,0.001,-3.0,32.326502981360775
2,400.2196043264088,0.024283552468827928,0.001,-3.0,32.32810634823476
2,400.21968407371435,0.024368955137157106,0.001,-3.0,32.32970971510874
2,400.2197638210199,0.02445435780548628,0.001,-3.0,32.33131308198273
2,400.2198435683255,0.02453976047381546,0.001,-3.0,32.33291644885671
2,400.21992331563104,0.024625163142144635,0.001,-3.0,32.334519815730694
2,400.2200030629366,0.024710565810473813,0.001,-3.0,32.33612318260467
2,400.2200828102421,0.024795968478802992,0.001,-3.0,32.33772654947866
2,400.22016255754767,0.024881371147132167,0.001,-3.0,32.33932991635264
2,400.2202423048532,0.024966773815461345,0.001,-3.0,32.340933283226626
2,400.2202842,0.02501164,0.001,-3.0,32.34177561
2,400.2203415690126,0.02505217648379052,0.001,-3.0,32.3424798099833
2,400.2204624346205,0.0251375791521197,0.001,-3.0,32.343963425531264
2,400.22058330022844,0.025222981820448877,0.001,-3.0,32.345447041079225
2,400.22070416583637,0.025308384488778052,0.001,-3.0,32.34693065662719
2,400.2208250314443,0.02539378715710723,0.001,-3.0,32.34841427217515
2,400.2209458970522,0.025479189825436406,0.001,-3.0,32.34989788772311
2,400.22106676266014,0.025564592493765585,0.001,-3.0,32.35138150327107
2,400.22118762826807,0.02564999516209476,0.001,-3.0,32.35286511881903
2,400.221308493876,0.025735397830423938,0.001,-3.0,32.354348734366994
2,400.2214293594839,0.025820800498753117,0.001,-3.0,32.355832349914955
2,400.22155022509185,0.02590620316708229,0.001,-3.0,32.35731596546292
2,400.2216710906998,0.02599160583541147,0.001,-3.0,32.358799581010885
2,400.2217919563077,0.026077008503740645,0.001,-3.0,32.360283196558846
2,400.2219128219156,0.026162411172069824,0.001,-3.0,32.361766812106815
2,400.22203368752355,0.026247813840399002,0.001,-3.0,32.363250427654776
2,400.2221545531315,0.026333216508728177,0.001,-3.0,32.364734043202745
2,400.2222754187394,0.026418619177057356,0.001,-3.0,32.366217658750706
2,400.2223962843473,0.02650402184538653,0.001,-3.0,32.367701274298675
2,400.2225066,0.02658197,0.001,-3.0,32.36905539
2,400.2225209948968,0.02658942451371571,0.001,-3.0,32.36918538971161
2,400.22268591009424,0.026674827182044884,0.001,-3.0,32.37067473196476
2,400.2228508252917,0.026760229850374063,0.001,-3.0,32.37216407421791
2,400.22301574048913,0.02684563251870324,0.001,-3.0,32.373653416471065
2,400.2231806556866,0.026931035187032416,0.001,-3.0,32.375142758724216
2,400.223345570884,0.027016437855361595,0.001,-3.0,32.37663210097737
2,400.22351048608147,0.02710184052369077,0.001,-3.0,32.37812144323052
2,400.2236754012789,0.02718724319201995,0.001,-3.0,32.37961078548367
2,400.22384031647636,0.027272645860349127,0.001,-3.0,32.38110012773682
2,400.2240052316738,0.027358048528678302,0.001,-3.0,32.38258946998997
2,400.22417014687124,0.02744345119700748,0.001,-3.0,32.384078812243125
2,400.2243350620687,0.027528853865336655,0.001,-3.0,32.385568154496276
