Repository: gkronber/Empirical-Constitutive-Models-SymReg-RSPA

`AA6080.csv` contains data from Kronberger G, Kabliman E, Kronsteiner J, Kommenda M.: _Extending a physics-based constitutive model using genetic programming._ Applications in Engineering Science 9, 100080, 2022 (https://doi.org/10.1016/j.apples.2021.100080).

This is an extended dataset compared to `../2019/AA6082_all_temps_combined.csv` which contains stress-strain measurements for phip in (0.001, 0.01, 0.1, 0.316, 1, 3.16, 10) and temperature in (200, 225, 250, 275, 300, 325, 375, 400, 425, 450, 475, 500). 

We have have however only used measurements with temperature >= 350°C and for phip (0.001, 0.1, 0.1, 1, 10) in this paper.

File: data/2021/AA6082_interpolated_gt350_tomax_cv.csv (part 4 of 23)
group,temp,phi,phip,log10_epsp,kf
4,450.1707227833254,0.007604605112219452,0.001,-3.0,23.279373244387063
4,450.1706048814107,0.0076523767581047385,0.001,-3.0,23.300804175185327
4,450.17048697949605,0.007700148403990026,0.001,-3.0,23.32223510598359
4,450.17036907758137,0.007747920049875312,0.001,-3.0,23.343666036781855
4,450.1702511756667,0.007795691695760599,0.001,-3.0,23.36509696758012
4,450.170133273752,0.007843463341645887,0.001,-3.0,23.386527898378386
4,450.17001537183734,0.007891234987531174,0.001,-3.0,23.40795882917665
4,450.16989746992266,0.00793900663341646,0.001,-3.0,23.429389759974914
4,450.1697795680079,0.007986778279301747,0.001,-3.0,23.450820690773178
4,450.16966166609325,0.008034549925187035,0.001,-3.0,23.472251621571445
4,450.1695437641785,0.008082321571072321,0.001,-3.0,23.493682552369712
4,450.16942586226384,0.008130093216957608,0.001,-3.0,23.515113483167976
4,450.1693079603491,0.008177864862842894,0.001,-3.0,23.536544413966244
4,450.1691900584344,0.00822563650872818,0.001,-3.0,23.557975344764507
4,450.1690721565197,0.008273408154613467,0.001,-3.0,23.579406275562775
4,450.168954254605,0.008321179800498756,0.001,-3.0,23.600837206361042
4,450.1688363526903,0.008368951446384042,0.001,-3.0,23.622268137159306
4,450.1687184507756,0.008416723092269329,0.001,-3.0,23.64369906795757
4,450.16860054886087,0.008464494738154615,0.001,-3.0,23.665129998755837
4,450.1684826469462,0.008512266384039902,0.001,-3.0,23.6865609295541
4,450.16836474503145,0.008560038029925188,0.001,-3.0,23.70799186035237
4,450.1682945,0.0085885,0.001,-3.0,23.72076024
4,450.1682454947007,0.008607809675810476,0.001,-3.0,23.724865561765018
4,450.1681242568391,0.008655581321695763,0.001,-3.0,23.73502202319547
4,450.1680030189775,0.00870335296758105,0.001,-3.0,23.74517848462592
4,450.1678817811159,0.008751124613466336,0.001,-3.0,23.755334946056372
4,450.1677605432543,0.008798896259351622,0.001,-3.0,23.765491407486824
4,450.1676393053927,0.008846667905236909,0.001,-3.0,23.775647868917275
4,450.1675180675311,0.008894439551122197,0.001,-3.0,23.785804330347727
4,450.1673968296695,0.008942211197007484,0.001,-3.0,23.795960791778178
4,450.1672755918079,0.00898998284289277,0.001,-3.0,23.80611725320863
4,450.1671543539463,0.009037754488778056,0.001,-3.0,23.81627371463908
4,450.16703311608467,0.009085526134663343,0.001,-3.0,23.826430176069533
4,450.16691187822306,0.00913329778054863,0.001,-3.0,23.836586637499984
4,450.16679064036146,0.009181069426433918,0.001,-3.0,23.846743098930435
4,450.16666940249985,0.009228841072319204,0.001,-3.0,23.856899560360887
4,450.16654816463824,0.00927661271820449,0.001,-3.0,23.86705602179134
4,450.16642692677664,0.009324384364089777,0.001,-3.0,23.877212483221786
4,450.16630568891503,0.009372156009975064,0.001,-3.0,23.887368944652238
4,450.1661844510534,0.00941992765586035,0.001,-3.0,23.897525406082686
4,450.1660632131918,0.009467699301745638,0.001,-3.0,23.907681867513137
4,450.1659419753302,0.009515470947630925,0.001,-3.0,23.91783832894359
4,450.1658207374686,0.009563242593516211,0.001,-3.0,23.927994790374036
4,450.165699499607,0.009611014239401498,0.001,-3.0,23.938151251804488
4,450.1655782617454,0.009658785885286784,0.001,-3.0,23.948307713234936
4,450.1654570238838,0.009706557531172071,0.001,-3.0,23.958464174665387
4,450.1653357860222,0.00975432917705736,0.001,-3.0,23.96862063609584
4,450.1652145481606,0.009802100822942646,0.001,-3.0,23.978777097526287
4,450.16509331029897,0.009849872468827932,0.001,-3.0,23.988933558956735
4,450.1649720724373,0.009897644114713219,0.001,-3.0,23.999090020387186
4,450.1648508345757,0.009945415760598505,0.001,-3.0,24.009246481817634
4,450.16472959671404,0.009993187406483792,0.001,-3.0,24.019402943248085
4,450.1646096,0.01004047,0.001,-3.0,24.02945543
4,450.1646083044196,0.01004095905236908,0.001,-3.0,24.02950052810565
4,450.16448174944753,0.010088730698254366,0.001,-3.0,24.033905804246707
4,450.16435519447543,0.010136502344139653,0.001,-3.0,24.038311080387764
4,450.1642286395034,0.01018427399002494,0.001,-3.0,24.04271635652882
4,450.1641020845313,0.010232045635910226,0.001,-3.0,24.047121632669878
4,450.16397552955925,0.010279817281795512,0.001,-3.0,24.051526908810935
4,450.16384897458715,0.0103275889276808,0.001,-3.0,24.055932184951992
4,450.1637224196151,0.010375360573566087,0.001,-3.0,24.06033746109305
4,450.163595864643,0.010423132219451374,0.001,-3.0,24.064742737234106
4,450.163469309671,0.01047090386533666,0.001,-3.0,24.069148013375163
4,450.1633427546989,0.010518675511221947,0.001,-3.0,24.07355328951622
4,450.16321619972683,0.010566447157107233,0.001,-3.0,24.077958565657276
4,450.16308964475473,0.010614218802992521,0.001,-3.0,24.082363841798333
4,450.1629630897827,0.010661990448877808,0.001,-3.0,24.08676911793939
4,450.1628365348106,0.010709762094763094,0.001,-3.0,24.091174394080447
4,450.16270997983855,0.01075753374064838,0.001,-3.0,24.095579670221507
4,450.16258342486645,0.010805305386533667,0.001,-3.0,24.099984946362564
4,450.1624568698944,0.010853077032418954,0.001,-3.0,24.104390222503625
4,450.1623303149223,0.010900848678304242,0.001,-3.0,24.108795498644685
4,450.1622037599503,0.010948620324189529,0.001,-3.0,24.113200774785742
4,450.1620772049782,0.010996391970074815,0.001,-3.0,24.1176060509268
4,450.16195065000613,0.011044163615960102,0.001,-3.0,24.12201132706786
4,450.16182409503404,0.011091935261845388,0.001,-3.0,24.126416603208916
4,450.161697540062,0.011139706907730675,0.001,-3.0,24.130821879349977
4,450.1615709850899,0.011187478553615963,0.001,-3.0,24.135227155491034
4,450.16144443011785,0.01123525019950125,0.001,-3.0,24.139632431632094
4,450.16131787514576,0.011283021845386536,0.001,-3.0,24.14403770777315
4,450.1611913201737,0.011330793491271822,0.001,-3.0,24.14844298391421
4,450.1610647652016,0.011378565137157109,0.001,-3.0,24.15284826005527
4,450.1609382102296,0.011426336783042395,0.001,-3.0,24.15725353619633
4,450.1608116552575,0.011474108428927684,0.001,-3.0,24.161658812337386
4,450.16068510028543,0.01152188007481297,0.001,-3.0,24.166064088478446
4,450.1606327,0.01154166,0.001,-3.0,24.1678881
4,450.16057056023743,0.011569651720698257,0.001,-3.0,24.168879186701673
4,450.1604645103534,0.011617423366583543,0.001,-3.0,24.170570609800105
4,450.16035846046935,0.01166519501246883,0.001,-3.0,24.172262032898537
4,450.1602524105853,0.011712966658354116,0.001,-3.0,24.17395345599697
4,450.1601463607013,0.011760738304239404,0.001,-3.0,24.1756448790954
4,450.16004031081724,0.01180850995012469,0.001,-3.0,24.177336302193833
4,450.15993426093326,0.011856281596009977,0.001,-3.0,24.179027725292265
4,450.1598282110492,0.011904053241895264,0.001,-3.0,24.180719148390697
4,450.15972216116523,0.01195182488778055,0.001,-3.0,24.18241057148913
4,450.1596161112812,0.011999596533665837,0.001,-3.0,24.18410199458756
4,450.1595100613972,0.012047368179551125,0.001,-3.0,24.185793417685993
4,450.1594040115132,0.012095139825436411,0.001,-3.0,24.187484840784425
4,450.1592979616292,0.012142911471321698,0.001,-3.0,24.189176263882857
4,450.15919191174515,0.012190683117206984,0.001,-3.0,24.19086768698129
4,450.1590858618612,0.012238454763092271,0.001,-3.0,24.192559110079724
4,450.15897981197713,0.012286226408977557,0.001,-3.0,24.194250533178156
4,450.15887376209315,0.012333998054862846,0.001,-3.0,24.19594195627659
4,450.1587677122091,0.012381769700748132,0.001,-3.0,24.197633379375027
4,450.15866166232513,0.012429541346633419,0.001,-3.0,24.19932480247346
4,450.1585556124411,0.012477312992518705,0.001,-3.0,24.201016225571895
4,450.1584495625571,0.012525084638403992,0.001,-3.0,24.202707648670327
4,450.15834351267307,0.01257285628428928,0.001,-3.0,24.204399071768762
4,450.1582374627891,0.012620627930174566,0.001,-3.0,24.206090494867194
4,450.15813141290505,0.012668399576059853,0.001,-3.0,24.20778191796563
4,450.15802536302107,0.01271617122194514,0.001,-3.0,24.20947334106406
4,450.15791931313703,0.012763942867830426,0.001,-3.0,24.211164764162497
4,450.15781326325305,0.012811714513715712,0.001,-3.0,24.21285618726093
4,450.157707213369,0.012859486159601,0.001,-3.0,24.214547610359364
4,450.157601163485,0.012907257805486287,0.001,-3.0,24.216239033457796
4,450.157495113601,0.012955029451371574,0.001,-3.0,24.217930456556232
4,450.157389063717,0.01300280109725686,0.001,-3.0,24.219621879654664
4,450.15728301383297,0.013050572743142147,0.001,-3.0,24.2213133027531
4,450.1572269,0.01307585,0.001,-3.0,24.22220828
4,450.1572026667284,0.013098344389027433,0.001,-3.0,24.22242513682778
4,450.1571512021934,0.013146116034912721,0.001,-3.0,24.22288567867988
4,450.1570997376584,0.013193887680798008,0.001,-3.0,24.22334622053198
4,450.15704827312345,0.013241659326683294,0.001,-3.0,24.22380676238408
4,450.1569968085885,0.013289430972568581,0.001,-3.0,24.22426730423618
4,450.1569453440535,0.013337202618453867,0.001,-3.0,24.22472784608828
4,450.1568938795185,0.013384974264339154,0.001,-3.0,24.225188387940378
4,450.15684241498354,0.013432745910224442,0.001,-3.0,24.225648929792477
4,450.15679095044857,0.013480517556109729,0.001,-3.0,24.226109471644577
4,450.1567394859136,0.013528289201995015,0.001,-3.0,24.226570013496676
4,450.1566880213786,0.013576060847880302,0.001,-3.0,24.227030555348776
4,450.15663655684364,0.013623832493765588,0.001,-3.0,24.227491097200875
4,450.15658509230866,0.013671604139650875,0.001,-3.0,24.227951639052975
4,450.1565336277737,0.013719375785536163,0.001,-3.0,24.228412180905075
4,450.1564821632387,0.01376714743142145,0.001,-3.0,24.228872722757174
4,450.15643069870373,0.013814919077306736,0.001,-3.0,24.229333264609274
4,450.15637923416875,0.013862690723192022,0.001,-3.0,24.229793806461373
4,450.1563277696338,0.013910462369077309,0.001,-3.0,24.230254348313473
4,450.1562763050988,0.013958234014962595,0.001,-3.0,24.230714890165572
4,450.1562248405638,0.014006005660847884,0.001,-3.0,24.23117543201767
4,450.15617337602885,0.01405377730673317,0.001,-3.0,24.23163597386977
4,450.15612191149387,0.014101548952618457,0.001,-3.0,24.23209651572187
4,450.1560704469589,0.014149320598503743,0.001,-3.0,24.23255705757397
4,450.1560189824239,0.01419709224438903,0.001,-3.0,24.23301759942607
4,450.15596751788894,0.014244863890274316,0.001,-3.0,24.23347814127817
4,450.1559160533539,0.014292635536159604,0.001,-3.0,24.23393868313027
4,450.15586458881893,0.01434040718204489,0.001,-3.0,24.23439922498237
4,450.1558131242839,0.014388178827930177,0.001,-3.0,24.234859766834468
4,450.1557616597489,0.014435950473815464,0.001,-3.0,24.235320308686568
4,450.1557101952139,0.01448372211970075,0.001,-3.0,24.235780850538667
4,450.1556587306789,0.014531493765586037,0.001,-3.0,24.236241392390763
4,450.1556072661439,0.014579265411471325,0.001,-3.0,24.236701934242863
4,450.1555558016089,0.014627037057356611,0.001,-3.0,24.23716247609496
4,450.1555515,0.01463103,0.001,-3.0,24.23720097
4,450.1555698365127,0.014674808703241898,0.001,-3.0,24.237156013717424
4,450.15558984545146,0.014722580349127184,0.001,-3.0,24.237106957088233
4,450.1556098543902,0.014770351995012471,0.001,-3.0,24.237057900459043
4,450.15562986332895,0.014818123640897757,0.001,-3.0,24.23700884382985
4,450.1556498722677,0.014865895286783046,0.001,-3.0,24.23695978720066
4,450.15566988120645,0.014913666932668332,0.001,-3.0,24.23691073057147
4,450.1556898901452,0.014961438578553619,0.001,-3.0,24.23686167394228
4,450.15570989908394,0.015009210224438905,0.001,-3.0,24.23681261731309
4,450.1557299080227,0.015056981870324192,0.001,-3.0,24.236763560683894
4,450.15574991696144,0.015104753516209478,0.001,-3.0,24.236714504054703
4,450.1557699259002,0.015152525162094766,0.001,-3.0,24.23666544742551
4,450.15578993483894,0.015200296807980053,0.001,-3.0,24.236616390796318
4,450.1558099437777,0.01524806845386534,0.001,-3.0,24.236567334167123
4,450.15582995271643,0.015295840099750626,0.001,-3.0,24.236518277537932
4,450.1558499616552,0.015343611745635912,0.001,-3.0,24.236469220908738
4,450.1558699705939,0.015391383391521199,0.001,-3.0,24.236420164279547
4,450.1558899795327,0.015439155037406487,0.001,-3.0,24.236371107650353
4,450.1559099884714,0.015486926683291774,0.001,-3.0,24.236322051021162
4,450.15592999741017,0.01553469832917706,0.001,-3.0,24.236272994391967
4,450.1559500063489,0.015582469975062347,0.001,-3.0,24.236223937762777
4,450.15597001528766,0.015630241620947633,0.001,-3.0,24.236174881133582
4,450.1559900242264,0.015678013266832918,0.001,-3.0,24.23612582450439
4,450.15601003316516,0.015725784912718206,0.001,-3.0,24.236076767875197
4,450.1560300421039,0.015773556558603494,0.001,-3.0,24.236027711246006
4,450.15605005104266,0.01582132820448878,0.001,-3.0,24.23597865461681
4,450.15607005998135,0.015869099850374067,0.001,-3.0,24.23592959798762
4,450.1560900689201,0.015916871496259352,0.001,-3.0,24.235880541358426
4,450.1561100778588,0.01596464314214464,0.001,-3.0,24.235831484729236
4,450.15613008679753,0.016012414788029925,0.001,-3.0,24.23578242810004
4,450.1561500957362,0.016060186433915213,0.001,-3.0,24.23573337147085
4,450.15617010467497,0.016107958079800498,0.001,-3.0,24.235684314841656
4,450.15619011361366,0.016155729725685786,0.001,-3.0,24.235635258212465
4,450.1562083,0.01619915,0.001,-3.0,24.23559067
4,450.1562157990137,0.016203501371571075,0.001,-3.0,24.235590988905482
4,450.1562981271303,0.01625127301745636,0.001,-3.0,24.235594490017604
4,450.1563804552469,0.016299044663341648,0.001,-3.0,24.235597991129726
4,450.1564627833635,0.016346816309226932,0.001,-3.0,24.235601492241848
4,450.1565451114801,0.01639458795511222,0.001,-3.0,24.23560499335397
4,450.1566274395967,0.01644235960099751,0.001,-3.0,24.235608494466092
4,450.1567097677133,0.016490131246882794,0.001,-3.0,24.235611995578214
4,450.1567920958299,0.016537902892768082,0.001,-3.0,24.235615496690336
4,450.15687442394653,0.016585674538653367,0.001,-3.0,24.235618997802458
4,450.15695675206314,0.016633446184538655,0.001,-3.0,24.23562249891458
4,450.15703908017974,0.01668121783042394,0.001,-3.0,24.235626000026702
4,450.15712140829635,0.016728989476309228,0.001,-3.0,24.235629501138824
4,450.15720373641295,0.016776761122194516,0.001,-3.0,24.235633002250946
4,450.15728606452956,0.0168245327680798,0.001,-3.0,24.235636503363068
4,450.1573683926461,0.01687230441396509,0.001,-3.0,24.23564000447519
4,450.1574507207627,0.016920076059850374,0.001,-3.0,24.235643505587312
4,450.15753304887926,0.016967847705735662,0.001,-3.0,24.235647006699434
4,450.15761537699586,0.01701561935162095,0.001,-3.0,24.235650507811556
4,450.1576977051124,0.017063390997506235,0.001,-3.0,24.235654008923678
4,450.157780033229,0.017111162643391523,0.001,-3.0,24.2356575100358
4,450.15786236134556,0.017158934289276808,0.001,-3.0,24.235661011147922
4,450.15794468946217,0.017206705935162096,0.001,-3.0,24.235664512260044
4,450.1580270175787,0.01725447758104738,0.001,-3.0,24.235668013372166
4,450.1581093456953,0.01730224922693267,0.001,-3.0,24.235671514484288
4,450.15819167381187,0.017350020872817958,0.001,-3.0,24.23567501559641
4,450.1582740019285,0.017397792518703242,0.001,-3.0,24.235678516708536
4,450.158356330045,0.01744556416458853,0.001,-3.0,24.235682017820658
4,450.15843865816163,0.017493335810473815,0.001,-3.0,24.235685518932783
4,450.1585209862782,0.017541107456359104,0.001,-3.0,24.235689020044905
4,450.1586033143948,0.017588879102244392,0.001,-3.0,24.23569252115703
4,450.15868564251133,0.017636650748129677,0.001,-3.0,24.235696022269153
4,450.15876797062793,0.017684422394014965,0.001,-3.0,24.235699523381278
4,450.1588502987445,0.01773219403990025,0.001,-3.0,24.2357030244934
4,450.1589245,0.01777525,0.001,-3.0,24.23570618
4,450.1589363746598,0.017779965685785538,0.001,-3.0,24.23571934388468
4,450.1590566693671,0.017827737331670823,0.001,-3.0,24.235852698918475
4,450.1591769640744,0.01787550897755611,0.001,-3.0,24.23598605395227
4,450.1592972587817,0.0179232806234414,0.001,-3.0,24.236119408986067
4,450.159417553489,0.017971052269326684,0.001,-3.0,24.236252764019863
4,450.1595378481963,0.018018823915211972,0.001,-3.0,24.23638611905366
4,450.1596581429036,0.018066595561097257,0.001,-3.0,24.236519474087455
4,450.1597784376109,0.018114367206982545,0.001,-3.0,24.236652829121255
4,450.1598987323182,0.018162138852867833,0.001,-3.0,24.236786184155054
4,450.16001902702544,0.018209910498753118,0.001,-3.0,24.23691953918885
4,450.16013932173274,0.018257682144638406,0.001,-3.0,24.23705289422265
4,450.16025961644,0.01830545379052369,0.001,-3.0,24.237186249256446
5,475.1953375,0.00026203,0.001,-3.0,0.48662198
5,475.1953767518264,0.00027368763092269326,0.001,-3.0,0.5214404354070035
5,475.195500806796,0.00031053144638403993,0.001,-3.0,0.6314837841947509
5,475.1956248617657,0.00034737526184538655,0.001,-3.0,0.7415271329824982
5,475.1957489167353,0.00038421907730673316,0.001,-3.0,0.8515704817702454
5,475.1958235,0.00040637,0.001,-3.0,0.9177298
5,475.1958117940521,0.0004210628927680798,0.001,-3.0,0.9759166540712054
5,475.19578244028276,0.0004579067082294265,0.001,-3.0,1.1218256828455289
5,475.1957530865134,0.0004947505236907731,0.001,-3.0,1.2677347116198519
5,475.19572373274406,0.0005315943391521197,0.001,-3.0,1.4136437403941748
5,475.1956943789747,0.0005684381546134663,0.001,-3.0,1.5595527691684978
5,475.19566502520536,0.000605281970074813,0.001,-3.0,1.7054617979428208
5,475.1956444,0.00063117,0.001,-3.0,1.80798368
5,475.19561437194915,0.0006421257855361596,0.001,-3.0,1.8597595028450997
5,475.19551338896065,0.0006789696009975063,0.001,-3.0,2.033879273259384
5,475.19541240597215,0.0007158134164588529,0.001,-3.0,2.2079990436736674
5,475.19531142298365,0.0007526572319201995,0.001,-3.0,2.382118814087951
5,475.19521043999515,0.0007895010473815461,0.001,-3.0,2.5562385845022346
5,475.19510945700665,0.0008263448628428927,0.001,-3.0,2.7303583549165182
5,475.1950084740181,0.0008631886783042394,0.001,-3.0,2.904478125330802
5,475.1949074910296,0.0009000324937655861,0.001,-3.0,3.078597895745086
5,475.19480650804104,0.0009368763092269327,0.001,-3.0,3.2527176661593695
5,475.1947408,0.00096085,0.001,-3.0,3.36601466
5,475.1946886194256,0.0009737201246882793,0.001,-3.0,3.4353196822623895
5,475.19453924002966,0.001010563940149626,0.001,-3.0,3.633721913213999
5,475.1943898606337,0.0010474077556109726,0.001,-3.0,3.832124144165608
5,475.1942404812377,0.0010842515710723193,0.001,-3.0,4.030526375117217
5,475.19409110184176,0.0011210953865336659,0.001,-3.0,4.228928606068826
5,475.1939417224458,0.0011579392019950125,0.001,-3.0,4.427330837020435
5,475.19379234304984,0.0011947830174563593,0.001,-3.0,4.625733067972045
5,475.1936429636539,0.001231626832917706,0.001,-3.0,4.824135298923655
5,475.1934935842579,0.0012684706483790525,0.001,-3.0,5.0225375298752635
5,475.19334420486194,0.0013053144638403992,0.001,-3.0,5.220939760826873
5,475.193194825466,0.0013421582793017458,0.001,-3.0,5.419341991778482
5,475.19304544607,0.0013790020947630924,0.001,-3.0,5.617744222730091
5,475.1928960666741,0.001415845910224439,0.001,-3.0,5.8161464536817
5,475.1928789,0.00142008,0.001,-3.0,5.83894683
5,475.19272654917455,0.0014526897256857856,0.001,-3.0,6.02034901495469
5,475.1925544169171,0.0014895335411471322,0.001,-3.0,6.225304698763739
5,475.1923822846597,0.0015263773566084788,0.001,-3.0,6.430260382572787
5,475.19221015240225,0.0015632211720698255,0.001,-3.0,6.635216066381835
5,475.1920380201448,0.0016000649875311723,0.001,-3.0,6.840171750190884
5,475.1918658878874,0.001636908802992519,0.001,-3.0,7.045127433999933
5,475.19169375562996,0.0016737526184538655,0.001,-3.0,7.25008311780898
5,475.1915216233725,0.0017105964339152121,0.001,-3.0,7.455038801618029
5,475.1913494911151,0.0017474402493765587,0.001,-3.0,7.659994485427077
5,475.19117735885766,0.0017842840648379054,0.001,-3.0,7.864950169236125
5,475.19100522660017,0.001821127880299252,0.001,-3.0,8.069905853045173
5,475.19083309434274,0.0018579716957605986,0.001,-3.0,8.274861536854221
5,475.19066096208525,0.0018948155112219452,0.001,-3.0,8.47981722066327
5,475.1904888298278,0.0019316593266832918,0.001,-3.0,8.684772904472318
5,475.1903166975703,0.0019685031421446384,0.001,-3.0,8.889728588281367
5,475.1901445653129,0.0020053469576059853,0.001,-3.0,9.094684272090415
5,475.1900285,0.00203019,0.001,-3.0,9.23288176
5,475.18997524072813,0.0020421907730673317,0.001,-3.0,9.291737133514227
5,475.18981172836334,0.0020790345885286785,0.001,-3.0,9.472430202910711
5,475.18964821599855,0.002115878403990025,0.001,-3.0,9.653123272307194
5,475.18948470363375,0.0021527222194513717,0.001,-3.0,9.83381634170368
5,475.18932119126896,0.0021895660349127185,0.001,-3.0,10.014509411100164
5,475.18915767890417,0.002226409850374065,0.001,-3.0,10.195202480496647
5,475.1889941665394,0.0022632536658354118,0.001,-3.0,10.375895549893132
5,475.1888306541746,0.002300097481296758,0.001,-3.0,10.556588619289613
5,475.1886671418098,0.002336941296758105,0.001,-3.0,10.737281688686098
5,475.188503629445,0.0023737851122194514,0.001,-3.0,10.91797475808258
5,475.1883401170802,0.0024106289276807982,0.001,-3.0,11.098667827479066
5,475.1881766047154,0.0024474727431421446,0.001,-3.0,11.279360896875547
5,475.1880130923506,0.0024843165586034915,0.001,-3.0,11.460053966272032
5,475.1878495799858,0.002521160374064838,0.001,-3.0,11.640747035668513
5,475.18768606762103,0.0025580041895261847,0.001,-3.0,11.821440105064998
5,475.18752255525624,0.0025948480049875315,0.001,-3.0,12.002133174461482
5,475.18735904289144,0.002631691820448878,0.001,-3.0,12.182826243857964
5,475.18719553052665,0.0026685356359102247,0.001,-3.0,12.363519313254448
5,475.18703201816186,0.002705379451371571,0.001,-3.0,12.54421238265093
5,475.18686850579707,0.002742223266832918,0.001,-3.0,12.724905452047414
5,475.1867049934323,0.0027790670822942644,0.001,-3.0,12.905598521443896
5,475.1865923,0.00280446,0.001,-3.0,13.03013297
5,475.1865502375406,0.002815910897755611,0.001,-3.0,13.071655749425837
5,475.1864148995501,0.0028527547132169576,0.001,-3.0,13.20525729362424
5,475.18627956155956,0.0028895985286783044,0.001,-3.0,13.338858837822642
5,475.18614422356904,0.002926442344139651,0.001,-3.0,13.472460382021044
5,475.18600888557853,0.0029632861596009977,0.001,-3.0,13.606061926219446
5,475.185873547588,0.0030001299750623445,0.001,-3.0,13.739663470417849
5,475.1857382095975,0.003036973790523691,0.001,-3.0,13.873265014616251
5,475.185602871607,0.0030738176059850377,0.001,-3.0,14.006866558814654
5,475.1854675336165,0.003110661421446384,0.001,-3.0,14.140468103013056
5,475.18533219562596,0.003147505236907731,0.001,-3.0,14.274069647211459
5,475.18519685763545,0.0031843490523690773,0.001,-3.0,14.407671191409861
5,475.1850615196449,0.003221192867830424,0.001,-3.0,14.541272735608263
5,475.18492618165436,0.0032580366832917706,0.001,-3.0,14.674874279806666
5,475.1847908436638,0.0032948804987531174,0.001,-3.0,14.808475824005068
5,475.1846555056733,0.003331724314214464,0.001,-3.0,14.94207736820347
5,475.1845201676827,0.0033685681296758106,0.001,-3.0,15.075678912401873
5,475.1843848296922,0.0034054119451371575,0.001,-3.0,15.209280456600275
5,475.1842494917016,0.003442255760598504,0.001,-3.0,15.342882000798678
5,475.1841141537111,0.0034790995760598507,0.001,-3.0,15.47648354499708
5,475.18397881572054,0.003515943391521197,0.001,-3.0,15.610085089195483
5,475.18384347773,0.003552787206982544,0.001,-3.0,15.743686633393885
5,475.18370813973945,0.0035896310224438903,0.001,-3.0,15.877288177592288
5,475.18357280174894,0.003626474837905237,0.001,-3.0,16.01088972179069
5,475.18343746375837,0.0036633186533665835,0.001,-3.0,16.144491265989092
5,475.18330212576785,0.0037001624688279304,0.001,-3.0,16.278092810187495
5,475.1831667877773,0.0037370062842892768,0.001,-3.0,16.411694354385897
5,475.1831386,0.00374468,0.001,-3.0,16.43952047
5,475.1830514062028,0.0037738500997506236,0.001,-3.0,16.506316765795297
5,475.18294127452003,0.0038106939152119704,0.001,-3.0,16.590685020166138
5,475.18283114283724,0.003847537730673317,0.001,-3.0,16.675053274536978
5,475.18272101115446,0.0038843815461346637,0.001,-3.0,16.75942152890782
5,475.18261087947167,0.00392122536159601,0.001,-3.0,16.843789783278655
5,475.1825007477889,0.0039580691770573564,0.001,-3.0,16.928158037649496
5,475.18239061610615,0.003994912992518703,0.001,-3.0,17.012526292020336
5,475.18228048442336,0.00403175680798005,0.001,-3.0,17.096894546391177
5,475.1821703527406,0.004068600623441396,0.001,-3.0,17.181262800762013
5,475.18206022105784,0.004105444438902743,0.001,-3.0,17.265631055132854
5,475.1819500893751,0.00414228825436409,0.001,-3.0,17.349999309503694
5,475.1818399576923,0.0041791320698254366,0.001,-3.0,17.434367563874535
5,475.1817298260096,0.0042159758852867825,0.001,-3.0,17.51873581824537
5,475.1816196943268,0.004252819700748129,0.001,-3.0,17.603104072616212
5,475.18150956264407,0.004289663516209476,0.001,-3.0,17.687472326987052
5,475.1813994309613,0.004326507331670823,0.001,-3.0,17.771840581357893
5,475.18128929927855,0.004363351147132169,0.001,-3.0,17.85620883572873
5,475.18117916759576,0.004400194962593516,0.001,-3.0,17.94057709009957
5,475.181069035913,0.004437038778054863,0.001,-3.0,18.02494534447041
5,475.18095890423024,0.0044738825935162095,0.001,-3.0,18.10931359884125
5,475.1808487725475,0.0045107264089775554,0.001,-3.0,18.193681853212087
5,475.1807386408647,0.004547570224438902,0.001,-3.0,18.278050107582928
5,475.180628509182,0.004584414039900249,0.001,-3.0,18.362418361953768
5,475.1805183774992,0.004621257855361596,0.001,-3.0,18.44678661632461
5,475.18040824581647,0.004658101670822943,0.001,-3.0,18.53115487069545
5,475.1802981141337,0.004694945486284289,0.001,-3.0,18.61552312506629
5,475.18018798245095,0.0047317893017456356,0.001,-3.0,18.69989137943713
5,475.18007785076816,0.004768633117206982,0.001,-3.0,18.78425963380797
5,475.1799677190854,0.004805476932668329,0.001,-3.0,18.86862788817881
5,475.179863,0.00484051,0.001,-3.0,18.94884973
5,475.179857774129,0.004842320748129675,0.001,-3.0,18.951170936357357
5,475.17975144182145,0.004879164563591022,0.001,-3.0,18.998401192888682
5,475.1796451095139,0.004916008379052369,0.001,-3.0,19.045631449420007
5,475.17953877720635,0.004952852194513716,0.001,-3.0,19.092861705951332
5,475.1794324448988,0.0049896960099750625,0.001,-3.0,19.140091962482657
5,475.17932611259124,0.0050265398254364085,0.001,-3.0,19.187322219013982
5,475.1792197802837,0.005063383640897755,0.001,-3.0,19.234552475545307
5,475.17911344797614,0.005100227456359102,0.001,-3.0,19.281782732076632
5,475.1790071156686,0.005137071271820449,0.001,-3.0,19.329012988607957
5,475.17890078336103,0.005173915087281795,0.001,-3.0,19.376243245139282
5,475.1787944510535,0.005210758902743142,0.001,-3.0,19.423473501670607
5,475.1786881187459,0.005247602718204489,0.001,-3.0,19.470703758201932
5,475.1785817864384,0.005284446533665835,0.001,-3.0,19.517934014733257
5,475.1784754541308,0.005321290349127182,0.001,-3.0,19.56516427126458
5,475.17836912182327,0.005358134164588528,0.001,-3.0,19.612394527795907
5,475.1782627895157,0.005394977980049875,0.001,-3.0,19.65962478432723
5,475.17815645720816,0.005431821795511222,0.001,-3.0,19.706855040858557
5,475.1780501249006,0.005468665610972569,0.001,-3.0,19.75408529738988
5,475.17794379259306,0.005505509426433915,0.001,-3.0,19.801315553921206
5,475.1778374602855,0.0055423532418952615,0.001,-3.0,19.84854581045253
5,475.17773112797795,0.005579197057356608,0.001,-3.0,19.895776066983856
5,475.17762479567034,0.005616040872817955,0.001,-3.0,19.94300632351518
5,475.1775184633628,0.005652884688279301,0.001,-3.0,19.990236580046506
5,475.1774121310552,0.005689728503740648,0.001,-3.0,20.03746683657783
5,475.1773057987476,0.005726572319201995,0.001,-3.0,20.084697093109156
5,475.17719946644,0.005763416134663342,0.001,-3.0,20.13192734964048
5,475.17709313413246,0.0058002599501246884,0.001,-3.0,20.179157606171806
5,475.17698680182485,0.005837103765586034,0.001,-3.0,20.226387862703127
5,475.1768804695173,0.005873947581047381,0.001,-3.0,20.273618119234452
5,475.1767741372097,0.005910791396508728,0.001,-3.0,20.320848375765777
5,475.17666780490214,0.005947635211970075,0.001,-3.0,20.368078632297102
5,475.1765614725945,0.005984479027431421,0.001,-3.0,20.415308888828424
5,475.176455140287,0.006021322842892768,0.001,-3.0,20.46253914535975
5,475.17634880797937,0.0060581666583541145,0.001,-3.0,20.509769401891074
5,475.176309,0.00607196,0.001,-3.0,20.52745115
5,475.1762289520128,0.006095010473815461,0.001,-3.0,20.542635933296722
5,475.176101003525,0.006131854289276808,0.001,-3.0,20.566907250150507
5,475.17597305503716,0.006168698104738154,0.001,-3.0,20.591178567004288
5,475.17584510654933,0.006205541920199501,0.001,-3.0,20.615449883858073
5,475.1757171580615,0.006242385735660848,0.001,-3.0,20.639721200711854
5,475.1755892095737,0.006279229551122195,0.001,-3.0,20.66399251756564
5,475.17546126108584,0.006316073366583541,0.001,-3.0,20.68826383441942
5,475.175333312598,0.0063529171820448874,0.001,-3.0,20.7125351512732
5,475.1752053641102,0.006389760997506234,0.001,-3.0,20.736806468126986
5,475.17507741562235,0.006426604812967581,0.001,-3.0,20.761077784980767
5,475.1749494671345,0.006463448628428927,0.001,-3.0,20.785349101834548
5,475.1748215186467,0.006500292443890274,0.001,-3.0,20.809620418688333
5,475.17469357015887,0.006537136259351621,0.001,-3.0,20.833891735542117
5,475.17456562167104,0.0065739800748129676,0.001,-3.0,20.8581630523959
5,475.1744376731832,0.006610823890274314,0.001,-3.0,20.882434369249683
5,475.1743097246954,0.00664766770573566,0.001,-3.0,20.906705686103464
5,475.17418177620755,0.006684511521197007,0.001,-3.0,20.93097700295725
5,475.1740538277197,0.006721355336658354,0.001,-3.0,20.95524831981103
5,475.1739258792319,0.006758199152119701,0.001,-3.0,20.979519636664815
5,475.17379793074406,0.006795042967581047,0.001,-3.0,21.003790953518596
5,475.17366998225623,0.006831886783042394,0.001,-3.0,21.028062270372377
5,475.1735420337684,0.0068687305985037405,0.001,-3.0,21.052333587226162
5,475.17341408528057,0.006905574413965087,0.001,-3.0,21.076604904079943
5,475.17328613679274,0.006942418229426434,0.001,-3.0,21.100876220933728
5,475.1731581883049,0.00697926204488778,0.001,-3.0,21.12514753778751
5,475.1730302398171,0.007016105860349127,0.001,-3.0,21.149418854641294
5,475.17290229132925,0.007052949675810474,0.001,-3.0,21.173690171495075
5,475.1727743428414,0.007089793491271821,0.001,-3.0,21.19796148834886
5,475.17264639435354,0.0071266373067331665,0.001,-3.0,21.22223280520264
5,475.1725184458657,0.007163481122194513,0.001,-3.0,21.246504122056425
5,475.1723904973778,0.00720032493765586,0.001,-3.0,21.270775438910206
5,475.17226254889,0.007237168753117207,0.001,-3.0,21.29504675576399
5,475.1721346004021,0.007274012568578553,0.001,-3.0,21.319318072617772
5,475.1720066519143,0.0073108563840399,0.001,-3.0,21.343589389471553
5,475.1718787034264,0.007347700199501247,0.001,-3.0,21.367860706325338
5,475.17175075493856,0.0073845440149625935,0.001,-3.0,21.39213202317912
5,475.1716494,0.00741373,0.001,-3.0,21.41135865
5,475.1716156488314,0.00742138783042394,0.001,-3.0,21.413778361842496
5,475.17145326317404,0.007458231645885286,0.001,-3.0,21.425420225354635
5,475.1712908775167,0.007495075461346633,0.001,-3.0,21.437062088866774
5,475.17112849185935,0.00753191927680798,0.001,-3.0,21.448703952378914
5,475.170966106202,0.007568763092269327,0.001,-3.0,21.460345815891053
5,475.17080372054465,0.007605606907730673,0.001,-3.0,21.471987679403192
5,475.1706413348873,0.00764245072319202,0.001,-3.0,21.48362954291533
5,475.17047894922996,0.007679294538653366,0.001,-3.0,21.49527140642747
5,475.1703165635726,0.007716138354114713,0.001,-3.0,21.50691326993961
5,475.17015417791526,0.00775298216957606,0.001,-3.0,21.51855513345175
5,475.1699917922579,0.007789825985037406,0.001,-3.0,21.530196996963888
5,475.16982940660057,0.007826669800498754,0.001,-3.0,21.541838860476027
5,475.1696670209432,0.0078635136159601,0.001,-3.0,21.553480723988166
5,475.1695046352859,0.007900357431421447,0.001,-3.0,21.565122587500305
5,475.1693422496285,0.007937201246882793,0.001,-3.0,21.576764451012444
5,475.1691798639712,0.00797404506234414,0.001,-3.0,21.588406314524583
5,475.1690174783139,0.008010888877805487,0.001,-3.0,21.600048178036722
5,475.16885509265654,0.008047732693266833,0.001,-3.0,21.61169004154886
5,475.16869270699925,0.00808457650872818,0.001,-3.0,21.623331905061
5,475.1685303213419,0.008121420324189527,0.001,-3.0,21.63497376857314
5,475.1683679356846,0.008158264139650874,0.001,-3.0,21.64661563208528
5,475.16820555002727,0.00819510795511222,0.001,-3.0,21.658257495597418
5,475.16804316437,0.008231951770573566,0.001,-3.0,21.669899359109557
5,475.16788077871263,0.008268795586034914,0.001,-3.0,21.681541222621696
5,475.16771839305534,0.00830563940149626,0.001,-3.0,21.693183086133836
5,475.167556007398,0.008342483216957606,0.001,-3.0,21.704824949645975
5,475.1673936217407,0.008379327032418954,0.001,-3.0,21.716466813158114
5,475.16723123608335,0.0084161708478803,0.001,-3.0,21.728108676670253
5,475.16706885042606,0.008453014663341647,0.001,-3.0,21.739750540182392
5,475.1669064647687,0.008489858478802993,0.001,-3.0,21.75139240369453
5,475.1667440791114,0.00852670229426434,0.001,-3.0,21.76303426720667
5,475.1665816934541,0.008563546109725687,0.001,-3.0,21.77467613071881
5,475.1664193077968,0.008600389925187033,0.001,-3.0,21.78631799423095
5,475.16625692213944,0.00863723374064838,0.001,-3.0,21.797959857743088
5,475.16609453648215,0.008674077556109727,0.001,-3.0,21.809601721255227
5,475.1659321508248,0.008710921371571072,0.001,-3.0,21.821243584767366
5,475.1657697651675,0.00874776518703242,0.001,-3.0,21.832885448279505
5,475.16560737951016,0.008784609002493766,0.001,-3.0,21.84452731179164
5,475.1654449938529,0.008821452817955112,0.001,-3.0,21.85616917530378
5,475.1653651,0.00883958,0.001,-3.0,21.86189698
5,475.1652695559276,0.00885829663341646,0.001,-3.0,21.864537807884222
5,475.1650814767953,0.008895140448877806,0.001,-3.0,21.86973629486991
5,475.16489339766304,0.008931984264339153,0.001,-3.0,21.874934781855597
5,475.16470531853076,0.0089688280798005,0.001,-3.0,21.880133268841284
5,475.1645172393985,0.009005671895261845,0.001,-3.0,21.88533175582697
5,475.1643291602662,0.009042515710723193,0.001,-3.0,21.890530242812662
5,475.16414108113395,0.009079359526184539,0.001,-3.0,21.89572872979835
5,475.1639530020017,0.009116203341645887,0.001,-3.0,21.90092721678404
5,475.1637649228694,0.009153047157107233,0.001,-3.0,21.906125703769728
5,475.16357684373713,0.009189890972568579,0.001,-3.0,21.911324190755415
5,475.16338876460486,0.009226734788029926,0.001,-3.0,21.916522677741106
5,475.1632006854726,0.009263578603491272,0.001,-3.0,21.921721164726794
5,475.1630126063403,0.00930042241895262,0.001,-3.0,21.926919651712485
5,475.16282452720804,0.009337266234413966,0.001,-3.0,21.932118138698172
5,475.1626364480758,0.009374110049875312,0.001,-3.0,21.93731662568386
5,475.1624483689435,0.00941095386533666,0.001,-3.0,21.94251511266955
5,475.16226028981123,0.009447797680798006,0.001,-3.0,21.947713599655238
5,475.16207221067896,0.009484641496259352,0.001,-3.0,21.952912086640925
5,475.1618841315467,0.0095214853117207,0.001,-3.0,21.958110573626616
5,475.1616960524144,0.009558329127182045,0.001,-3.0,21.963309060612303
5,475.16150797328214,0.009595172942643393,0.001,-3.0,21.968507547597994
5,475.16131989414987,0.009632016758104739,0.001,-3.0,21.97370603458368
5,475.1611318150176,0.009668860573566085,0.001,-3.0,21.978904521569373
5,475.1609437358854,0.009705704389027433,0.001,-3.0,21.984103008555063
5,475.1607556567531,0.009742548204488779,0.001,-3.0,21.98930149554075
5,475.1605675776209,0.009779392019950126,0.001,-3.0,21.994499982526442
5,475.1603794984886,0.009816235835411472,0.001,-3.0,21.99969846951213
5,475.1601914193564,0.009853079650872818,0.001,-3.0,22.004896956497817
5,475.16000334022414,0.009889923466334166,0.001,-3.0,22.010095443483507
5,475.1598152610919,0.009926767281795512,0.001,-3.0,22.015293930469195
5,475.15962718195965,0.009963611097256858,0.001,-3.0,22.020492417454886
5,475.15943910282743,0.010000454912718205,0.001,-3.0,22.025690904440577
5,475.15925102369516,0.010037298728179551,0.001,-3.0,22.030889391426264
5,475.15906294456295,0.010074142543640899,0.001,-3.0,22.036087878411955
5,475.1588748654307,0.010110986359102245,0.001,-3.0,22.041286365397642
5,475.15868678629846,0.010147830174563591,0.001,-3.0,22.046484852383333
5,475.1584987071662,0.010184673990024939,0.001,-3.0,22.05168333936902
5,475.158310628034,0.010221517805486285,0.001,-3.0,22.05688182635471
5,475.1581225489017,0.010258361620947632,0.001,-3.0,22.0620803133404
5,475.1579344697695,0.010295205436408978,0.001,-3.0,22.06727880032609
5,475.1577787,0.01032572,0.001,-3.0,22.07158426
5,475.15774605637483,0.010332049251870324,0.001,-3.0,22.071941051904613
5,475.1575560314358,0.010368893067331672,0.001,-3.0,22.074018007500772
5,475.1573660064967,0.010405736882793018,0.001,-3.0,22.07609496309693
5,475.15717598155766,0.010442580698254366,0.001,-3.0,22.07817191869309
5,475.15698595661854,0.010479424513715712,0.001,-3.0,22.08024887428925
5,475.1567959316795,0.010516268329177058,0.001,-3.0,22.08232582988541
5,475.15660590674037,0.010553112144638405,0.001,-3.0,22.08440278548157
5,475.1564158818013,0.010589955960099751,0.001,-3.0,22.086479741077728
5,475.1562258568622,0.010626799775561097,0.001,-3.0,22.088556696673887
5,475.15603583192313,0.010663643591022445,0.001,-3.0,22.090633652270046
5,475.155845806984,0.010700487406483791,0.001,-3.0,22.092710607866206
5,475.15565578204496,0.010737331221945139,0.001,-3.0,22.094787563462365
5,475.15546575710584,0.010774175037406485,0.001,-3.0,22.096864519058524
5,475.1552757321668,0.01081101885286783,0.001,-3.0,22.098941474654684
5,475.15508570722767,0.010847862668329178,0.001,-3.0,22.101018430250843
5,475.1548956822886,0.010884706483790524,0.001,-3.0,22.103095385847002
5,475.1547056573495,0.010921550299251872,0.001,-3.0,22.10517234144316
5,475.15451563241044,0.010958394114713218,0.001,-3.0,22.10724929703932
5,475.1543256074713,0.010995237930174564,0.001,-3.0,22.10932625263548
5,475.15413558253226,0.011032081745635912,0.001,-3.0,22.11140320823164
5,475.15394555759315,0.011068925561097257,0.001,-3.0,22.1134801638278
5,475.1537555326541,0.011105769376558603,0.001,-3.0,22.115557119423958
5,475.153565507715,0.011142613192019951,0.001,-3.0,22.117634075020117
5,475.1533754827759,0.011179457007481297,0.001,-3.0,22.119711030616276
5,475.1531854578368,0.011216300822942645,0.001,-3.0,22.121787986212436
5,475.15299543289774,0.01125314463840399,0.001,-3.0,22.123864941808595
5,475.1528054079586,0.011289988453865337,0.001,-3.0,22.125941897404754
5,475.15261538301957,0.011326832269326684,0.001,-3.0,22.128018853000913
5,475.15242535808045,0.01136367608478803,0.001,-3.0,22.130095808597073
5,475.1522353331414,0.011400519900249378,0.001,-3.0,22.132172764193232
5,475.1520453082023,0.011437363715710724,0.001,-3.0,22.13424971978939
5,475.1518552832632,0.01147420753117207,0.001,-3.0,22.13632667538555
5,475.1516652583241,0.011511051346633418,0.001,-3.0,22.13840363098171
5,475.15147523338504,0.011547895162094764,0.001,-3.0,22.14048058657787
5,475.1512852084459,0.01158473897755611,0.001,-3.0,22.14255754217403
5,475.15109518350687,0.011621582793017457,0.001,-3.0,22.144634497770188
5,475.15090515856775,0.011658426608478803,0.001,-3.0,22.146711453366343
5,475.1507151336287,0.011695270423940151,0.001,-3.0,22.148788408962503
5,475.1505251086896,0.011732114239401497,0.001,-3.0,22.15086536455866
5,475.1503350837505,0.011768958054862843,0.001,-3.0,22.152942320154814
5,475.1501450588114,0.01180580187032419,0.001,-3.0,22.155019275750973
5,475.14995503387235,0.011842645685785537,0.001,-3.0,22.15709623134713
5,475.1499039,0.01185256,0.001,-3.0,22.15765512
5,475.14977841651165,0.011879489501246884,0.001,-3.0,22.158109157935638
5,475.1496067352596,0.01191633331670823,0.001,-3.0,22.15873035361838
5,475.1494350540076,0.011953177132169576,0.001,-3.0,22.159351549301125
5,475.14926337275557,0.011990020947630924,0.001,-3.0,22.159972744983868
5,475.14909169150354,0.01202686476309227,0.001,-3.0,22.16059394066661
5,475.1489200102515,0.012063708578553618,0.001,-3.0,22.161215136349355
5,475.1487483289995,0.012100552394014964,0.001,-3.0,22.1618363320321
5,475.14857664774746,0.01213739620947631,0.001,-3.0,22.162457527714842
5,475.14840496649543,0.012174240024937657,0.001,-3.0,22.163078723397586
