Repository: gkronber/Empirical-Constitutive-Models-SymReg-RSPA

`AA6080.csv` contains data from Kronberger G, Kabliman E, Kronsteiner J, Kommenda M.: _Extending a physics-based constitutive model using genetic programming._ Applications in Engineering Science 9, 100080, 2022 (https://doi.org/10.1016/j.apples.2021.100080).

This is an extended dataset compared to `../2019/AA6082_all_temps_combined.csv` which contains stress-strain measurements for phip in (0.001, 0.01, 0.1, 0.316, 1, 3.16, 10) and temperature in (200, 225, 250, 275, 300, 325, 375, 400, 425, 450, 475, 500). 

We have have however only used measurements with temperature >= 350°C and for phip (0.001, 0.1, 0.1, 1, 10) in this paper.

File: data/2021/AA6082_interpolated_gt350_tomax_cv.csv (part 6 of 23)
group,temp,phi,phip,log10_epsp,kf
7,350.15538518922756,0.02061962493765586,0.01,-2.0,49.958060086917776
7,350.1546948093881,0.020814097556109724,0.01,-2.0,49.99530994235484
7,350.1540044295486,0.02100857017456359,0.01,-2.0,50.0325597977919
7,350.15331404970914,0.021203042793017456,0.01,-2.0,50.06980965322896
7,350.1526236698696,0.021397515411471318,0.01,-2.0,50.10705950866601
7,350.1519332900302,0.021591988029925183,0.01,-2.0,50.14430936410307
7,350.151921,0.02159545,0.01,-2.0,50.14497248
7,350.1511181092239,0.02178646064837905,0.01,-2.0,50.17835376084313
7,350.1503006664641,0.021980933266832915,0.01,-2.0,50.21234006028767
7,350.1494832237043,0.02217540588528678,0.01,-2.0,50.246326359732215
7,350.1486657809445,0.022369878503740646,0.01,-2.0,50.28031265917676
7,350.14784833818464,0.02256435112219451,0.01,-2.0,50.31429895862131
7,350.14703089542485,0.022758823740648377,0.01,-2.0,50.34828525806585
7,350.146213452665,0.022953296359102243,0.01,-2.0,50.3822715575104
7,350.1453960099052,0.023147768977556108,0.01,-2.0,50.41625785695494
7,350.1451206,0.02321329,0.01,-2.0,50.4277084
7,350.1445996754135,0.023342241596009974,0.01,-2.0,50.448068414824895
7,350.1438140661501,0.02353671421446384,0.01,-2.0,50.478773466311424
7,350.1430284568868,0.023731186832917705,0.01,-2.0,50.50947851779795
7,350.14224284762344,0.023925659451371567,0.01,-2.0,50.54018356928448
7,350.14145723836003,0.024120132069825433,0.01,-2.0,50.57088862077101
7,350.1406716290967,0.024314604688279298,0.01,-2.0,50.601593672257536
7,350.1398860198333,0.024509077306733164,0.01,-2.0,50.632298723744064
7,350.13910041056994,0.02470354992518703,0.01,-2.0,50.66300377523059
7,350.1385864,0.02483079,0.01,-2.0,50.68309356
7,350.1383848088287,0.024898022543640895,0.01,-2.0,50.692483428577866
7,350.1378016989116,0.02509249516209476,0.01,-2.0,50.71964397063661
7,350.1372185889944,0.025286967780548626,0.01,-2.0,50.746804512695356
7,350.1366354790773,0.025481440399002492,0.01,-2.0,50.77396505475411
7,350.13605236916015,0.025675913017456357,0.01,-2.0,50.80112559681285
7,350.13546925924305,0.025870385635910223,0.01,-2.0,50.828286138871604
7,350.1348861493259,0.02606485825436409,0.01,-2.0,50.85544668093035
7,350.1343030394088,0.026259330872817954,0.01,-2.0,50.8826072229891
7,350.1337388,0.02644751,0.01,-2.0,50.9088888
7,350.13372960063396,0.026453803491271816,0.01,-2.0,50.90967475051422
7,350.1334453347589,0.026648276109725682,0.01,-2.0,50.93396108823599
7,350.13316106888385,0.026842748728179548,0.01,-2.0,50.95824742595776
7,350.1328768030088,0.027037221346633413,0.01,-2.0,50.98253376367953
7,350.13259253713375,0.02723169396508728,0.01,-2.0,51.006820101401296
7,350.1323082712587,0.027426166583541144,0.01,-2.0,51.031106439123064
7,350.13202400538364,0.02762063920199501,0.01,-2.0,51.05539277684483
7,350.1317397395086,0.027815111820448876,0.01,-2.0,51.0796791145666
7,350.13145547363354,0.02800958443890274,0.01,-2.0,51.103965452288364
7,350.131377,0.02806327,0.01,-2.0,51.11066987
7,350.1313488319525,0.028204057057356607,0.01,-2.0,51.1267873521623
7,350.131309922737,0.028398529675810472,0.01,-2.0,51.14905082593494
7,350.1312710135215,0.028593002294264338,0.01,-2.0,51.17131429970758
7,350.131232104306,0.028787474912718203,0.01,-2.0,51.19357777348022
7,350.1311931950905,0.028981947531172066,0.01,-2.0,51.215841247252854
7,350.13115428587497,0.02917642014962593,0.01,-2.0,51.23810472102549
7,350.13111537665947,0.029370892768079797,0.01,-2.0,51.260368194798126
7,350.13107646744396,0.029565365386533662,0.01,-2.0,51.282631668570765
7,350.1310539,0.02967816,0.01,-2.0,51.29554454
7,350.1310609224526,0.029759838004987528,0.01,-2.0,51.30423207889702
7,350.1310776426792,0.029954310623441394,0.01,-2.0,51.32491682061521
7,350.1310943629058,0.03014878324189526,0.01,-2.0,51.34560156233339
7,350.1311110831324,0.030343255860349125,0.01,-2.0,51.36628630405157
7,350.13112780335905,0.03053772847880299,0.01,-2.0,51.386971045769755
7,350.13114452358565,0.030732201097256856,0.01,-2.0,51.40765578748793
7,350.1311612438123,0.03092667371571072,0.01,-2.0,51.42834052920612
7,350.1311779640389,0.031121146334164587,0.01,-2.0,51.449025270924295
7,350.1311927,0.03129254,0.01,-2.0,51.46725526
7,350.13117774445095,0.03131561895261845,0.01,-2.0,51.46952904628803
7,350.1310517229271,0.03151009157107232,0.01,-2.0,51.48868889208118
7,350.13092570140327,0.031704564189526184,0.01,-2.0,51.507848737874326
7,350.13079967987943,0.03189903680798005,0.01,-2.0,51.527008583667474
7,350.1306736583556,0.032093509426433915,0.01,-2.0,51.54616842946062
7,350.13054763683175,0.03228798204488778,0.01,-2.0,51.565328275253776
7,350.1304216153079,0.032482454663341646,0.01,-2.0,51.584488121046924
7,350.13029559378407,0.032676927281795505,0.01,-2.0,51.60364796684007
7,350.1301695722602,0.03287139990024937,0.01,-2.0,51.622807812633226
7,350.1301466,0.03290685,0.01,-2.0,51.62630043
7,350.12988425298016,0.033065872518703236,0.01,-2.0,51.64027015075164
7,350.1295634222431,0.0332603451371571,0.01,-2.0,51.65735407192076
7,350.12924259150606,0.03345481775561097,0.01,-2.0,51.674437993089875
7,350.128921760769,0.03364929037406483,0.01,-2.0,51.69152191425899
7,350.12860093003195,0.0338437629925187,0.01,-2.0,51.70860583542811
7,350.1282800992949,0.034038235610972564,0.01,-2.0,51.72568975659722
7,350.12795926855785,0.03423270822942643,0.01,-2.0,51.74277367776634
7,350.1276384378208,0.034427180847880295,0.01,-2.0,51.75985759893545
7,350.127483,0.0345214,0.01,-2.0,51.76813451
7,350.12728641130855,0.03462165346633416,0.01,-2.0,51.77578943179563
7,350.12690506671294,0.03481612608478803,0.01,-2.0,51.79063852120959
7,350.1265237221173,0.03501059870324189,0.01,-2.0,51.805487610623544
7,350.1261423775217,0.03520507132169576,0.01,-2.0,51.8203367000375
7,350.1257610329261,0.03539954394014962,0.01,-2.0,51.83518578945146
7,350.1253796883305,0.03559401655860349,0.01,-2.0,51.850034878865415
7,350.12499834373483,0.035788489177057355,0.01,-2.0,51.86488396827937
7,350.1246169991392,0.03598296179551122,0.01,-2.0,51.87973305769333
7,350.1243161,0.03613641,0.01,-2.0,51.8914497
7,350.1242634810289,0.036177434413965086,0.01,-2.0,51.89420488676329
7,350.12401404543425,0.03637190703241895,0.01,-2.0,51.90726560676874
7,350.1237646098396,0.03656637965087282,0.01,-2.0,51.92032632677419
7,350.1235151742449,0.03676085226932668,0.01,-2.0,51.933387046779636
7,350.1232657386503,0.03695532488778055,0.01,-2.0,51.946447766785084
7,350.1230163030556,0.037149797506234414,0.01,-2.0,51.95950848679053
7,350.12276686746094,0.03734427012468828,0.01,-2.0,51.97256920679598
7,350.12251743186624,0.03753874274314214,0.01,-2.0,51.98562992680143
7,350.1222679962716,0.037733215361596004,0.01,-2.0,51.99869064680688
7,350.1222438,0.03775208,0.01,-2.0,51.99995759
7,350.1221996196372,0.03792768798004987,0.01,-2.0,52.010279160179586
7,350.1221506932112,0.038122160598503735,0.01,-2.0,52.02170952216432
7,350.12210176678525,0.0383166332169576,0.01,-2.0,52.03313988414906
7,350.1220528403593,0.038511105835411466,0.01,-2.0,52.044570246133794
7,350.12200391393327,0.03870557845386533,0.01,-2.0,52.05600060811854
7,350.1219549875073,0.0389000510723192,0.01,-2.0,52.067430970103274
7,350.1219060610813,0.03909452369077306,0.01,-2.0,52.07886133208802
7,350.12185713465533,0.03928899630922693,0.01,-2.0,52.090291694072754
7,350.1218371,0.03936863,0.01,-2.0,52.09497226
7,350.121863389507,0.039483468927680794,0.01,-2.0,52.10063987303377
7,350.1219079091604,0.03967794154613466,0.01,-2.0,52.1102376250271
7,350.12195242881387,0.039872414164588525,0.01,-2.0,52.119835377020436
7,350.1219969484673,0.04006688678304239,0.01,-2.0,52.12943312901377
7,350.12204146812076,0.040261359401496256,0.01,-2.0,52.1390308810071
7,350.1220859877742,0.04045583201995012,0.01,-2.0,52.14862863300044
7,350.12213050742764,0.04065030463840399,0.01,-2.0,52.158226384993775
7,350.122175027081,0.04084477725685785,0.01,-2.0,52.167824136987115
7,350.1222074,0.04098619,0.01,-2.0,52.17480324
7,350.1222048526696,0.04103924987531172,0.01,-2.0,52.1770340683423
7,350.1221955163113,0.041233722493765584,0.01,-2.0,52.185210397941624
7,350.122186179953,0.04142819511221945,0.01,-2.0,52.19338672754095
7,350.12217684359473,0.041622667730673316,0.01,-2.0,52.20156305714027
7,350.12216750723644,0.04181714034912718,0.01,-2.0,52.2097393867396
7,350.12215817087815,0.04201161296758105,0.01,-2.0,52.21791571633892
7,350.12214883451986,0.04220608558603491,0.01,-2.0,52.22609204593825
7,350.1221394981616,0.04240055820448878,0.01,-2.0,52.234268375537575
7,350.1221301618032,0.04259503082294264,0.01,-2.0,52.242444705136904
7,350.1221297,0.04260465,0.01,-2.0,52.24284913
7,350.12206141209896,0.0427895034413965,0.01,-2.0,52.25065709735985
7,350.12198957071575,0.04298397605985037,0.01,-2.0,52.25887136616545
7,350.12191772933255,0.04317844867830423,0.01,-2.0,52.26708563497105
7,350.12184588794935,0.0433729212967581,0.01,-2.0,52.275299903776656
7,350.1217740465661,0.043567393915211965,0.01,-2.0,52.28351417258226
7,350.1217022051829,0.04376186653366583,0.01,-2.0,52.29172844138787
7,350.1216303637996,0.043956339152119696,0.01,-2.0,52.29994271019347
7,350.1215585224164,0.04415081177057356,0.01,-2.0,52.30815697899908
7,350.1215316,0.04422369,0.01,-2.0,52.31123526
7,350.1215459654741,0.04434528438902743,0.01,-2.0,52.31679254102586
7,350.12156894096984,0.04453975700748129,0.01,-2.0,52.325680607335734
7,350.12159191646555,0.04473422962593516,0.01,-2.0,52.334568673645606
7,350.12161489196126,0.044928702244389024,0.01,-2.0,52.34345673995547
7,350.12163786745697,0.04512317486284289,0.01,-2.0,52.35234480626534
7,350.1216608429527,0.045317647481296755,0.01,-2.0,52.36123287257521
7,350.1216838184484,0.04551212009975062,0.01,-2.0,52.37012093888508
7,350.12170679394404,0.045706592718204486,0.01,-2.0,52.379009005194945
7,350.1217229,0.04584292,0.01,-2.0,52.38523963
7,350.12180870568545,0.04590106533665835,0.01,-2.0,52.38786691965033
7,350.12209569097575,0.04609553795511222,0.01,-2.0,52.39665414021005
7,350.12238267626606,0.04629001057356608,0.01,-2.0,52.40544136076978
7,350.12266966155636,0.04648448319201995,0.01,-2.0,52.414228581329496
7,350.12295664684666,0.046678955810473814,0.01,-2.0,52.42301580188922
7,350.123243632137,0.04687342842892768,0.01,-2.0,52.43180302244894
7,350.1235306174273,0.047067901047381545,0.01,-2.0,52.440590243008664
7,350.1238176027177,0.04726237366583541,0.01,-2.0,52.44937746356838
7,350.124104588008,0.04745684628428928,0.01,-2.0,52.45816468412811
7,350.1241124,0.04746214,0.01,-2.0,52.45840388
7,350.1246579866,0.047651318902743135,0.01,-2.0,52.46628190095416
7,350.12521884012625,0.047845791521197,0.01,-2.0,52.474380369340295
7,350.12577969365253,0.048040264139650866,0.01,-2.0,52.48247883772643
7,350.12634054717876,0.04823473675810473,0.01,-2.0,52.49057730611257
7,350.12690140070504,0.0484292093765586,0.01,-2.0,52.49867577449871
7,350.12746225423126,0.04862368199501246,0.01,-2.0,52.506774242884845
7,350.12802310775754,0.04881815461346633,0.01,-2.0,52.51487271127099
7,350.12858396128377,0.049012627231920194,0.01,-2.0,52.52297117965713
7,350.1287823,0.0490814,0.01,-2.0,52.5258351
7,350.1292143291997,0.04920709985037406,0.01,-2.0,52.53035244885143
7,350.12988272975446,0.049401572468827926,0.01,-2.0,52.53734132478877
7,350.13055113030913,0.04959604508728179,0.01,-2.0,52.54433020072611
7,350.13121953086386,0.04979051770573566,0.01,-2.0,52.55131907666345
7,350.13188793141853,0.04998499032418952,0.01,-2.0,52.55830795260079
7,350.13255633197326,0.05017946294264339,0.01,-2.0,52.56529682853813
7,350.13322473252794,0.050373935561097254,0.01,-2.0,52.572285704475476
7,350.13389313308267,0.05056840817955112,0.01,-2.0,52.579274580412815
7,350.1343483,0.05070084,0.01,-2.0,52.58403386
7,350.1345313711444,0.050762880798004985,0.01,-2.0,52.58567164713092
7,350.1351052245758,0.05095735341645885,0.01,-2.0,52.59080544234413
7,350.1356790780072,0.051151826034912716,0.01,-2.0,52.59593923755733
7,350.13625293143855,0.05134629865336658,0.01,-2.0,52.601073032770536
7,350.13682678487,0.05154077127182045,0.01,-2.0,52.60620682798374
7,350.13740063830136,0.05173524389027431,0.01,-2.0,52.611340623196945
7,350.1379744917328,0.05192971650872818,0.01,-2.0,52.61647441841015
7,350.13854834516417,0.052124189127182044,0.01,-2.0,52.621608213623354
7,350.1391221985956,0.05231866174563591,0.01,-2.0,52.62674200883656
7,350.1391278,0.05232056,0.01,-2.0,52.62679212
7,350.13951929472074,0.05251313436408977,0.01,-2.0,52.62996161280249
7,350.1399146485043,0.052707606982543634,0.01,-2.0,52.63316234809965
7,350.1403100022879,0.0529020796009975,0.01,-2.0,52.63636308339682
7,350.14070535607146,0.053096552219451365,0.01,-2.0,52.639563818693986
7,350.14110070985504,0.05329102483790523,0.01,-2.0,52.64276455399116
7,350.14149606363856,0.053485497456359096,0.01,-2.0,52.64596528928832
7,350.14189141742213,0.05367997007481296,0.01,-2.0,52.64916602458549
7,350.14228677120565,0.05387444269326683,0.01,-2.0,52.65236675988265
7,350.1424209,0.05394042,0.01,-2.0,52.65345265
7,350.1426075622435,0.05406891531172069,0.01,-2.0,52.655204428505414
7,350.14289006823356,0.05426338793017456,0.01,-2.0,52.65785567661975
7,350.1431725742236,0.054457860548628424,0.01,-2.0,52.66050692473408
7,350.1434550802137,0.05465233316708229,0.01,-2.0,52.66315817284841
7,350.14373758620377,0.054846805785536155,0.01,-2.0,52.665809420962745
7,350.14402009219384,0.05504127840399002,0.01,-2.0,52.66846066907708
7,350.1443025981839,0.05523575102244389,0.01,-2.0,52.6711119171914
7,350.144585104174,0.05543022364089775,0.01,-2.0,52.673763165305736
7,350.1447737,0.05556005,0.01,-2.0,52.67553309
7,350.14486624176817,0.05562469625935162,0.01,-2.0,52.67666703374843
7,350.1451446312706,0.05581916887780548,0.01,-2.0,52.68007822895367
7,350.1454230207731,0.05601364149625935,0.01,-2.0,52.68348942415891
7,350.1457014102755,0.056208114114713215,0.01,-2.0,52.686900619364145
7,350.14597979977793,0.05640258673316708,0.01,-2.0,52.69031181456938
7,350.14625818928033,0.056597059351620946,0.01,-2.0,52.693723009774615
7,350.1465365787828,0.05679153197007481,0.01,-2.0,52.69713420497985
7,350.1468149682852,0.05698600458852868,0.01,-2.0,52.700545400185085
7,350.1470911,0.0571789,0.01,-2.0,52.70392893
7,350.1470934105953,0.05718047720698254,0.01,-2.0,52.70396065769635
7,350.1473783113824,0.05737494982543641,0.01,-2.0,52.707872742955196
7,350.1476632121695,0.05756942244389027,0.01,-2.0,52.71178482821404
7,350.1479481129566,0.05776389506234413,0.01,-2.0,52.71569691347289
7,350.14823301374366,0.057958367680798,0.01,-2.0,52.71960899873174
7,350.14851791453077,0.058152840299251864,0.01,-2.0,52.72352108399058
7,350.1488028153178,0.05834731291770573,0.01,-2.0,52.72743316924943
7,350.14908771610493,0.058541785536159595,0.01,-2.0,52.73134525450828
7,350.149372616892,0.05873625815461346,0.01,-2.0,52.73525733976713
7,350.1494609,0.05879652,0.01,-2.0,52.73646959
7,350.1495768602204,0.058930730773067326,0.01,-2.0,52.73894088373053
7,350.1497448876237,0.05912520339152119,0.01,-2.0,52.74252181059475
7,350.14991291502696,0.05931967600997506,0.01,-2.0,52.746102737458976
7,350.15008094243024,0.05951414862842892,0.01,-2.0,52.7496836643232
7,350.1502489698335,0.05970862124688279,0.01,-2.0,52.753264591187424
7,350.15041699723685,0.059903093865336654,0.01,-2.0,52.75684551805165
7,350.1505850246401,0.06009756648379052,0.01,-2.0,52.76042644491587
7,350.15075305204346,0.060292039102244385,0.01,-2.0,52.764007371780096
7,350.1508574,0.06041281,0.01,-2.0,52.76623119
7,350.15082521373046,0.06048651172069825,0.01,-2.0,52.76744056740549
7,350.1507402856167,0.060680984339152116,0.01,-2.0,52.77063168409199
7,350.1506553575029,0.06087545695760598,0.01,-2.0,52.77382280077849
7,350.1505704293891,0.06106992957605985,0.01,-2.0,52.77701391746499
7,350.15048550127534,0.06126440219451371,0.01,-2.0,52.78020503415149
7,350.15040057316156,0.06145887481296758,0.01,-2.0,52.783396150837994
7,350.1503156450478,0.061653347431421444,0.01,-2.0,52.786587267524496
7,350.150230716934,0.06184782004987531,0.01,-2.0,52.78977838421099
7,350.150152,0.06202807,0.01,-2.0,52.79273612
7,350.1501290833422,0.062042292668329176,0.01,-2.0,52.7929816311683
7,350.1498157340934,0.06223676528678304,0.01,-2.0,52.79633861022837
7,350.14950238484454,0.06243123790523691,0.01,-2.0,52.79969558928843
7,350.1491890355957,0.06262571052369077,0.01,-2.0,52.8030525683485
7,350.14887568634686,0.06282018314214464,0.01,-2.0,52.80640954740856
7,350.14856233709804,0.0630146557605985,0.01,-2.0,52.80976652646863
7,350.1482489878492,0.06320912837905238,0.01,-2.0,52.813123505528694
7,350.14793563860036,0.06340360099750623,0.01,-2.0,52.81648048458876
7,350.1476222893515,0.06359807361596011,0.01,-2.0,52.819837463648824
7,350.1475504,0.06364269,0.01,-2.0,52.82060763
7,350.1473126489271,0.06379254623441397,0.01,-2.0,52.822962666192744
7,350.14700411272327,0.06398701885286784,0.01,-2.0,52.826018862398044
7,350.14669557651945,0.0641814914713217,0.01,-2.0,52.829075058603344
7,350.14638704031563,0.06437596408977557,0.01,-2.0,52.832131254808644
7,350.1460785041118,0.06457043670822943,0.01,-2.0,52.835187451013944
7,350.145769967908,0.0647649093266833,0.01,-2.0,52.83824364721925
7,350.1454614317042,0.06495938194513716,0.01,-2.0,52.84129984342455
7,350.1451528955003,0.06515385456359102,0.01,-2.0,52.84435603962986
7,350.1449893,0.06525697,0.01,-2.0,52.84597653
7,350.14498710960106,0.06534832718204489,0.01,-2.0,52.84685626043967
7,350.1449824468848,0.06554279980049875,0.01,-2.0,52.84872894826023
7,350.14497778416853,0.06573727241895262,0.01,-2.0,52.85060163608079
7,350.14497312145227,0.06593174503740648,0.01,-2.0,52.85247432390135
7,350.144968458736,0.06612621765586035,0.01,-2.0,52.854347011721906
7,350.14496379601974,0.06632069027431421,0.01,-2.0,52.856219699542464
7,350.1449591333035,0.06651516289276808,0.01,-2.0,52.85809238736302
7,350.1449544705872,0.06670963551122194,0.01,-2.0,52.85996507518358
7,350.1449506,0.06687107,0.01,-2.0,52.86151962
7,350.14502610087055,0.06690410812967582,0.01,-2.0,52.861762924144614
7,350.14547052227493,0.06709858074812967,0.01,-2.0,52.86319508736169
7,350.1459149436794,0.06729305336658355,0.01,-2.0,52.86462725057876
7,350.14635936508375,0.0674875259850374,0.01,-2.0,52.86605941379584
7,350.1468037864882,0.06768199860349128,0.01,-2.0,52.86749157701291
7,350.1472482078926,0.06787647122194514,0.01,-2.0,52.86892374022999
7,350.147692629297,0.06807094384039901,0.01,-2.0,52.87035590344706
7,350.1481370507014,0.06826541645885287,0.01,-2.0,52.871788066664145
7,350.14858147210583,0.06845988907730674,0.01,-2.0,52.87322022988122
8,375.1862061,0.00025128,0.01,-2.0,1.19284488
8,375.1845763980575,0.000374505536159601,0.01,-2.0,2.209256673931651
8,375.1840136,0.00041706,0.01,-2.0,2.56026232
8,375.1782350673487,0.0005490110723192019,0.01,-2.0,3.8164332451332
8,375.1728731,0.00067145,0.01,-2.0,4.98204879
8,375.17008691265306,0.0007235166084788028,0.01,-2.0,5.5234155896381125
8,375.1607487757737,0.0008980221446384038,0.01,-2.0,7.337851105796554
8,375.1531534,0.00103996,0.01,-2.0,8.81366151
8,375.1516641518297,0.001072527680798005,0.01,-2.0,9.156958153303663
8,375.14368439877205,0.0012470332169576058,0.01,-2.0,10.996424867960446
8,375.1357046457144,0.0014215387531172068,0.01,-2.0,12.835891582617231
8,375.1299877,0.00154656,0.01,-2.0,14.15374331
8,375.12856115640994,0.0015960442892768078,0.01,-2.0,14.63015310431781
8,375.12353047378974,0.0017705498254364088,0.01,-2.0,16.310204445947946
8,375.1184997911695,0.0019450553615960099,0.01,-2.0,17.990255787578082
8,375.1134691085493,0.0021195608977556107,0.01,-2.0,19.670307129208215
8,375.1108671,0.00220982,0.01,-2.0,20.53927627
8,375.10997510224485,0.0022940664339152115,0.01,-2.0,21.193121179454824
8,375.10812744485116,0.0024685719700748127,0.01,-2.0,22.547475912196077
8,375.1062797874575,0.0026430775062344135,0.01,-2.0,23.901830644937327
8,375.10443213006386,0.0028175830423940148,0.01,-2.0,25.25618537767858
8,375.1025844726702,0.0029920885785536156,0.01,-2.0,26.610540110419834
8,375.1020882,0.00303896,0.01,-2.0,26.97431385
8,375.1026179546763,0.0031665941147132164,0.01,-2.0,27.67640401151415
8,375.10334225259635,0.0033410996508728176,0.01,-2.0,28.636324643570067
8,375.1040665505164,0.0035156051870324184,0.01,-2.0,29.59624527562598
8,375.10479084843644,0.0036901107231920196,0.01,-2.0,30.556165907681894
8,375.1055151463565,0.0038646162593516204,0.01,-2.0,31.51608653973781
8,375.1062081,0.00403157,0.01,-2.0,32.43446623
8,375.1063095892106,0.004039121795511221,0.01,-2.0,32.460882625495124
8,375.1086547836854,0.004213627331670822,0.01,-2.0,33.071307954469084
8,375.1109999781601,0.004388132867830422,0.01,-2.0,33.681733283443045
8,375.1133451726349,0.004562638403990024,0.01,-2.0,34.292158612417005
8,375.11569036710966,0.004737143940149625,0.01,-2.0,34.902583941390965
8,375.11803556158446,0.004911649476309226,0.01,-2.0,35.51300927036493
8,375.1203807560592,0.0050861550124688265,0.01,-2.0,36.12343459933889
8,375.121564,0.0051742,0.01,-2.0,36.43141847
8,375.12305464564133,0.005260660548628428,0.01,-2.0,36.61166089487106
8,375.1260632538562,0.005435166084788029,0.01,-2.0,36.975448789926006
8,375.1290718620711,0.005609671620947629,0.01,-2.0,37.339236684980946
8,375.132080470286,0.005784177157107231,0.01,-2.0,37.70302458003589
8,375.13508907850087,0.005958682693266832,0.01,-2.0,38.066812475090835
8,375.1380976867157,0.006133188229426432,0.01,-2.0,38.430600370145775
8,375.1411062949306,0.0063076937655860334,0.01,-2.0,38.79438826520072
8,375.1434808,0.00644542,0.01,-2.0,39.08150315
8,375.1440906759542,0.006482199301745635,0.01,-2.0,39.12669463608234
8,375.1469843342163,0.006656704837905235,0.01,-2.0,39.34111318494954
8,375.1498779924784,0.006831210374064836,0.01,-2.0,39.55553173381675
8,375.15277165074053,0.0070057159102244375,0.01,-2.0,39.76995028268396
8,375.15566530900264,0.007180221446384039,0.01,-2.0,39.98436883155116
8,375.15855896726475,0.007354726982543639,0.01,-2.0,40.19878738041836
8,375.16145262552686,0.00752923251870324,0.01,-2.0,40.41320592928557
8,375.16434628378903,0.007703738054862842,0.01,-2.0,40.627624478152775
8,375.1662763,0.00782013,0.01,-2.0,40.77063766
8,375.16703838606253,0.007878243591022443,0.01,-2.0,40.81449355869362
8,375.16932680490925,0.008052749127182044,0.01,-2.0,40.9461855945951
8,375.17161522375596,0.008227254663341645,0.01,-2.0,41.07787763049658
8,375.1739036426027,0.008401760199501247,0.01,-2.0,41.20956966639806
8,375.1761920614494,0.008576265735660846,0.01,-2.0,41.34126170229954
8,375.1784804802961,0.008750771271820447,0.01,-2.0,41.47295373820102
8,375.18076889914283,0.008925276807980049,0.01,-2.0,41.6046457741025
8,375.18305731798955,0.00909978234413965,0.01,-2.0,41.73633781000398
8,375.1853337,0.00927337,0.01,-2.0,41.86733716
8,375.18534171602494,0.009274287880299251,0.01,-2.0,41.86779557375315
8,375.18686570638164,0.009448793416458852,0.01,-2.0,41.95494826440485
8,375.18838969673834,0.009623298952618453,0.01,-2.0,42.04210095505655
8,375.18991368709504,0.009797804488778053,0.01,-2.0,42.129253645708246
8,375.19143767745175,0.009972310024937654,0.01,-2.0,42.216406336359945
8,375.19296166780845,0.010146815561097255,0.01,-2.0,42.303559027011644
8,375.19448565816515,0.010321321097256857,0.01,-2.0,42.39071171766334
8,375.1960096485218,0.010495826633416458,0.01,-2.0,42.477864408315035
8,375.1975336388785,0.01067033216957606,0.01,-2.0,42.565017098966734
8,375.1985182,0.01078307,0.01,-2.0,42.62132136
8,375.198827950157,0.010844837705735659,0.01,-2.0,42.6434350049557
8,375.1997030533615,0.01101934324189526,0.01,-2.0,42.70591026485853
8,375.20057815656594,0.011193848778054861,0.01,-2.0,42.768385524761364
8,375.2014532597704,0.011368354314214462,0.01,-2.0,42.830860784664196
8,375.20232836297487,0.011542859850374064,0.01,-2.0,42.89333604456703
8,375.20320346617933,0.011717365386533665,0.01,-2.0,42.95581130446986
8,375.2040785693838,0.011891870922693266,0.01,-2.0,43.018286564372694
8,375.20495367258826,0.012066376458852866,0.01,-2.0,43.080761824275534
8,375.2058287757927,0.012240881995012467,0.01,-2.0,43.14323708417837
8,375.2062821,0.01233128,0.01,-2.0,43.17560075
8,375.20650733447144,0.012415387531172068,0.01,-2.0,43.19895646227701
8,375.206974648892,0.01258989306733167,0.01,-2.0,43.247414680423375
8,375.2074419633126,0.01276439860349127,0.01,-2.0,43.29587289856974
8,375.20790927773317,0.012938904139650872,0.01,-2.0,43.344331116716106
8,375.20837659215374,0.013113409675810471,0.01,-2.0,43.39278933486247
8,375.20884390657426,0.013287915211970073,0.01,-2.0,43.441247553008836
8,375.20931122099483,0.013462420748129674,0.01,-2.0,43.48970577115521
8,375.20977853541535,0.013636926284289275,0.01,-2.0,43.53816398930157
8,375.2102458498359,0.013811431820448876,0.01,-2.0,43.586622207447945
8,375.210495,0.01390447,0.01,-2.0,43.61245786
8,375.2106184002683,0.013985937356608477,0.01,-2.0,43.63120037818472
8,375.2108827273666,0.014160442892768079,0.01,-2.0,43.671347417698044
8,375.2111470544649,0.014334948428927678,0.01,-2.0,43.711494457211366
8,375.2114113815632,0.01450945396508728,0.01,-2.0,43.75164149672469
8,375.2116757086615,0.01468395950124688,0.01,-2.0,43.79178853623801
8,375.2119400357598,0.014858465037406482,0.01,-2.0,43.83193557575133
8,375.2122043628582,0.015032970573566083,0.01,-2.0,43.872082615264645
8,375.2124686899565,0.015207476109725684,0.01,-2.0,43.91222965477797
8,375.21273301705486,0.015381981645885284,0.01,-2.0,43.95237669429128
8,375.2129013,0.01549308,0.01,-2.0,43.97793617
8,375.2129540655643,0.015556487182044885,0.01,-2.0,43.99054469705964
8,375.21309928386285,0.015730992718204485,0.01,-2.0,44.025245147446604
8,375.2132445021614,0.015905498254364086,0.01,-2.0,44.059945597833575
8,375.21338972045993,0.016080003790523687,0.01,-2.0,44.09464604822054
8,375.21353493875847,0.01625450932668329,0.01,-2.0,44.12934649860751
8,375.21368015705707,0.01642901486284289,0.01,-2.0,44.164046948994475
8,375.2138253753556,0.01660352039900249,0.01,-2.0,44.198747399381446
8,375.2139705936542,0.016778025935162092,0.01,-2.0,44.23344784976841
8,375.21411581195275,0.01695253147132169,0.01,-2.0,44.26814830015538
8,375.2142308,0.01709071,0.01,-2.0,44.29562512
8,375.2142330033816,0.01712703700748129,0.01,-2.0,44.302038164629884
8,375.21424358785623,0.017301542543640892,0.01,-2.0,44.33284477021474
8,375.21425417233087,0.017476048079800494,0.01,-2.0,44.3636513757996
8,375.2142647568055,0.017650553615960095,0.01,-2.0,44.394457981384456
8,375.21427534128014,0.017825059152119696,0.01,-2.0,44.425264586969305
8,375.2142859257548,0.017999564688279297,0.01,-2.0,44.45607119255416
8,375.2142965102294,0.0181740702244389,0.01,-2.0,44.48687779813901
8,375.214307094704,0.0183485757605985,0.01,-2.0,44.51768440372387
8,375.21431767917863,0.0185230812967581,0.01,-2.0,44.54849100930872
8,375.214328,0.01869324,0.01,-2.0,44.57853024
8,375.21432416344396,0.018697586832917702,0.01,-2.0,44.57920587439676
8,375.2141701431985,0.018872092369077303,0.01,-2.0,44.60632951703208
8,375.214016122953,0.019046597905236905,0.01,-2.0,44.6334531596674
8,375.21386210270754,0.019221103441396502,0.01,-2.0,44.660576802302714
8,375.21370808246206,0.019395608977556104,0.01,-2.0,44.68770044493803
8,375.2135540622166,0.019570114513715705,0.01,-2.0,44.71482408757335
8,375.2134000419711,0.019744620049875306,0.01,-2.0,44.741947730208665
8,375.21324602172564,0.019919125586034907,0.01,-2.0,44.76907137284398
8,375.21309200148016,0.02009363112219451,0.01,-2.0,44.7961950154793
8,375.21293798123463,0.02026813665835411,0.01,-2.0,44.823318658114616
8,375.2129115,0.02029814,0.01,-2.0,44.82798212
8,375.2126702850704,0.02044264219451371,0.01,-2.0,44.84726317188587
8,375.212378986099,0.020617147730673312,0.01,-2.0,44.8705475954089
8,375.2120876871276,0.020791653266832914,0.01,-2.0,44.89383201893193
8,375.2117963881562,0.020966158802992515,0.01,-2.0,44.91711644245496
8,375.2115050891848,0.021140664339152116,0.01,-2.0,44.94040086597799
8,375.2112137902134,0.021315169875311717,0.01,-2.0,44.96368528950102
8,375.210922491242,0.021489675411471315,0.01,-2.0,44.98696971302405
8,375.21063119227057,0.021664180947630916,0.01,-2.0,45.01025413654708
8,375.2103398932992,0.021838686483790518,0.01,-2.0,45.033538560070106
8,375.2102309,0.02190398,0.01,-2.0,45.04225073
8,375.2100158432134,0.02201319201995012,0.01,-2.0,45.05511976428388
8,375.209672212541,0.02218769755610972,0.01,-2.0,45.0756826815213
8,375.20932858186865,0.02236220309226932,0.01,-2.0,45.09624559875872
8,375.20898495119627,0.022536708628428923,0.01,-2.0,45.11680851599614
8,375.2086413205239,0.022711214164588524,0.01,-2.0,45.13737143323356
8,375.2082976898515,0.022885719700748125,0.01,-2.0,45.15793435047098
8,375.20795405917914,0.023060225236907726,0.01,-2.0,45.178497267708394
8,375.20761042850677,0.023234730773067327,0.01,-2.0,45.199060184945814
8,375.2072667978344,0.02340923630922693,0.01,-2.0,45.21962310218323
8,375.2070682,0.02351009,0.01,-2.0,45.23150723
8,375.20693318667173,0.02358374184538653,0.01,-2.0,45.23935867711101
8,375.20661329552564,0.023758247381546128,0.01,-2.0,45.25796134728913
8,375.20629340437955,0.02393275291770573,0.01,-2.0,45.27656401746726
8,375.20597351323346,0.02410725845386533,0.01,-2.0,45.295166687645384
8,375.20565362208737,0.02428176399002493,0.01,-2.0,45.31376935782351
8,375.2053337309413,0.024456269526184533,0.01,-2.0,45.332372028001636
8,375.20501383979524,0.024630775062344134,0.01,-2.0,45.35097469817976
8,375.20469394864915,0.024805280598503735,0.01,-2.0,45.36957736835789
8,375.2043740575031,0.024979786134663336,0.01,-2.0,45.388180038536014
8,375.2041237,0.02511636,0.01,-2.0,45.40273911
8,375.2040606595893,0.025154291670822938,0.01,-2.0,45.406197454376695
8,375.2037706407097,0.02532879720698254,0.01,-2.0,45.42210764832773
8,375.2034806218301,0.02550330274314214,0.01,-2.0,45.43801784227876
8,375.20319060295054,0.02567780827930174,0.01,-2.0,45.4539280362298
8,375.20290058407096,0.025852313815461343,0.01,-2.0,45.46983823018083
8,375.2026105651914,0.02602681935162094,0.01,-2.0,45.485748424131856
8,375.20232054631185,0.02620132488778054,0.01,-2.0,45.50165861808289
8,375.20203052743227,0.026375830423940143,0.01,-2.0,45.51756881203392
8,375.20174050855275,0.026550335960099744,0.01,-2.0,45.53347900598496
8,375.2014536,0.02672297,0.01,-2.0,45.54921857
8,375.20145030494166,0.026724841496259345,0.01,-2.0,45.54936265606968
8,375.20114306098174,0.026899347032418947,0.01,-2.0,45.5627977974532
8,375.2008358170218,0.027073852568578548,0.01,-2.0,45.57623293883672
8,375.2005285730619,0.02724835810473815,0.01,-2.0,45.58966808022023
8,375.20022132910196,0.02742286364089775,0.01,-2.0,45.603103221603746
8,375.19991408514204,0.02759736917705735,0.01,-2.0,45.61653836298726
8,375.1996068411821,0.027771874713216953,0.01,-2.0,45.629973504370774
8,375.1992995972222,0.027946380249376554,0.01,-2.0,45.643408645754285
8,375.19899235326227,0.028120885785536155,0.01,-2.0,45.6568437871378
8,375.19868510930235,0.028295391321695753,0.01,-2.0,45.67027892852131
8,375.1986237,0.02833027,0.01,-2.0,45.67296423
8,375.1983495200886,0.028469896857855354,0.01,-2.0,45.68276842611747
8,375.19800685025285,0.028644402394014955,0.01,-2.0,45.69502170264587
8,375.1976641804171,0.028818907930174557,0.01,-2.0,45.707274979174265
8,375.1973215105814,0.028993413466334158,0.01,-2.0,45.71952825570266
8,375.1969788407457,0.02916791900249376,0.01,-2.0,45.73178153223106
8,375.19663617091,0.02934242453865336,0.01,-2.0,45.74403480875946
8,375.1962935010743,0.02951693007481296,0.01,-2.0,45.756288085287856
8,375.1959508312386,0.029691435610972563,0.01,-2.0,45.76854136181625
8,375.1956081614029,0.029865941147132164,0.01,-2.0,45.780794638344645
8,375.1954657,0.02993849,0.01,-2.0,45.78588881
8,375.1952848059424,0.030040446683291765,0.01,-2.0,45.792499698045866
8,375.1949751939239,0.030214952219451367,0.01,-2.0,45.803814665595695
8,375.1946655819054,0.030389457755610964,0.01,-2.0,45.815129633145524
8,375.1943559698869,0.030563963291770566,0.01,-2.0,45.82644460069536
8,375.1940463578684,0.030738468827930167,0.01,-2.0,45.83775956824519
8,375.1937367458499,0.030912974364089768,0.01,-2.0,45.849074535795026
8,375.1934271338314,0.03108747990024937,0.01,-2.0,45.860389503344855
8,375.1931175218129,0.03126198543640897,0.01,-2.0,45.87170447089469
8,375.1928079097944,0.03143649097256857,0.01,-2.0,45.88301943844452
8,375.1926106,0.0315477,0.01,-2.0,45.89023025
8,375.1925555193906,0.03161099650872817,0.01,-2.0,45.893889220169186
8,375.1924036647075,0.031785502044887774,0.01,-2.0,45.903976831065826
8,375.1922518100244,0.031960007581047375,0.01,-2.0,45.914064441962466
8,375.1920999553413,0.03213451311720698,0.01,-2.0,45.92415205285911
8,375.1919481006582,0.03230901865336658,0.01,-2.0,45.93423966375575
8,375.19179624597507,0.03248352418952618,0.01,-2.0,45.94432727465239
8,375.19164439129196,0.03265802972568578,0.01,-2.0,45.95441488554903
8,375.1914925366089,0.03283253526184538,0.01,-2.0,45.96450249644567
8,375.1913406819258,0.03300704079800498,0.01,-2.0,45.9745901073423
8,375.1912095,0.03315779,0.01,-2.0,45.98330444
8,375.19122299097836,0.033181546334164584,0.01,-2.0,45.98454693875414
8,375.19132209088144,0.033356051870324185,0.01,-2.0,45.9936738903186
8,375.1914211907845,0.03353055740648379,0.01,-2.0,46.00280084188305
8,375.19152029068766,0.03370506294264338,0.01,-2.0,46.011927793447505
8,375.19161939059074,0.03387956847880298,0.01,-2.0,46.02105474501196
8,375.1917184904939,0.03405407401496258,0.01,-2.0,46.03018169657642
8,375.19181759039697,0.034228579551122185,0.01,-2.0,46.039308648140874
8,375.1919166903001,0.034403085087281786,0.01,-2.0,46.048435599705336
8,375.1920157902032,0.03457759062344139,0.01,-2.0,46.05756255126979
8,375.1921148901063,0.03475209615960099,0.01,-2.0,46.06668950283425
8,375.1921242,0.03476849,0.01,-2.0,46.06754693
8,375.1924398403809,0.03492660169576059,0.01,-2.0,46.07518862592417
8,375.19278820799303,0.03510110723192019,0.01,-2.0,46.08362265250266
8,375.19313657560514,0.03527561276807979,0.01,-2.0,46.09205667908115
8,375.1934849432173,0.03545011830423939,0.01,-2.0,46.100490705659645
8,375.1938333108294,0.035624623840398995,0.01,-2.0,46.10892473223814
8,375.19418167844157,0.035799129376558596,0.01,-2.0,46.11735875881663
8,375.19453004605367,0.0359736349127182,0.01,-2.0,46.12579278539513
8,375.19487841366583,0.0361481404488778,0.01,-2.0,46.13422681197362
8,375.19522678127794,0.0363226459850374,0.01,-2.0,46.14266083855212
8,375.1953401,0.03637941,0.01,-2.0,46.1454043
8,375.19568317344937,0.036497151521197,0.01,-2.0,46.15042026629763
8,375.19619164502006,0.0366716570573566,0.01,-2.0,46.15785446520408
8,375.19670011659076,0.0368461625935162,0.01,-2.0,46.16528866411053
8,375.19720858816146,0.037020668129675804,0.01,-2.0,46.17272286301698
8,375.19771705973216,0.037195173665835406,0.01,-2.0,46.180157061923424
8,375.19822553130285,0.03736967920199501,0.01,-2.0,46.187591260829876
8,375.19873400287355,0.03754418473815461,0.01,-2.0,46.19502545973632
8,375.19924247444425,0.03771869027431421,0.01,-2.0,46.20245965864277
8,375.19975094601494,0.03789319581047381,0.01,-2.0,46.20989385754922
8,375.2000331,0.03799003,0.01,-2.0,46.21401914
8,375.2002772484077,0.03806770134663341,0.01,-2.0,46.21666891882663
8,375.20082578078984,0.038242206882793006,0.01,-2.0,46.222622222005825
8,375.201374313172,0.03841671241895261,0.01,-2.0,46.22857552518502
8,375.2019228455541,0.03859121795511221,0.01,-2.0,46.23452882836422
8,375.20247137793626,0.03876572349127181,0.01,-2.0,46.240482131543416
8,375.2030199103184,0.03894022902743141,0.01,-2.0,46.24643543472261
8,375.20356844270054,0.03911473456359101,0.01,-2.0,46.25238873790181
8,375.2041169750826,0.039289240099750614,0.01,-2.0,46.25834204108101
8,375.20466550746477,0.039463745635910215,0.01,-2.0,46.264295344260205
8,375.2050933,0.03959984,0.01,-2.0,46.26893824
8,375.20520048425135,0.039638251172069816,0.01,-2.0,46.26998311680786
8,375.2056874322991,0.03981275670822942,0.01,-2.0,46.274730089569964
8,375.20617438034685,0.03998726224438902,0.01,-2.0,46.27947706233207
8,375.2066613283946,0.04016176778054862,0.01,-2.0,46.28422403509418
8,375.2071482764424,0.04033627331670822,0.01,-2.0,46.28897100785628
8,375.20763522449016,0.04051077885286782,0.01,-2.0,46.29371798061839
8,375.20812217253797,0.040685284389027424,0.01,-2.0,46.298464953380496
8,375.2086091205857,0.040859789925187025,0.01,-2.0,46.30321192614261
8,375.2090960686335,0.041034295461346626,0.01,-2.0,46.307958898904715
8,375.2095824,0.04120858,0.01,-2.0,46.31269986
8,375.2095828448374,0.04120880099750623,0.01,-2.0,46.312705300029016
8,375.2099341003679,0.04138330653366583,0.01,-2.0,46.31700089230028
8,375.21028535589835,0.04155781206982543,0.01,-2.0,46.32129648457154
8,375.2106366114288,0.04173231760598503,0.01,-2.0,46.32559207684281
8,375.2109878669593,0.04190682314214463,0.01,-2.0,46.32988766911407
8,375.21133912248973,0.04208132867830423,0.01,-2.0,46.33418326138534
8,375.2116903780202,0.042255834214463835,0.01,-2.0,46.3384788536566
8,375.2120416335507,0.042430339750623436,0.01,-2.0,46.34277444592787
8,375.2123928890812,0.04260484528678304,0.01,-2.0,46.347070038199135
8,375.2127441446117,0.04277935082294263,0.01,-2.0,46.351365630470404
8,375.2128188,0.04281644,0.01,-2.0,46.35227861
8,375.2129407828111,0.04295385635910223,0.01,-2.0,46.35566965692938
8,375.2130956892283,0.043128361895261834,0.01,-2.0,46.35997595980641
8,375.2132505956455,0.043302867431421435,0.01,-2.0,46.364282262683446
8,375.21340550206264,0.043477372967581036,0.01,-2.0,46.36858856556048
8,375.21356040847985,0.04365187850374064,0.01,-2.0,46.37289486843751
8,375.213715314897,0.04382638403990024,0.01,-2.0,46.377201171314546
8,375.2138702213142,0.04400088957605984,0.01,-2.0,46.38150747419158
8,375.21402512773136,0.04417539511221944,0.01,-2.0,46.38581377706861
8,375.21418003414857,0.04434990064837904,0.01,-2.0,46.390120079945646
8,375.2142459,0.0444241,0.01,-2.0,46.39195111
8,375.2141929237751,0.044524406184538644,0.01,-2.0,46.394513639974235
8,375.2141007595226,0.044698911720698245,0.01,-2.0,46.398971746611785
8,375.21400859527006,0.044873417256857846,0.01,-2.0,46.403429853249335
8,375.21391643101754,0.04504792279301745,0.01,-2.0,46.407887959886885
8,375.213824266765,0.04522242832917705,0.01,-2.0,46.412346066524435
8,375.2137321025125,0.04539693386533665,0.01,-2.0,46.416804173161985
8,375.21363993826,0.04557143940149625,0.01,-2.0,46.42126227979954
8,375.21354777400745,0.04574594493765585,0.01,-2.0,46.42572038643709
8,375.21345560975493,0.045920450473815454,0.01,-2.0,46.43017849307465
8,375.2133965,0.04603237,0.01,-2.0,46.43303771
8,375.21326582129785,0.046094956009975055,0.01,-2.0,46.43448020562683
8,375.2129014562106,0.046269461546134656,0.01,-2.0,46.43850224622134
8,375.21253709112335,0.04644396708229426,0.01,-2.0,46.44252428681585
8,375.2121727260361,0.04661847261845386,0.01,-2.0,46.44654632741036
8,375.21180836094885,0.04679297815461346,0.01,-2.0,46.45056836800487
8,375.2114439958616,0.04696748369077306,0.01,-2.0,46.45459040859938
8,375.21107963077435,0.047141989226932655,0.01,-2.0,46.45861244919389
8,375.2107152656871,0.04731649476309226,0.01,-2.0,46.4626344897884
8,375.21035090059985,0.04749100029925186,0.01,-2.0,46.46665653038291
8,375.2100362,0.04764172,0.01,-2.0,46.47013035
8,375.20995210176994,0.04766550583541146,0.01,-2.0,46.47047924111828
8,375.209335112437,0.04784001137157106,0.01,-2.0,46.473038891876925
8,375.208718123104,0.04801451690773066,0.01,-2.0,46.47559854263557
8,375.20810113377104,0.04818902244389026,0.01,-2.0,46.47815819339422
8,375.20748414443807,0.048363527980049864,0.01,-2.0,46.48071784415287
8,375.2068671551051,0.048538033516209465,0.01,-2.0,46.48327749491152
8,375.2062501657722,0.04871253905236907,0.01,-2.0,46.48583714567017
8,375.2056331764392,0.04888704458852867,0.01,-2.0,46.488396796428816
8,375.2050161871063,0.04906155012468827,0.01,-2.0,46.49095644718747
8,375.20439919777334,0.04923605566084787,0.01,-2.0,46.49351609794612
8,375.2043424,0.04925212,0.01,-2.0,46.49375173
8,375.2036184548223,0.04941056119700747,0.01,-2.0,46.49483207222421
8,375.2028211089061,0.04958506673316707,0.01,-2.0,46.496021950252356
8,375.20202376298994,0.049759572269326674,0.01,-2.0,46.4972118282805
8,375.20122641707377,0.049934077805486275,0.01,-2.0,46.49840170630864
8,375.2004290711576,0.050108583341645876,0.01,-2.0,46.499591584336784
8,375.19963172524143,0.05028308887780548,0.01,-2.0,46.500781462364934
