Repository: gkronber/Empirical-Constitutive-Models-SymReg-RSPA

`AA6080.csv` contains data from Kronberger G, Kabliman E, Kronsteiner J, Kommenda M.: _Extending a physics-based constitutive model using genetic programming._ Applications in Engineering Science 9, 100080, 2022 (https://doi.org/10.1016/j.apples.2021.100080).

This is an extended dataset compared to `../2019/AA6082_all_temps_combined.csv` which contains stress-strain measurements for phip in (0.001, 0.01, 0.1, 0.316, 1, 3.16, 10) and temperature in (200, 225, 250, 275, 300, 325, 375, 400, 425, 450, 475, 500). 

We have have however only used measurements with temperature >= 350°C and for phip (0.001, 0.1, 0.1, 1, 10) in this paper.

File: data/2021/AA6082_interpolated_gt350_tomax_cv.csv (part 8 of 23)
group,temp,phi,phip,log10_epsp,kf
10,425.2204262871882,0.013442311970074816,0.01,-2.0,34.17837389620789
10,425.22081137455615,0.01356842922693267,0.01,-2.0,34.19335984329076
10,425.221196461924,0.013694546483790525,0.01,-2.0,34.208345790373635
10,425.22158154929195,0.013820663740648382,0.01,-2.0,34.223331737456505
10,425.2218012,0.0138926,0.01,-2.0,34.2318796
10,425.2218971683315,0.013946780997506236,0.01,-2.0,34.23678460283167
10,425.22212055408056,0.014072898254364093,0.01,-2.0,34.24820199140853
10,425.22234393982967,0.014199015511221947,0.01,-2.0,34.25961937998539
10,425.2225673255787,0.014325132768079804,0.01,-2.0,34.27103676856225
10,425.22279071132783,0.014451250024937658,0.01,-2.0,34.28245415713911
10,425.2230140970769,0.014577367281795513,0.01,-2.0,34.293871545715966
10,425.223237482826,0.01470348453865337,0.01,-2.0,34.305288934292825
10,425.22346086857505,0.014829601795511224,0.01,-2.0,34.31670632286968
10,425.22368425432416,0.01495571905236908,0.01,-2.0,34.32812371144654
10,425.2239076400732,0.015081836309226935,0.01,-2.0,34.33954110002339
10,425.2241310258223,0.01520795356608479,0.01,-2.0,34.35095848860025
10,425.22435441157137,0.015334070822942646,0.01,-2.0,34.3623758771771
10,425.2245777973205,0.015460188079800501,0.01,-2.0,34.37379326575396
10,425.2246142,0.01548074,0.01,-2.0,34.37565383
10,425.2247161065272,0.015586305336658357,0.01,-2.0,34.38331202330812
10,425.22483785266155,0.015712422593516212,0.01,-2.0,34.392461147093265
10,425.2249595987959,0.015838539850374065,0.01,-2.0,34.40161027087841
10,425.2250813449303,0.01596465710723192,0.01,-2.0,34.41075939466355
10,425.22520309106466,0.016090774364089778,0.01,-2.0,34.41990851844869
10,425.2253248371991,0.01621689162094763,0.01,-2.0,34.429057642233836
10,425.22544658333345,0.016343008877805487,0.01,-2.0,34.43820676601898
10,425.2255683294679,0.016469126134663344,0.01,-2.0,34.44735588980412
10,425.22569007560224,0.016595243391521197,0.01,-2.0,34.456505013589265
10,425.22581182173667,0.016721360648379053,0.01,-2.0,34.46565413737441
10,425.22593356787104,0.01684747790523691,0.01,-2.0,34.47480326115955
10,425.22605531400546,0.016973595162094766,0.01,-2.0,34.4839523849447
10,425.2261575,0.01707945,0.01,-2.0,34.49163158
10,425.2261615896185,0.01709971241895262,0.01,-2.0,34.49282678363961
10,425.2261870442038,0.017225829675810475,0.01,-2.0,34.50026596475447
10,425.2262124987891,0.01735194693266833,0.01,-2.0,34.50770514586932
10,425.2262379533744,0.017478064189526184,0.01,-2.0,34.515144326984185
10,425.22626340795966,0.01760418144638404,0.01,-2.0,34.52258350809904
10,425.22628886254495,0.017730298703241897,0.01,-2.0,34.5300226892139
10,425.22631431713023,0.01785641596009975,0.01,-2.0,34.537461870328755
10,425.2263397717155,0.017982533216957607,0.01,-2.0,34.54490105144362
10,425.2263652263008,0.018108650473815463,0.01,-2.0,34.55234023255847
10,425.2263906808861,0.01823476773067332,0.01,-2.0,34.55977941367333
10,425.22641613547137,0.018360884987531172,0.01,-2.0,34.56721859478819
10,425.2264415900567,0.01848700224438903,0.01,-2.0,34.57465777590305
10,425.226467044642,0.018613119501246885,0.01,-2.0,34.5820969570179
10,425.2264815,0.01868474,0.01,-2.0,34.58632158
10,425.22643274312907,0.018739236758104738,0.01,-2.0,34.58892043330696
10,425.22631990920974,0.018865354014962595,0.01,-2.0,34.59493474060611
10,425.2262070752904,0.01899147127182045,0.01,-2.0,34.60094904790525
10,425.2260942413711,0.019117588528678304,0.01,-2.0,34.6069633552044
10,425.2259814074517,0.01924370578553616,0.01,-2.0,34.612977662503546
10,425.22586857353235,0.019369823042394017,0.01,-2.0,34.61899196980269
10,425.22575573961296,0.019495940299251873,0.01,-2.0,34.62500627710184
10,425.22564290569363,0.019622057556109726,0.01,-2.0,34.631020584400986
10,425.22553007177424,0.019748174812967582,0.01,-2.0,34.63703489170013
10,425.2254172378549,0.01987429206982544,0.01,-2.0,34.64304919899928
10,425.2253044039355,0.020000409326683292,0.01,-2.0,34.649063506298425
10,425.2251915700162,0.020126526583541148,0.01,-2.0,34.655077813597565
10,425.2250787360968,0.020252643840399005,0.01,-2.0,34.66109212089671
10,425.2250417,0.02029404,0.01,-2.0,34.66306623
10,425.2248410320417,0.020378761097256858,0.01,-2.0,34.66632462026565
10,425.22454231432835,0.020504878354114714,0.01,-2.0,34.67117511507015
10,425.224243596615,0.02063099561097257,0.01,-2.0,34.67602560987465
10,425.22394487890165,0.020757112867830427,0.01,-2.0,34.68087610467915
10,425.2236461611883,0.02088323012468828,0.01,-2.0,34.68572659948365
10,425.22334744347495,0.021009347381546136,0.01,-2.0,34.69057709428815
10,425.2230487257616,0.021135464638403993,0.01,-2.0,34.69542758909265
10,425.22275000804825,0.021261581895261845,0.01,-2.0,34.70027808389715
10,425.2224512903349,0.021387699152119702,0.01,-2.0,34.705128578701654
10,425.2221525726215,0.021513816408977558,0.01,-2.0,34.70997907350616
10,425.22185385490815,0.021639933665835415,0.01,-2.0,34.71482956831066
10,425.22155513719474,0.021766050922693268,0.01,-2.0,34.71968006311517
10,425.2212564194814,0.021892168179551124,0.01,-2.0,34.72453055791967
10,425.2212247,0.02190556,0.01,-2.0,34.72504561
10,425.22077757347984,0.02201828543640898,0.01,-2.0,34.72875838206601
10,425.22027732817594,0.022144402693266833,0.01,-2.0,34.73291223272492
10,425.21977708287204,0.02227051995012469,0.01,-2.0,34.73706608338383
10,425.2192768375682,0.022396637206982546,0.01,-2.0,34.74121993404274
10,425.2187765922643,0.0225227544638404,0.01,-2.0,34.74537378470165
10,425.21827634696047,0.022648871720698256,0.01,-2.0,34.74952763536056
10,425.21777610165657,0.022774988977556112,0.01,-2.0,34.75368148601947
10,425.2172758563527,0.02290110623441397,0.01,-2.0,34.757835336678376
10,425.21677561104883,0.02302722349127182,0.01,-2.0,34.76198918733729
10,425.216275365745,0.023153340748129678,0.01,-2.0,34.7661430379962
10,425.2157751204411,0.023279458004987534,0.01,-2.0,34.77029688865512
10,425.21527487513725,0.023405575261845387,0.01,-2.0,34.77445073931403
10,425.2148291,0.02351796,0.01,-2.0,34.77815229
10,425.21475569306756,0.023531692518703243,0.01,-2.0,34.77856562847253
10,425.2140815355333,0.0236578097755611,0.01,-2.0,34.78236166293896
10,425.21340737799903,0.023783927032418953,0.01,-2.0,34.78615769740539
10,425.21273322046477,0.02391004428927681,0.01,-2.0,34.789953731871826
10,425.2120590629305,0.024036161546134666,0.01,-2.0,34.79374976633826
10,425.21138490539624,0.024162278802992522,0.01,-2.0,34.79754580080469
10,425.210710747862,0.024288396059850375,0.01,-2.0,34.801341835271124
10,425.2100365903277,0.02441451331670823,0.01,-2.0,34.80513786973756
10,425.20936243279345,0.024540630573566088,0.01,-2.0,34.808933904204
10,425.2086882752592,0.02466674783042394,0.01,-2.0,34.81272993867043
10,425.20801411772493,0.024792865087281797,0.01,-2.0,34.81652597313687
10,425.2073399601906,0.024918982344139654,0.01,-2.0,34.8203220076033
10,425.20666580265635,0.02504509960099751,0.01,-2.0,34.82411804206974
10,425.2062109,0.0251302,0.01,-2.0,34.8266795
10,425.20595557838965,0.025171216857855363,0.01,-2.0,34.8277333726741
10,425.20517052407797,0.02529733411471322,0.01,-2.0,34.83097378497494
10,425.2043854697663,0.025423451371571076,0.01,-2.0,34.83421419727577
10,425.2036004154546,0.02554956862842893,0.01,-2.0,34.837454609576604
10,425.20281536114294,0.025675685885286785,0.01,-2.0,34.84069502187744
10,425.20203030683126,0.02580180314214464,0.01,-2.0,34.84393543417827
10,425.2012452525196,0.025927920399002494,0.01,-2.0,34.847175846479104
10,425.2004601982079,0.02605403765586035,0.01,-2.0,34.85041625877994
10,425.1996751438963,0.026180154912718207,0.01,-2.0,34.85365667108077
10,425.1988900895846,0.026306272169576064,0.01,-2.0,34.856897083381604
10,425.198105035273,0.026432389426433917,0.01,-2.0,34.86013749568244
10,425.1973199809613,0.026558506683291773,0.01,-2.0,34.86337790798327
10,425.1965349266497,0.02668462394014963,0.01,-2.0,34.866618320284104
10,425.1961802,0.02674161,0.01,-2.0,34.8680825
10,425.1957370915935,0.026810741197007482,0.01,-2.0,34.86952381006486
10,425.1949287211452,0.02693685845386534,0.01,-2.0,34.87215321733004
10,425.19412035069683,0.027062975710723195,0.01,-2.0,34.87478262459521
10,425.1933119802485,0.027189092967581048,0.01,-2.0,34.87741203186039
10,425.19250360980016,0.027315210224438904,0.01,-2.0,34.88004143912556
10,425.1916952393518,0.02744132748129676,0.01,-2.0,34.88267084639074
10,425.1908868689034,0.027567444738154617,0.01,-2.0,34.88530025365592
10,425.1900784984551,0.02769356199501247,0.01,-2.0,34.887929660921095
10,425.1892701280067,0.027819679251870327,0.01,-2.0,34.89055906818628
10,425.18846175755834,0.027945796508728183,0.01,-2.0,34.89318847545145
10,425.18765338710995,0.028071913765586036,0.01,-2.0,34.895817882716635
10,425.1868450166616,0.028198031022443892,0.01,-2.0,34.89844728998181
10,425.1860366462132,0.02832414827930175,0.01,-2.0,34.90107669724699
10,425.1858596,0.02835177,0.01,-2.0,34.90165258
10,425.1852936275086,0.028450265536159605,0.01,-2.0,34.90347652601296
10,425.1845689358032,0.028576382793017458,0.01,-2.0,34.905811972641104
10,425.1838442440978,0.028702500049875315,0.01,-2.0,34.90814741926925
10,425.18311955239244,0.02882861730673317,0.01,-2.0,34.91048286589739
10,425.18239486068705,0.028954734563591024,0.01,-2.0,34.912818312525545
10,425.18167016898167,0.02908085182044888,0.01,-2.0,34.91515375915369
10,425.1809454772763,0.029206969077306737,0.01,-2.0,34.91748920578184
10,425.1802207855709,0.02933308633416459,0.01,-2.0,34.919824652409986
10,425.1794960938655,0.029459203591022446,0.01,-2.0,34.92216009903814
10,425.1787714021601,0.029585320847880302,0.01,-2.0,34.92449554566628
10,425.17804671045474,0.02971143810473816,0.01,-2.0,34.926830992294434
10,425.17732201874935,0.029837555361596012,0.01,-2.0,34.92916643892258
10,425.1766155,0.02996051,0.01,-2.0,34.93144332
10,425.1766024299139,0.029963672618453868,0.01,-2.0,34.93149179020396
10,425.1760812278033,0.030089789875311725,0.01,-2.0,34.93342465983456
10,425.1755600256928,0.030215907132169578,0.01,-2.0,34.93535752946516
10,425.1750388235822,0.030342024389027434,0.01,-2.0,34.93729039909576
10,425.1745176214717,0.03046814164588529,0.01,-2.0,34.93922326872636
10,425.1739964193611,0.030594258902743143,0.01,-2.0,34.94115613835696
10,425.1734752172506,0.030720376159601,0.01,-2.0,34.94308900798757
10,425.17295401514,0.030846493416458856,0.01,-2.0,34.94502187761817
10,425.1724328130295,0.030972610673316713,0.01,-2.0,34.946954747248775
10,425.1719116109189,0.031098727930174565,0.01,-2.0,34.948887616879375
10,425.1713904088084,0.031224845187032422,0.01,-2.0,34.95082048650998
10,425.17086920669783,0.03135096244389028,0.01,-2.0,34.95275335614058
10,425.1703480045873,0.03147707970074813,0.01,-2.0,34.95468622577119
10,425.1699735,0.0315677,0.01,-2.0,34.95607507
10,425.1699145797596,0.03160319695760599,0.01,-2.0,34.95642808979144
10,425.16970524184455,0.031729314214463844,0.01,-2.0,34.95768233496387
10,425.1694959039295,0.0318554314713217,0.01,-2.0,34.9589365801363
10,425.1692865660144,0.03198154872817956,0.01,-2.0,34.960190825308736
10,425.16907722809935,0.032107665985037406,0.01,-2.0,34.96144507048117
10,425.1688678901843,0.03223378324189526,0.01,-2.0,34.9626993156536
10,425.1686585522692,0.03235990049875312,0.01,-2.0,34.963953560826035
10,425.16844921435415,0.032486017755610976,0.01,-2.0,34.96520780599847
10,425.1682398764391,0.03261213501246883,0.01,-2.0,34.9664620511709
10,425.168030538524,0.03273825226932669,0.01,-2.0,34.96771629634333
10,425.16782120060896,0.032864369526184545,0.01,-2.0,34.968970541515766
10,425.1676118626939,0.032990486783042394,0.01,-2.0,34.9702247866882
10,425.1674025247788,0.03311660403990025,0.01,-2.0,34.97147903186063
10,425.1673085,0.03317325,0.01,-2.0,34.97204238
10,425.16739482584387,0.03324272129675811,0.01,-2.0,34.9725556306728
10,425.1675515406186,0.03336883855361596,0.01,-2.0,34.973487379034424
10,425.16770825539334,0.03349495581047382,0.01,-2.0,34.97441912739605
10,425.16786497016807,0.033621073067331676,0.01,-2.0,34.97535087575767
10,425.1680216849428,0.03374719032418953,0.01,-2.0,34.97628262411929
10,425.16817839971753,0.03387330758104738,0.01,-2.0,34.977214372480915
10,425.16833511449227,0.03399942483790524,0.01,-2.0,34.97814612084254
10,425.168491829267,0.034125542094763095,0.01,-2.0,34.97907786920416
10,425.1686485440418,0.03425165935162095,0.01,-2.0,34.980009617565784
10,425.1688052588165,0.03437777660847881,0.01,-2.0,34.98094136592741
10,425.1689619735913,0.034503893865336664,0.01,-2.0,34.98187311428903
10,425.16911868836604,0.034630011122194514,0.01,-2.0,34.98280486265065
10,425.16927540314083,0.03475612837905237,0.01,-2.0,34.98373661101227
10,425.1693015,0.03477713,0.01,-2.0,34.98389177
10,425.1697082434797,0.034882245635910226,0.01,-2.0,34.984916663851074
10,425.1701962524373,0.03500836289276808,0.01,-2.0,34.98614632678322
10,425.17068426139485,0.03513448014962594,0.01,-2.0,34.98737598971537
10,425.17117227035243,0.035260597406483796,0.01,-2.0,34.988605652647514
10,425.17166027931,0.03538671466334165,0.01,-2.0,34.989835315579654
10,425.1721482882676,0.0355128319201995,0.01,-2.0,34.9910649785118
10,425.1726362972251,0.03563894917705736,0.01,-2.0,34.99229464144394
10,425.1731243061827,0.035765066433915214,0.01,-2.0,34.99352430437609
10,425.1736123151402,0.03589118369077307,0.01,-2.0,34.99475396730823
10,425.17410032409776,0.03601730094763093,0.01,-2.0,34.995983630240374
10,425.1745883330553,0.036143418204488784,0.01,-2.0,34.997213293172514
10,425.17507634201286,0.03626953546134664,0.01,-2.0,34.99844295610466
10,425.1755015,0.03637941,0.01,-2.0,34.99951425
10,425.17559129472437,0.03639565271820449,0.01,-2.0,34.99970509765214
10,425.1762885095731,0.036521769975062346,0.01,-2.0,35.001186942135476
10,425.17698572442185,0.0366478872319202,0.01,-2.0,35.00266878661882
10,425.1776829392706,0.03677400448877806,0.01,-2.0,35.004150631102156
10,425.17838015411934,0.036900121745635915,0.01,-2.0,35.0056324755855
10,425.1790773689681,0.03702623900249377,0.01,-2.0,35.00711432006884
10,425.1797745838168,0.03715235625935163,0.01,-2.0,35.00859616455218
10,425.18047179866556,0.03727847351620948,0.01,-2.0,35.01007800903552
10,425.1811690135143,0.037404590773067334,0.01,-2.0,35.01155985351886
10,425.18186622836305,0.03753070802992519,0.01,-2.0,35.0130416980022
10,425.1825634432118,0.03765682528678305,0.01,-2.0,35.01452354248554
10,425.1832606580606,0.0377829425436409,0.01,-2.0,35.01600538696888
10,425.18395787290933,0.03790905980049876,0.01,-2.0,35.01748723145222
10,425.1843516,0.03798028,0.01,-2.0,35.01832405
10,425.18467458523116,0.03803517705735661,0.01,-2.0,35.01891704988239
10,425.1854165924228,0.038161294314214465,0.01,-2.0,35.0202793727843
10,425.1861585996145,0.03828741157107232,0.01,-2.0,35.02164169568621
10,425.18690060680615,0.03841352882793018,0.01,-2.0,35.023004018588125
10,425.1876426139978,0.038539646084788035,0.01,-2.0,35.02436634149004
10,425.18838462118947,0.03866576334164589,0.01,-2.0,35.02572866439195
10,425.18912662838113,0.03879188059850375,0.01,-2.0,35.02709098729386
10,425.1898686355728,0.0389179978553616,0.01,-2.0,35.02845331019577
10,425.19061064276445,0.03904411511221945,0.01,-2.0,35.029815633097684
10,425.1913526499561,0.03917023236907731,0.01,-2.0,35.031177955999595
10,425.1920946571478,0.039296349625935166,0.01,-2.0,35.03254027890151
10,425.19283666433944,0.03942246688279302,0.01,-2.0,35.033902601803426
10,425.19357867153104,0.03954858413965088,0.01,-2.0,35.03526492470534
10,425.1937638,0.03958005,0.01,-2.0,35.03560482
10,425.1942541585914,0.039674701396508735,0.01,-2.0,35.036516861407456
10,425.1949075317343,0.039800818653366585,0.01,-2.0,35.03773210137951
10,425.19556090487725,0.03992693591022444,0.01,-2.0,35.03894734135157
10,425.1962142780202,0.0400530531670823,0.01,-2.0,35.04016258132363
10,425.19686765116313,0.040179170423940154,0.01,-2.0,35.04137782129569
10,425.19752102430607,0.04030528768079801,0.01,-2.0,35.042593061267745
10,425.198174397449,0.04043140493765587,0.01,-2.0,35.04380830123981
10,425.19882777059195,0.040557522194513716,0.01,-2.0,35.04502354121186
10,425.1994811437349,0.04068363945137157,0.01,-2.0,35.04623878118392
10,425.2001345168778,0.04080975670822943,0.01,-2.0,35.04745402115598
10,425.20078789002076,0.040935873965087285,0.01,-2.0,35.04866926112804
10,425.2014412631637,0.04106199122194514,0.01,-2.0,35.049884501100095
10,425.2020475,0.04117901,0.01,-2.0,35.05101207
10,425.20208534396585,0.041188108478803,0.01,-2.0,35.05108471182351
10,425.20260991266235,0.041314225735660855,0.01,-2.0,35.0520916260246
10,425.20313448135886,0.041440342992518704,0.01,-2.0,35.05309854022568
10,425.20365905005536,0.04156646024937656,0.01,-2.0,35.05410545442677
10,425.2041836187518,0.04169257750623442,0.01,-2.0,35.05511236862785
10,425.2047081874483,0.04181869476309227,0.01,-2.0,35.05611928282894
10,425.20523275614477,0.04194481201995013,0.01,-2.0,35.05712619703002
10,425.2057573248413,0.042070929276807986,0.01,-2.0,35.05813311123111
10,425.2062818935377,0.04219704653366584,0.01,-2.0,35.05914002543219
10,425.2068064622342,0.04232316379052369,0.01,-2.0,35.06014693963328
10,425.2073310309307,0.04244928104738155,0.01,-2.0,35.06115385383437
10,425.2078555996272,0.042575398304239405,0.01,-2.0,35.062160768035454
10,425.20838016832363,0.04270151556109726,0.01,-2.0,35.063167682236546
10,425.2086958,0.0427774,0.01,-2.0,35.06377354
10,425.20887515487334,0.04282763281795512,0.01,-2.0,35.06403593486891
10,425.20932545301605,0.042953750074812974,0.01,-2.0,35.06469471776082
10,425.20977575115876,0.04307986733167083,0.01,-2.0,35.06535350065273
10,425.21022604930147,0.04320598458852868,0.01,-2.0,35.06601228354464
10,425.2106763474442,0.043332101845386536,0.01,-2.0,35.06667106643655
10,425.2111266455869,0.04345821910224439,0.01,-2.0,35.06732984932846
10,425.2115769437296,0.04358433635910225,0.01,-2.0,35.06798863222036
10,425.2120272418723,0.043710453615960106,0.01,-2.0,35.068647415112274
10,425.212477540015,0.04383657087281796,0.01,-2.0,35.06930619800418
10,425.2129278381577,0.04396268812967581,0.01,-2.0,35.06996498089609
10,425.21337813630043,0.04408880538653367,0.01,-2.0,35.07062376378799
10,425.21382843444314,0.044214922643391524,0.01,-2.0,35.0712825466799
10,425.21427873258585,0.04434103990024938,0.01,-2.0,35.07194132957181
10,425.2144017,0.04437548,0.01,-2.0,35.07212123
10,425.214732404567,0.04446715715710724,0.01,-2.0,35.07248329843894
10,425.2151873439884,0.044593274413965094,0.01,-2.0,35.072981384109944
10,425.21564228340986,0.04471939167082295,0.01,-2.0,35.07347946978095
10,425.2160972228313,0.0448455089276808,0.01,-2.0,35.073977555451954
10,425.21655216225275,0.044971626184538656,0.01,-2.0,35.07447564112296
10,425.2170071016742,0.04509774344139651,0.01,-2.0,35.074973726793964
10,425.21746204109564,0.04522386069825437,0.01,-2.0,35.07547181246497
10,425.2179169805171,0.045349977955112225,0.01,-2.0,35.07596989813597
10,425.21837191993853,0.04547609521197008,0.01,-2.0,35.07646798380698
10,425.21882685936,0.04560221246882794,0.01,-2.0,35.07696606947798
10,425.2192817987814,0.04572832972568579,0.01,-2.0,35.07746415514899
10,425.21973673820287,0.045854446982543644,0.01,-2.0,35.07796224081999
10,425.2201667,0.04597364,0.01,-2.0,35.07843298
10,425.22019299879594,0.0459805642394015,0.01,-2.0,35.07846745515274
10,425.2206720018767,0.04610668149625936,0.01,-2.0,35.07909538140444
11,450.1953719,0.00026648,0.01,-2.0,0.60701566
11,450.19329434381694,0.0002885358354114713,0.01,-2.0,0.7099635333748873
11,450.1849546836387,0.00037707167082294264,0.01,-2.0,1.1232136235682284
11,450.1812021,0.00041691,0.01,-2.0,1.30916311
11,450.17693324533366,0.0004656075062344139,0.01,-2.0,1.6104546264849764
11,450.16917213715044,0.0005541433416458853,0.01,-2.0,2.1582259227394758
11,450.1614618,0.0006421,0.01,-2.0,2.70241385
11,450.16141739383954,0.0006426791770573566,0.01,-2.0,2.706859180815919
11,450.15462925113894,0.0007312150124688278,0.01,-2.0,3.3863941735589598
11,450.14784110843834,0.0008197508478802992,0.01,-2.0,4.065929166302001
11,450.1410529657378,0.0009082866832917705,0.01,-2.0,4.745464159045042
11,450.1368496,0.00096311,0.01,-2.0,5.16624702
11,450.13477575071823,0.0009968225187032419,0.01,-2.0,5.452426704058505
11,450.12932940657834,0.0010853583541147133,0.01,-2.0,6.203991949863594
11,450.12388306243844,0.0011738941895261844,0.01,-2.0,6.955557195668682
11,450.11843671829854,0.0012624300249376558,0.01,-2.0,7.707122441473771
11,450.1129903741587,0.0013509658603491272,0.01,-2.0,8.45868768727886
11,450.1097993,0.00140284,0.01,-2.0,8.8990382
11,450.10821706038735,0.0014395016957605986,0.01,-2.0,9.19671530841255
11,450.1043960449373,0.0015280375311720698,0.01,-2.0,9.915587988178249
11,450.10057502948723,0.0016165733665835411,0.01,-2.0,10.634460667943948
11,450.0967540140372,0.0017051092019950125,0.01,-2.0,11.353333347709647
11,450.0929329985871,0.0017936450374064837,0.01,-2.0,12.072206027475346
11,450.08911198313706,0.001882180872817955,0.01,-2.0,12.791078707241047
11,450.085290967687,0.0019707167082294265,0.01,-2.0,13.509951387006746
11,450.0847397,0.00198349,0.01,-2.0,13.61366499
11,450.08294922594587,0.0020592525436408976,0.01,-2.0,14.123622659962619
11,450.08085688442,0.002147788379052369,0.01,-2.0,14.719557354930481
11,450.0787645428941,0.0022363242144638404,0.01,-2.0,15.315492049898348
11,450.0766722013682,0.0023248600498753116,0.01,-2.0,15.91142674486621
11,450.07457985984234,0.002413395885286783,0.01,-2.0,16.507361439834078
11,450.07248751831645,0.0025019317206982543,0.01,-2.0,17.10329613480194
11,450.0703951767906,0.0025904675561097255,0.01,-2.0,17.699230829769803
11,450.0683028352647,0.002679003391521197,0.01,-2.0,18.29516552473767
11,450.067286,0.00272203,0.01,-2.0,18.58477762
11,450.06703944048144,0.0027675392269326683,0.01,-2.0,18.805461145971847
11,450.0665597717543,0.0028560750623441394,0.01,-2.0,19.234789474540776
11,450.06608010302716,0.002944610897755611,0.01,-2.0,19.664117803109708
11,450.06560043430005,0.003033146733167082,0.01,-2.0,20.093446131678636
11,450.0651207655729,0.0031216825685785534,0.01,-2.0,20.522774460247565
11,450.0646410968458,0.003210218403990025,0.01,-2.0,20.952102788816497
11,450.0641614281186,0.003298754239401496,0.01,-2.0,21.381431117385425
11,450.0636817593915,0.0033872900748129673,0.01,-2.0,21.810759445954353
11,450.06320209066433,0.003475825910224439,0.01,-2.0,22.240087774523285
11,450.0627224219372,0.00356436174563591,0.01,-2.0,22.669416103092214
11,450.0623907,0.00362559,0.01,-2.0,22.9663244
11,450.06264607096017,0.0036528975810473812,0.01,-2.0,23.04954168353502
11,450.0634740271699,0.003741433416458853,0.01,-2.0,23.319346310523485
11,450.0643019833796,0.003829969251870324,0.01,-2.0,23.58915093751195
11,450.0651299395893,0.003918505087281795,0.01,-2.0,23.858955564500413
11,450.06595789579904,0.004007040922693266,0.01,-2.0,24.128760191488876
11,450.06678585200876,0.004095576758104738,0.01,-2.0,24.398564818477343
11,450.0676138082185,0.004184112593516209,0.01,-2.0,24.668369445465807
11,450.06844176442814,0.00427264842892768,0.01,-2.0,24.93817407245427
11,450.06926972063786,0.004361184264339152,0.01,-2.0,25.207978699442737
11,450.0700976768475,0.004449720099750623,0.01,-2.0,25.4777833264312
11,450.07092563305724,0.004538255935162094,0.01,-2.0,25.747587953419664
11,450.0717535892669,0.004626791770573566,0.01,-2.0,26.017392580408128
11,450.0723359,0.00468906,0.01,-2.0,26.20714915
11,450.07284244430747,0.0047153276059850365,0.01,-2.0,26.25207217028144
11,450.07454976866217,0.004803863441396508,0.01,-2.0,26.403486697059765
11,450.07625709301686,0.00489239927680798,0.01,-2.0,26.55490122383809
11,450.07796441737156,0.0049809351122194504,0.01,-2.0,26.70631575061641
11,450.07967174172626,0.005069470947630922,0.01,-2.0,26.857730277394737
11,450.08137906608096,0.005158006783042394,0.01,-2.0,27.00914480417306
11,450.08308639043565,0.005246542618453864,0.01,-2.0,27.160559330951383
11,450.08479371479035,0.005335078453865336,0.01,-2.0,27.311973857729708
11,450.086501039145,0.005423614289276808,0.01,-2.0,27.463388384508033
11,450.0882083634997,0.005512150124688278,0.01,-2.0,27.614802911286354
11,450.08991568785433,0.00560068596009975,0.01,-2.0,27.76621743806468
11,450.091623012209,0.0056892217955112215,0.01,-2.0,27.917631964843004
11,450.09333033656367,0.005777757630922692,0.01,-2.0,28.069046491621325
11,450.09503766091836,0.005866293466334164,0.01,-2.0,28.220461018399646
11,450.0956111,0.00589603,0.01,-2.0,28.27131662
11,450.09701705385964,0.0059548293017456354,0.01,-2.0,28.323871495472122
11,450.0991340398751,0.006043365137157106,0.01,-2.0,28.403004914862017
11,450.1012510258905,0.006131900972568578,0.01,-2.0,28.48213833425191
11,450.10336801190596,0.006220436807980049,0.01,-2.0,28.561271753641805
11,450.1054849979214,0.00630897264339152,0.01,-2.0,28.6404051730317
11,450.10760198393683,0.006397508478802992,0.01,-2.0,28.719538592421593
11,450.10971896995227,0.006486044314214463,0.01,-2.0,28.798672011811487
11,450.1118359559677,0.006574580149625934,0.01,-2.0,28.87780543120138
11,450.11395294198314,0.006663115985037406,0.01,-2.0,28.956938850591275
11,450.1160699279986,0.006751651820448877,0.01,-2.0,29.03607226998117
11,450.118186914014,0.006840187655860348,0.01,-2.0,29.115205689371063
11,450.12030390002946,0.00692872349127182,0.01,-2.0,29.194339108760957
11,450.1224208860449,0.007017259326683291,0.01,-2.0,29.27347252815085
11,450.12453787206033,0.007105795162094762,0.01,-2.0,29.352605947540745
11,450.12665485807577,0.0071943309975062335,0.01,-2.0,29.43173936693064
11,450.1273308,0.0072226,0.01,-2.0,29.45700623
11,450.12876409013774,0.007282866832917705,0.01,-2.0,29.484263374923408
11,450.1308696850992,0.007371402668329176,0.01,-2.0,29.52430586562506
11,450.13297528006063,0.0074599385037406474,0.01,-2.0,29.56434835632671
11,450.1350808750221,0.007548474339152119,0.01,-2.0,29.604390847028363
11,450.13718646998353,0.00763701017456359,0.01,-2.0,29.644433337730014
11,450.139292064945,0.007725546009975061,0.01,-2.0,29.684475828431665
11,450.14139765990643,0.007814081845386534,0.01,-2.0,29.724518319133317
11,450.1435032548678,0.007902617680798004,0.01,-2.0,29.76456080983497
11,450.1456088498293,0.007991153516209475,0.01,-2.0,29.80460330053662
11,450.14771444479067,0.008079689351620947,0.01,-2.0,29.844645791238275
11,450.1498200397521,0.008168225187032419,0.01,-2.0,29.884688281939926
11,450.1519256347135,0.00825676102244389,0.01,-2.0,29.92473077264158
11,450.15403122967496,0.008345296857855362,0.01,-2.0,29.964773263343233
11,450.15613682463635,0.008433832693266833,0.01,-2.0,30.004815754044888
11,450.1582424195978,0.008522368528678305,0.01,-2.0,30.04485824474654
11,450.1603480145592,0.008610904364089775,0.01,-2.0,30.08490073544819
11,450.1610923,0.0086422,0.01,-2.0,30.09905495
11,450.1622556163593,0.008699440199501246,0.01,-2.0,30.112117866080407
11,450.1640549669313,0.008787976034912718,0.01,-2.0,30.13232283039161
11,450.1658543175033,0.00887651187032419,0.01,-2.0,30.152527794702817
11,450.16765366807533,0.008965047705735661,0.01,-2.0,30.17273275901402
11,450.16945301864735,0.009053583541147133,0.01,-2.0,30.192937723325226
11,450.17125236921936,0.009142119376558603,0.01,-2.0,30.21314268763643
11,450.1730517197914,0.009230655211970074,0.01,-2.0,30.233347651947636
11,450.1748510703634,0.009319191047381546,0.01,-2.0,30.25355261625884
11,450.1766504209354,0.009407726882793017,0.01,-2.0,30.273757580570045
11,450.1784497715074,0.009496262718204489,0.01,-2.0,30.293962544881254
11,450.18024912207943,0.00958479855361596,0.01,-2.0,30.31416750919246
11,450.18204847265145,0.00967333438902743,0.01,-2.0,30.334372473503663
11,450.18384782322346,0.009761870224438902,0.01,-2.0,30.35457743781487
11,450.1856471737955,0.009850406059850374,0.01,-2.0,30.37478240212608
11,450.1874465243675,0.009938941895261845,0.01,-2.0,30.394987366437284
11,450.1892458749395,0.010027477730673317,0.01,-2.0,30.415192330748493
11,450.1910452255115,0.010116013566084789,0.01,-2.0,30.435397295059698
11,450.1913246,0.01012976,0.01,-2.0,30.4385344
11,450.1924722640858,0.010204549401496258,0.01,-2.0,30.447480390882575
11,450.1938308710084,0.01029308523690773,0.01,-2.0,30.458070671865258
11,450.195189477931,0.010381621072319202,0.01,-2.0,30.46866095284794
11,450.19654808485365,0.010470156907730673,0.01,-2.0,30.479251233830624
11,450.19790669177627,0.010558692743142145,0.01,-2.0,30.489841514813307
11,450.1992652986989,0.010647228578553616,0.01,-2.0,30.50043179579599
11,450.2006239056215,0.010735764413965086,0.01,-2.0,30.511022076778673
11,450.20198251254413,0.010824300249376558,0.01,-2.0,30.521612357761356
11,450.20334111946676,0.01091283608478803,0.01,-2.0,30.53220263874404
11,450.2046997263893,0.011001371920199501,0.01,-2.0,30.542792919726722
11,450.20605833331194,0.011089907755610973,0.01,-2.0,30.553383200709405
11,450.2074169402345,0.011178443591022444,0.01,-2.0,30.563973481692088
11,450.20877554715713,0.011266979426433914,0.01,-2.0,30.57456376267477
11,450.2101341540797,0.011355515261845386,0.01,-2.0,30.585154043657454
11,450.2114927610023,0.011444051097256857,0.01,-2.0,30.595744324640137
11,450.2128513679249,0.011532586932668329,0.01,-2.0,30.606334605622816
11,450.2142099748475,0.0116211227680798,0.01,-2.0,30.6169248866055
11,450.2148707,0.01166418,0.01,-2.0,30.62207521
11,450.2153431694946,0.011709658603491272,0.01,-2.0,30.62523612507561
11,450.2162629532654,0.011798194438902744,0.01,-2.0,30.631389661802782
11,450.21718273703624,0.011886730274314214,0.01,-2.0,30.637543198529954
11,450.21810252080707,0.011975266109725685,0.01,-2.0,30.643696735257127
11,450.2190223045779,0.012063801945137157,0.01,-2.0,30.6498502719843
11,450.2199420883487,0.012152337780548628,0.01,-2.0,30.65600380871147
11,450.2208618721195,0.0122408736159601,0.01,-2.0,30.662157345438644
11,450.2217816558903,0.012329409451371572,0.01,-2.0,30.668310882165816
11,450.2227014396611,0.012417945286783041,0.01,-2.0,30.67446441889299
11,450.2236212234319,0.012506481122194513,0.01,-2.0,30.68061795562016
11,450.2245410072027,0.012595016957605985,0.01,-2.0,30.686771492347333
11,450.2254607909735,0.012683552793017456,0.01,-2.0,30.692925029074505
11,450.22638057474427,0.012772088628428928,0.01,-2.0,30.699078565801678
11,450.2273003585151,0.0128606244638404,0.01,-2.0,30.70523210252885
11,450.22822014228586,0.01294916029925187,0.01,-2.0,30.711385639256022
11,450.2291399260567,0.013037696134663341,0.01,-2.0,30.717539175983195
11,450.23005970982746,0.013126231970074813,0.01,-2.0,30.723692712710363
11,450.2309794935983,0.013214767805486284,0.01,-2.0,30.729846249437536
11,450.2311287,0.01322913,0.01,-2.0,30.73084447
11,450.23159511281597,0.013303303640897756,0.01,-2.0,30.73399525927935
11,450.23215183684636,0.013391839476309227,0.01,-2.0,30.737756133866014
11,450.23270856087674,0.013480375311720697,0.01,-2.0,30.74151700845268
11,450.23326528490713,0.013568911147132169,0.01,-2.0,30.745277883039343
11,450.2338220089375,0.01365744698254364,0.01,-2.0,30.749038757626007
11,450.2343787329679,0.013745982817955112,0.01,-2.0,30.75279963221267
11,450.2349354569983,0.013834518653366584,0.01,-2.0,30.756560506799335
11,450.2354921810287,0.013923054488778055,0.01,-2.0,30.760321381386
11,450.2360489050591,0.014011590324189525,0.01,-2.0,30.764082255972664
11,450.23660562908947,0.014100126159600997,0.01,-2.0,30.76784313055933
11,450.23716235311986,0.014188661995012468,0.01,-2.0,30.771604005146
11,450.23771907715025,0.01427719783042394,0.01,-2.0,30.775364879732663
11,450.23827580118063,0.014365733665835411,0.01,-2.0,30.77912575431933
11,450.238832525211,0.014454269501246883,0.01,-2.0,30.782886628905995
11,450.23938924924147,0.014542805336658353,0.01,-2.0,30.78664750349266
11,450.23994597327186,0.014631341172069824,0.01,-2.0,30.790408378079327
11,450.2405026973023,0.014719877007481296,0.01,-2.0,30.794169252665995
11,450.2410594213327,0.014808412842892768,0.01,-2.0,30.79793012725266
11,450.2410877,0.01481291,0.01,-2.0,30.79812116
11,450.2413548031064,0.01489694867830424,0.01,-2.0,30.800154858497226
11,450.24163619968647,0.014985484513715711,0.01,-2.0,30.802297386188762
11,450.24191759626655,0.01507402034912718,0.01,-2.0,30.804439913880298
11,450.2421989928466,0.015162556184538652,0.01,-2.0,30.806582441571834
11,450.2424803894267,0.015251092019950124,0.01,-2.0,30.80872496926337
11,450.2427617860068,0.015339627855361596,0.01,-2.0,30.810867496954906
11,450.24304318258686,0.015428163690773067,0.01,-2.0,30.81301002464644
11,450.24332457916694,0.015516699526184539,0.01,-2.0,30.815152552337977
11,450.243605975747,0.015605235361596009,0.01,-2.0,30.817295080029513
11,450.2438873723271,0.01569377119700748,0.01,-2.0,30.81943760772105
11,450.2441687689072,0.015782307032418952,0.01,-2.0,30.821580135412585
11,450.24445016548725,0.01587084286783042,0.01,-2.0,30.82372266310412
11,450.24473156206733,0.01595937870324189,0.01,-2.0,30.825865190795657
11,450.2450129586474,0.016047914538653365,0.01,-2.0,30.828007718487193
11,450.2452943552275,0.016136450374064835,0.01,-2.0,30.830150246178725
11,450.24557575180756,0.016224986209476308,0.01,-2.0,30.83229277387026
11,450.24585714838764,0.016313522044887778,0.01,-2.0,30.834435301561793
11,450.2461385449677,0.016402057880299248,0.01,-2.0,30.83657782925333
11,450.2461567,0.01640777,0.01,-2.0,30.83671606
11,450.2462240896329,0.01649059371571072,0.01,-2.0,30.838195482005936
11,450.2462961269401,0.01657912955112219,0.01,-2.0,30.839776935604068
11,450.24636816424726,0.016667665386533664,0.01,-2.0,30.841358389202203
11,450.24644020155444,0.016756201221945134,0.01,-2.0,30.842939842800334
11,450.2465122388616,0.016844737057356608,0.01,-2.0,30.84452129639847
11,450.2465842761688,0.016933272892768077,0.01,-2.0,30.8461027499966
11,450.24665631347597,0.017021808728179547,0.01,-2.0,30.847684203594735
11,450.24672835078314,0.01711034456359102,0.01,-2.0,30.84926565719287
11,450.2468003880903,0.01719888039900249,0.01,-2.0,30.850847110791
11,450.2468724253975,0.017287416234413964,0.01,-2.0,30.852428564389136
11,450.2469444627046,0.017375952069825434,0.01,-2.0,30.854010017987267
11,450.2470165000118,0.017464487905236907,0.01,-2.0,30.855591471585402
11,450.2470885373189,0.017553023740648377,0.01,-2.0,30.857172925183534
11,450.2471605746261,0.017641559576059847,0.01,-2.0,30.858754378781665
11,450.2472326119332,0.01773009541147132,0.01,-2.0,30.8603358323798
11,450.2473046492404,0.01781863124688279,0.01,-2.0,30.86191728597793
11,450.2473766865475,0.017907167082294263,0.01,-2.0,30.863498739576066
11,450.2474487238547,0.017995702917705733,0.01,-2.0,30.865080193174197
11,450.2474596,0.01800907,0.01,-2.0,30.86531896
11,450.24737638195023,0.018084238753117203,0.01,-2.0,30.8666724952818
11,450.2472783654307,0.018172774588528676,0.01,-2.0,30.868266726554285
11,450.2471803489112,0.018261310423940146,0.01,-2.0,30.86986095782677
11,450.24708233239164,0.01834984625935162,0.01,-2.0,30.871455189099255
11,450.2469843158721,0.01843838209476309,0.01,-2.0,30.87304942037174
11,450.2468862993526,0.018526917930174563,0.01,-2.0,30.874643651644224
11,450.24678828283305,0.018615453765586033,0.01,-2.0,30.87623788291671
11,450.2466902663135,0.018703989600997502,0.01,-2.0,30.877832114189193
11,450.246592249794,0.018792525436408976,0.01,-2.0,30.879426345461678
11,450.24649423327446,0.018881061271820446,0.01,-2.0,30.88102057673416
11,450.24639621675493,0.01896959710723192,0.01,-2.0,30.882614808006643
11,450.2462982002354,0.01905813294264339,0.01,-2.0,30.884209039279124
11,450.24620018371587,0.01914666877805486,0.01,-2.0,30.88580327055161
11,450.24610216719634,0.019235204613466332,0.01,-2.0,30.88739750182409
11,450.24600415067687,0.019323740448877802,0.01,-2.0,30.888991733096574
11,450.24590613415734,0.019412276284289275,0.01,-2.0,30.890585964369055
11,450.24580811763786,0.019500812119700745,0.01,-2.0,30.89218019564154
11,450.24571010111833,0.01958934795511222,0.01,-2.0,30.89377442691402
11,450.2456823,0.01961446,0.01,-2.0,30.89422661
11,450.24550751213746,0.01967788379052369,0.01,-2.0,30.895261186874215
11,450.245263518688,0.019766419625935158,0.01,-2.0,30.896705394593425
11,450.2450195252385,0.01985495546134663,0.01,-2.0,30.898149602312635
11,450.244775531789,0.0199434912967581,0.01,-2.0,30.899593810031845
11,450.2445315383395,0.020032027132169575,0.01,-2.0,30.901038017751056
11,450.24428754489,0.020120562967581045,0.01,-2.0,30.902482225470266
11,450.24404355144054,0.020209098802992514,0.01,-2.0,30.903926433189476
11,450.24379955799105,0.020297634638403988,0.01,-2.0,30.905370640908686
11,450.24355556454157,0.020386170473815458,0.01,-2.0,30.906814848627896
11,450.2433115710921,0.02047470630922693,0.01,-2.0,30.908259056347106
11,450.2430675776426,0.0205632421446384,0.01,-2.0,30.909703264066316
11,450.2428235841931,0.020651777980049874,0.01,-2.0,30.911147471785526
11,450.24257959074356,0.020740313815461344,0.01,-2.0,30.912591679504736
11,450.2423355972941,0.020828849650872814,0.01,-2.0,30.914035887223946
11,450.24209160384453,0.020917385486284287,0.01,-2.0,30.915480094943156
11,450.24184761039504,0.021005921321695757,0.01,-2.0,30.916924302662366
11,450.2416036169455,0.02109445715710723,0.01,-2.0,30.918368510381576
11,450.241359623496,0.0211829929925187,0.01,-2.0,30.919812718100786
11,450.2412497,0.02122288,0.01,-2.0,30.92046336
11,450.24105200052355,0.02127152882793017,0.01,-2.0,30.921141722388004
11,450.2406922079231,0.021360064663341644,0.01,-2.0,30.922376271775708
11,450.2403324153226,0.021448600498753113,0.01,-2.0,30.92361082116341
11,450.2399726227221,0.021537136334164587,0.01,-2.0,30.924845370551115
11,450.23961283012164,0.021625672169576057,0.01,-2.0,30.926079919938818
11,450.23925303752117,0.02171420800498753,0.01,-2.0,30.92731446932652
11,450.2388932449207,0.021802743840399,0.01,-2.0,30.928549018714225
11,450.2385334523202,0.02189127967581047,0.01,-2.0,30.92978356810193
11,450.2381736597197,0.021979815511221943,0.01,-2.0,30.931018117489632
11,450.2378138671192,0.022068351346633413,0.01,-2.0,30.932252666877336
11,450.23745407451867,0.022156887182044886,0.01,-2.0,30.933487216265043
11,450.2370942819182,0.022245423017456356,0.01,-2.0,30.934721765652746
11,450.23673448931766,0.022333958852867826,0.01,-2.0,30.935956315040453
11,450.2363746967172,0.0224224946882793,0.01,-2.0,30.93719086442816
11,450.23601490411664,0.02251103052369077,0.01,-2.0,30.938425413815864
11,450.23565511151617,0.022599566359102242,0.01,-2.0,30.93965996320357
11,450.23529531891563,0.022688102194513712,0.01,-2.0,30.940894512591274
11,450.23493552631516,0.022776638029925186,0.01,-2.0,30.94212906197898
11,450.2347038,0.02283366,0.01,-2.0,30.94292418
11,450.2345567174425,0.022865173865336656,0.01,-2.0,30.94325818995124
11,450.23414350005504,0.022953709700748125,0.01,-2.0,30.944196565797974
11,450.2337302826676,0.0230422455361596,0.01,-2.0,30.945134941644707
11,450.2333170652801,0.02313078137157107,0.01,-2.0,30.94607331749144
11,450.2329038478927,0.023219317206982542,0.01,-2.0,30.947011693338172
11,450.23249063050525,0.023307853042394012,0.01,-2.0,30.947950069184905
11,450.23207741311785,0.023396388877805485,0.01,-2.0,30.94888844503164
11,450.2316641957304,0.023484924713216955,0.01,-2.0,30.94982682087837
11,450.231250978343,0.023573460548628425,0.01,-2.0,30.950765196725104
11,450.2308377609555,0.023661996384039898,0.01,-2.0,30.951703572571837
11,450.2304245435681,0.023750532219451368,0.01,-2.0,30.95264194841857
11,450.23001132618066,0.02383906805486284,0.01,-2.0,30.953580324265303
11,450.22959810879325,0.02392760389027431,0.01,-2.0,30.954518700112036
11,450.2291848914058,0.02401613972568578,0.01,-2.0,30.95545707595877
11,450.2287716740184,0.024104675561097254,0.01,-2.0,30.956395451805502
11,450.22835845663093,0.024193211396508724,0.01,-2.0,30.957333827652235
11,450.2279452392435,0.024281747231920198,0.01,-2.0,30.958272203498968
11,450.22753202185606,0.024370283067331668,0.01,-2.0,30.959210579345697
11,450.2271791,0.0244459,0.01,-2.0,30.96001203
11,450.22712614494225,0.02445881890274314,0.01,-2.0,30.960071828831897
11,450.226763233295,0.02454735473815461,0.01,-2.0,30.960481642238168
11,450.22640032164776,0.02463589057356608,0.01,-2.0,30.96089145564444
11,450.2260374100005,0.024724426408977554,0.01,-2.0,30.96130126905071
11,450.22567449835327,0.024812962244389024,0.01,-2.0,30.961711082456983
