Repository: gkronber/Empirical-Constitutive-Models-SymReg-RSPA

`AA6080.csv` contains data from Kronberger G, Kabliman E, Kronsteiner J, Kommenda M.: _Extending a physics-based constitutive model using genetic programming._ Applications in Engineering Science 9, 100080, 2022 (https://doi.org/10.1016/j.apples.2021.100080).

This is an extended dataset compared to `../2019/AA6082_all_temps_combined.csv` which contains stress-strain measurements for phip in (0.001, 0.01, 0.1, 0.316, 1, 3.16, 10) and temperature in (200, 225, 250, 275, 300, 325, 375, 400, 425, 450, 475, 500). 

We have have however only used measurements with temperature >= 350°C and for phip (0.001, 0.1, 0.1, 1, 10) in this paper.

File: data/2021/AA6082_interpolated_gt350_tomax_cv.csv (part 10 of 23)
group,temp,phi,phip,log10_epsp,kf
13,499.83649410313825,0.002981022194513716,0.01,-2.0,15.91058340380901
13,499.8347630582033,0.003020191521197008,0.01,-2.0,16.095545904798108
13,499.83303201326834,0.0030593608478803,0.01,-2.0,16.280508405787206
13,499.8313009683334,0.003098530174563592,0.01,-2.0,16.465470906776304
13,499.8295699233985,0.0031376995012468833,0.01,-2.0,16.6504334077654
13,499.8278388784635,0.003176868827930175,0.01,-2.0,16.8353959087545
13,499.8277279,0.00317938,0.01,-2.0,16.84725398
13,499.8273728539495,0.003216038154613467,0.01,-2.0,16.963345747893044
13,499.8269934863876,0.0032552074812967585,0.01,-2.0,17.087390082088003
13,499.8266141188257,0.0032943768079800504,0.01,-2.0,17.211434416282962
13,499.8262347512638,0.0033335461346633423,0.01,-2.0,17.33547875047792
13,499.8258553837019,0.003372715461346634,0.01,-2.0,17.45952308467288
13,499.82547601614,0.003411884788029926,0.01,-2.0,17.58356741886784
13,499.82509664857804,0.0034510541147132175,0.01,-2.0,17.7076117530628
13,499.82471728101615,0.0034902234413965094,0.01,-2.0,17.83165608725776
13,499.8243379134542,0.0035293927680798013,0.01,-2.0,17.95570042145272
13,499.8239585458923,0.0035685620947630927,0.01,-2.0,18.079744755647678
13,499.82357917833036,0.0036077314214463846,0.01,-2.0,18.203789089842637
13,499.8231998107685,0.0036469007481296765,0.01,-2.0,18.327833424037596
13,499.8228204432065,0.0036860700748129684,0.01,-2.0,18.451877758232555
13,499.82244107564463,0.0037252394014962603,0.01,-2.0,18.575922092427515
13,499.8220617080827,0.0037644087281795517,0.01,-2.0,18.699966426622474
13,499.8216823405208,0.0038035780548628436,0.01,-2.0,18.824010760817433
13,499.82130297295885,0.0038427473815461355,0.01,-2.0,18.948055095012393
13,499.82092360539696,0.003881916708229427,0.01,-2.0,19.072099429207352
13,499.820544237835,0.003921086034912718,0.01,-2.0,19.19614376340231
13,499.8201648702731,0.00396025536159601,0.01,-2.0,19.32018809759727
13,499.81978550271117,0.003999424688279302,0.01,-2.0,19.44423243179223
13,499.8194061351493,0.004038594014962594,0.01,-2.0,19.56827676598719
13,499.81902676758733,0.004077763341645886,0.01,-2.0,19.69232110018215
13,499.81864740002544,0.004116932668329178,0.01,-2.0,19.816365434377108
13,499.8182680324635,0.004156101995012469,0.01,-2.0,19.940409768572067
13,499.8178886649016,0.004195271321695761,0.01,-2.0,20.064454102767026
13,499.8177895,0.00420551,0.01,-2.0,20.09687871
13,499.8182999160194,0.004234440648379053,0.01,-2.0,20.15057478681862
13,499.81899097041764,0.0042736099750623445,0.01,-2.0,20.2232741313671
13,499.8196820248159,0.004312779301745636,0.01,-2.0,20.295973475915577
13,499.82037307921416,0.004351948628428928,0.01,-2.0,20.368672820464056
13,499.8210641336124,0.00439111795511222,0.01,-2.0,20.441372165012535
13,499.8217551880107,0.004430287281795511,0.01,-2.0,20.514071509561013
13,499.82244624240894,0.004469456608478803,0.01,-2.0,20.586770854109492
13,499.8231372968072,0.004508625935162095,0.01,-2.0,20.65947019865797
13,499.82382835120546,0.004547795261845387,0.01,-2.0,20.73216954320645
13,499.8245194056037,0.004586964588528679,0.01,-2.0,20.804868887754928
13,499.825210460002,0.004626133915211971,0.01,-2.0,20.877568232303407
13,499.82590151440024,0.0046653032418952625,0.01,-2.0,20.950267576851886
13,499.8265925687985,0.004704472568578554,0.01,-2.0,21.022966921400364
13,499.82728362319676,0.004743641895261846,0.01,-2.0,21.095666265948843
13,499.827974677595,0.004782811221945137,0.01,-2.0,21.16836561049732
13,499.8286657319933,0.004821980548628429,0.01,-2.0,21.2410649550458
13,499.82935678639154,0.004861149875311721,0.01,-2.0,21.31376429959428
13,499.8300478407898,0.004900319201995013,0.01,-2.0,21.386463644142758
13,499.83073889518806,0.004939488528678305,0.01,-2.0,21.45916298869124
13,499.8314299495863,0.004978657855361597,0.01,-2.0,21.531862333239722
13,499.8321210039846,0.005017827182044889,0.01,-2.0,21.6045616777882
13,499.83281205838284,0.00505699650872818,0.01,-2.0,21.67726102233668
13,499.83350311278116,0.0050961658354114715,0.01,-2.0,21.749960366885162
13,499.8341941671794,0.005135335162094763,0.01,-2.0,21.82265971143364
13,499.83488522157774,0.005174504488778055,0.01,-2.0,21.895359055982123
13,499.835576275976,0.005213673815461347,0.01,-2.0,21.9680584005306
13,499.8362673303743,0.005252843142144639,0.01,-2.0,22.040757745079084
13,499.8369583847726,0.005292012468827931,0.01,-2.0,22.113457089627563
13,499.8376494391709,0.005331181795511223,0.01,-2.0,22.186156434176045
13,499.83834049356915,0.005370351122194515,0.01,-2.0,22.258855778724524
13,499.838594,0.00538472,0.01,-2.0,22.28552481
13,499.8394824520597,0.005409520448877806,0.01,-2.0,22.309834769827184
13,499.8408856552494,0.005448689775561098,0.01,-2.0,22.348229428037616
13,499.8422888584391,0.0054878591022443895,0.01,-2.0,22.386624086248048
13,499.84369206162876,0.005527028428927681,0.01,-2.0,22.42501874445848
13,499.84509526481844,0.005566197755610973,0.01,-2.0,22.463413402668913
13,499.8464984680081,0.005605367082294265,0.01,-2.0,22.50180806087935
13,499.8479016711978,0.005644536408977557,0.01,-2.0,22.54020271908978
13,499.8493048743875,0.005683705735660848,0.01,-2.0,22.578597377300213
13,499.85070807757717,0.00572287506234414,0.01,-2.0,22.61699203551065
13,499.85211128076685,0.005762044389027432,0.01,-2.0,22.655386693721084
13,499.85351448395653,0.005801213715710724,0.01,-2.0,22.693781351931516
13,499.8549176871462,0.005840383042394016,0.01,-2.0,22.732176010141952
13,499.8563208903359,0.0058795523690773075,0.01,-2.0,22.770570668352384
13,499.8577240935255,0.005918721695760599,0.01,-2.0,22.80896532656282
13,499.8591272967152,0.005957891022443891,0.01,-2.0,22.847359984773252
13,499.8605304999048,0.005997060349127183,0.01,-2.0,22.885754642983688
13,499.8619337030945,0.006036229675810474,0.01,-2.0,22.92414930119412
13,499.86333690628413,0.006075399002493766,0.01,-2.0,22.962543959404552
13,499.8647401094738,0.006114568329177058,0.01,-2.0,23.000938617614988
13,499.86614331266344,0.00615373765586035,0.01,-2.0,23.03933327582542
13,499.8675465158531,0.006192906982543642,0.01,-2.0,23.077727934035856
13,499.86894971904275,0.006232076309226934,0.01,-2.0,23.11612259224629
13,499.8703529222324,0.0062712456359102255,0.01,-2.0,23.154517250456724
13,499.87175612542205,0.0063104149625935165,0.01,-2.0,23.192911908667156
13,499.87315932861173,0.006349584289276808,0.01,-2.0,23.231306566877592
13,499.87456253180136,0.0063887536159601,0.01,-2.0,23.269701225088024
13,499.87596573499104,0.006427922942643392,0.01,-2.0,23.30809588329846
13,499.87736893818067,0.006467092269326684,0.01,-2.0,23.346490541508892
13,499.87877214137035,0.006506261596009976,0.01,-2.0,23.384885199719328
13,499.88017534456,0.006545430922693268,0.01,-2.0,23.42327985792976
13,499.88157854774965,0.00658460024937656,0.01,-2.0,23.461674516140196
13,499.8829817509393,0.006623769576059852,0.01,-2.0,23.500069174350628
13,499.88438495412896,0.006662938902743143,0.01,-2.0,23.53846383256106
13,499.885483,0.00669359,0.01,-2.0,23.56850873
13,499.88586165517427,0.0067021082294264345,0.01,-2.0,23.572590179276677
13,499.8876028231421,0.006741277556109726,0.01,-2.0,23.59135788463611
13,499.88934399110997,0.006780446882793018,0.01,-2.0,23.610125589995544
13,499.8910851590778,0.00681961620947631,0.01,-2.0,23.628893295354978
13,499.89282632704567,0.006858785536159602,0.01,-2.0,23.64766100071441
13,499.8945674950135,0.006897954862842894,0.01,-2.0,23.666428706073845
13,499.89630866298137,0.006937124189526185,0.01,-2.0,23.685196411433278
13,499.8980498309492,0.006976293516209477,0.01,-2.0,23.70396411679271
13,499.89979099891707,0.007015462842892769,0.01,-2.0,23.722731822152145
13,499.9015321668849,0.007054632169576061,0.01,-2.0,23.74149952751158
13,499.90327333485277,0.0070938014962593525,0.01,-2.0,23.760267232871012
13,499.9050145028206,0.007132970822942644,0.01,-2.0,23.779034938230446
13,499.90675567078847,0.007172140149625936,0.01,-2.0,23.79780264358988
13,499.9084968387563,0.007211309476309228,0.01,-2.0,23.816570348949313
13,499.91023800672417,0.00725047880299252,0.01,-2.0,23.835338054308746
13,499.91197917469196,0.007289648129675811,0.01,-2.0,23.85410575966818
13,499.9137203426598,0.007328817456359103,0.01,-2.0,23.872873465027613
13,499.9154615106276,0.007367986783042395,0.01,-2.0,23.891641170387047
13,499.91720267859546,0.007407156109725687,0.01,-2.0,23.91040887574648
13,499.91894384656325,0.0074463254364089786,0.01,-2.0,23.929176581105914
13,499.9206850145311,0.0074854947630922705,0.01,-2.0,23.947944286465347
13,499.9224261824989,0.007524664089775562,0.01,-2.0,23.96671199182478
13,499.92416735046675,0.007563833416458853,0.01,-2.0,23.985479697184214
13,499.92590851843454,0.007603002743142145,0.01,-2.0,24.004247402543648
13,499.9276496864024,0.007642172069825437,0.01,-2.0,24.02301510790308
13,499.9293908543702,0.007681341396508729,0.01,-2.0,24.041782813262515
13,499.93113202233803,0.007720510723192021,0.01,-2.0,24.060550518621948
13,499.9328731903058,0.007759680049875313,0.01,-2.0,24.07931822398138
13,499.9346143582737,0.007798849376558605,0.01,-2.0,24.098085929340815
13,499.93635552624147,0.007838018703241897,0.01,-2.0,24.11685363470025
13,499.9380966942093,0.00787718802992519,0.01,-2.0,24.13562134005968
13,499.9398378621771,0.00791635735660848,0.01,-2.0,24.15438904541911
13,499.94157903014496,0.007955526683291771,0.01,-2.0,24.17315675077854
13,499.94332019811276,0.007994696009975063,0.01,-2.0,24.191924456137972
13,499.9450613660806,0.008033865336658357,0.01,-2.0,24.210692161497406
13,499.9468025340484,0.008073034663341647,0.01,-2.0,24.229459866856836
13,499.9482168,0.00810485,0.01,-2.0,24.24470396
13,499.9485453984327,0.008112203990024939,0.01,-2.0,24.246323031233285
13,499.9502956019703,0.00815137331670823,0.01,-2.0,24.2549466396207
13,499.9520458055079,0.008190542643391523,0.01,-2.0,24.26357024800812
13,499.9537960090455,0.008229711970074815,0.01,-2.0,24.272193856395536
13,499.9555462125831,0.008268881296758106,0.01,-2.0,24.280817464782952
13,499.9572964161207,0.008308050623441398,0.01,-2.0,24.28944107317037
13,499.9590466196583,0.00834721995012469,0.01,-2.0,24.298064681557786
13,499.9607968231959,0.008386389276807982,0.01,-2.0,24.306688289945203
13,499.9625470267335,0.008425558603491274,0.01,-2.0,24.31531189833262
13,499.9642972302711,0.008464727930174566,0.01,-2.0,24.323935506720037
13,499.9660474338087,0.008503897256857858,0.01,-2.0,24.332559115107454
13,499.9677976373463,0.00854306658354115,0.01,-2.0,24.34118272349487
13,499.9695478408839,0.008582235910224442,0.01,-2.0,24.349806331882288
13,499.9712980444215,0.008621405236907733,0.01,-2.0,24.358429940269705
13,499.97304824795907,0.008660574563591024,0.01,-2.0,24.367053548657122
13,499.97479845149667,0.008699743890274315,0.01,-2.0,24.37567715704454
13,499.97654865503426,0.008738913216957607,0.01,-2.0,24.384300765431956
13,499.97829885857186,0.0087780825436409,0.01,-2.0,24.392924373819373
13,499.98004906210946,0.008817251870324191,0.01,-2.0,24.40154798220679
13,499.98179926564706,0.008856421197007483,0.01,-2.0,24.410171590594206
13,499.98354946918465,0.008895590523690775,0.01,-2.0,24.418795198981623
13,499.98529967272225,0.008934759850374067,0.01,-2.0,24.42741880736904
13,499.98704987625985,0.008973929177057359,0.01,-2.0,24.436042415756457
13,499.98880007979744,0.00901309850374065,0.01,-2.0,24.444666024143874
13,499.99055028333504,0.009052267830423942,0.01,-2.0,24.45328963253129
13,499.99230048687264,0.009091437157107234,0.01,-2.0,24.461913240918708
13,499.99405069041023,0.009130606483790526,0.01,-2.0,24.470536849306125
13,499.99580089394783,0.009169775810473818,0.01,-2.0,24.479160457693542
13,499.99755109748537,0.00920894513715711,0.01,-2.0,24.48778406608096
13,499.99930130102297,0.009248114463840402,0.01,-2.0,24.496407674468376
13,500.0010515045605,0.009287283790523694,0.01,-2.0,24.505031282855793
13,500.0028017080981,0.009326453117206984,0.01,-2.0,24.51365489124321
13,500.00455191163564,0.009365622443890276,0.01,-2.0,24.52227849963063
13,500.00630211517324,0.009404791770573568,0.01,-2.0,24.53090210801805
13,500.0080523187108,0.00944396109725686,0.01,-2.0,24.539525716405468
13,500.0098025222484,0.009483130423940151,0.01,-2.0,24.548149324792888
13,500.0115527257859,0.009522299750623443,0.01,-2.0,24.556772933180305
13,500.0133029293235,0.009561469077306735,0.01,-2.0,24.565396541567726
13,500.0146591,0.00959182,0.01,-2.0,24.57207867
13,500.0150035906188,0.009600638403990027,0.01,-2.0,24.572932180336068
13,500.01653373888615,0.009639807730673319,0.01,-2.0,24.57672327736664
13,500.0180638871535,0.00967897705735661,0.01,-2.0,24.58051437439721
13,500.0195940354209,0.009718146384039903,0.01,-2.0,24.584305471427783
13,500.02112418368824,0.009757315710723195,0.01,-2.0,24.588096568458354
13,500.0226543319556,0.009796485037406487,0.01,-2.0,24.591887665488926
13,500.02418448022297,0.009835654364089778,0.01,-2.0,24.595678762519498
13,500.0257146284904,0.00987482369077307,0.01,-2.0,24.59946985955007
13,500.02724477675775,0.00991399301745636,0.01,-2.0,24.60326095658064
13,500.0287749250252,0.009953162344139652,0.01,-2.0,24.607052053611213
13,500.03030507329254,0.009992331670822944,0.01,-2.0,24.610843150641784
13,500.03183522155996,0.010031500997506236,0.01,-2.0,24.614634247672356
13,500.0333653698273,0.010070670324189528,0.01,-2.0,24.618425344702928
13,500.03489551809474,0.01010983965087282,0.01,-2.0,24.6222164417335
13,500.0364256663621,0.010149008977556112,0.01,-2.0,24.62600753876407
13,500.0379558146295,0.010188178304239404,0.01,-2.0,24.629798635794643
13,500.0394859628969,0.010227347630922696,0.01,-2.0,24.633589732825214
13,500.0410161111643,0.010266516957605987,0.01,-2.0,24.637380829855786
13,500.0425462594317,0.01030568628428928,0.01,-2.0,24.641171926886358
13,500.0440764076991,0.010344855610972571,0.01,-2.0,24.64496302391693
13,500.04560655596646,0.010384024937655863,0.01,-2.0,24.6487541209475
13,500.0471367042339,0.010423194264339155,0.01,-2.0,24.652545217978073
13,500.04866685250124,0.010462363591022447,0.01,-2.0,24.656336315008645
13,500.05019700076866,0.010501532917705739,0.01,-2.0,24.660127412039216
13,500.051727149036,0.01054070224438903,0.01,-2.0,24.663918509069788
13,500.05325729730345,0.01057987157107232,0.01,-2.0,24.66770960610036
13,500.0547874455708,0.010619040897755613,0.01,-2.0,24.67150070313093
13,500.05631759383823,0.010658210224438905,0.01,-2.0,24.675291800161503
13,500.0578477421056,0.010697379551122196,0.01,-2.0,24.679082897192075
13,500.059377890373,0.010736548877805488,0.01,-2.0,24.68287399422265
13,500.0609080386404,0.01077571820448878,0.01,-2.0,24.68666509125322
13,500.0624381869078,0.010814887531172072,0.01,-2.0,24.690456188283797
13,500.06396833517516,0.010854056857855364,0.01,-2.0,24.69424728531437
13,500.0654984834426,0.010893226184538656,0.01,-2.0,24.698038382344944
13,500.06702863170995,0.010932395511221948,0.01,-2.0,24.701829479375515
13,500.06855877997737,0.01097156483790524,0.01,-2.0,24.70562057640609
13,500.07008892824473,0.011010734164588531,0.01,-2.0,24.709411673436662
13,500.07161907651215,0.011049903491271823,0.01,-2.0,24.713202770467237
13,500.0731492247795,0.011089072817955115,0.01,-2.0,24.71699386749781
13,500.07467937304693,0.011128242144638407,0.01,-2.0,24.720784964528384
13,500.0748,0.01113133,0.01,-2.0,24.72108383
13,500.0759115558191,0.011167411471321697,0.01,-2.0,24.722681178086575
13,500.0771182386791,0.01120658079800499,0.01,-2.0,24.72441522735724
13,500.07832492153904,0.011245750124688281,0.01,-2.0,24.726149276627908
13,500.079531604399,0.011284919451371573,0.01,-2.0,24.727883325898574
13,500.08073828725895,0.011324088778054865,0.01,-2.0,24.72961737516924
13,500.0819449701189,0.011363258104738157,0.01,-2.0,24.731351424439907
13,500.08315165297887,0.011402427431421449,0.01,-2.0,24.733085473710574
13,500.08435833583883,0.01144159675810474,0.01,-2.0,24.73481952298124
13,500.0855650186988,0.011480766084788032,0.01,-2.0,24.736553572251907
13,500.08677170155875,0.011519935411471324,0.01,-2.0,24.738287621522574
13,500.0879783844187,0.011559104738154616,0.01,-2.0,24.74002167079324
13,500.08918506727866,0.011598274064837908,0.01,-2.0,24.741755720063907
13,500.0903917501386,0.0116374433915212,0.01,-2.0,24.743489769334573
13,500.0915984329986,0.011676612718204492,0.01,-2.0,24.74522381860524
13,500.09280511585854,0.011715782044887784,0.01,-2.0,24.746957867875906
13,500.0940117987185,0.011754951371571076,0.01,-2.0,24.748691917146573
13,500.09521848157846,0.011794120698254367,0.01,-2.0,24.75042596641724
13,500.0964251644384,0.011833290024937658,0.01,-2.0,24.752160015687906
13,500.0976318472984,0.01187245935162095,0.01,-2.0,24.753894064958573
13,500.09883853015833,0.011911628678304241,0.01,-2.0,24.75562811422924
13,500.1000452130183,0.011950798004987533,0.01,-2.0,24.757362163499906
13,500.10125189587825,0.011989967331670825,0.01,-2.0,24.759096212770572
13,500.1024585787382,0.012029136658354117,0.01,-2.0,24.76083026204124
13,500.10366526159817,0.012068305985037409,0.01,-2.0,24.762564311311905
13,500.1048719444581,0.0121074753117207,0.01,-2.0,24.764298360582572
13,500.1060786273181,0.012146644638403993,0.01,-2.0,24.76603240985324
13,500.10728531017804,0.012185813965087285,0.01,-2.0,24.767766459123905
13,500.108491993038,0.012224983291770576,0.01,-2.0,24.76950050839457
13,500.10969867589796,0.012264152618453868,0.01,-2.0,24.771234557665238
13,500.110905358758,0.01230332194513716,0.01,-2.0,24.772968606935905
13,500.11211204161793,0.012342491271820452,0.01,-2.0,24.77470265620657
13,500.11331872447795,0.012381660598503744,0.01,-2.0,24.77643670547724
13,500.1145254073379,0.012420829925187034,0.01,-2.0,24.778170754747908
13,500.1157320901979,0.012459999251870326,0.01,-2.0,24.779904804018578
13,500.1169387730579,0.012499168578553618,0.01,-2.0,24.781638853289245
13,500.1181454559179,0.01253833790523691,0.01,-2.0,24.783372902559915
13,500.11935213877786,0.012577507231920202,0.01,-2.0,24.78510695183058
13,500.12055882163787,0.012616676558603494,0.01,-2.0,24.78684100110125
13,500.12176550449783,0.012655845885286785,0.01,-2.0,24.788575050371918
13,500.12297218735785,0.012695015211970077,0.01,-2.0,24.790309099642588
13,500.1232841,0.01270514,0.01,-2.0,24.79075733
13,500.12394238629884,0.01273418453865337,0.01,-2.0,24.791327034134714
13,500.1248301480705,0.012773353865336661,0.01,-2.0,24.792095334421102
13,500.12571790984214,0.012812523192019953,0.01,-2.0,24.79286363470749
13,500.1266056716138,0.012851692518703245,0.01,-2.0,24.79363193499388
13,500.12749343338544,0.012890861845386537,0.01,-2.0,24.794400235280268
13,500.1283811951571,0.012930031172069829,0.01,-2.0,24.795168535566656
13,500.12926895692874,0.01296920049875312,0.01,-2.0,24.795936835853045
13,500.1301567187004,0.013008369825436412,0.01,-2.0,24.796705136139433
13,500.13104448047204,0.013047539152119704,0.01,-2.0,24.797473436425822
13,500.1319322422437,0.013086708478802994,0.01,-2.0,24.79824173671221
13,500.13282000401534,0.013125877805486286,0.01,-2.0,24.7990100369986
13,500.133707765787,0.013165047132169578,0.01,-2.0,24.799778337284987
13,500.13459552755864,0.01320421645885287,0.01,-2.0,24.800546637571376
13,500.1354832893303,0.013243385785536162,0.01,-2.0,24.801314937857764
13,500.13637105110195,0.013282555112219454,0.01,-2.0,24.802083238144153
13,500.1372588128736,0.013321724438902746,0.01,-2.0,24.80285153843054
13,500.13814657464525,0.013360893765586038,0.01,-2.0,24.80361983871693
13,500.1390343364169,0.01340006309226933,0.01,-2.0,24.80438813900332
13,500.13992209818855,0.013439232418952621,0.01,-2.0,24.805156439289707
13,500.1408098599602,0.013478401745635913,0.01,-2.0,24.805924739576096
13,500.14169762173185,0.013517571072319205,0.01,-2.0,24.806693039862484
13,500.1425853835035,0.013556740399002497,0.01,-2.0,24.807461340148873
13,500.14347314527515,0.013595909725685789,0.01,-2.0,24.80822964043526
13,500.1443609070468,0.013635079052369081,0.01,-2.0,24.80899794072165
13,500.14524866881845,0.013674248379052371,0.01,-2.0,24.809766241008038
13,500.1461364305901,0.013713417705735663,0.01,-2.0,24.810534541294427
13,500.14702419236176,0.013752587032418955,0.01,-2.0,24.811302841580815
13,500.1479119541334,0.013791756359102247,0.01,-2.0,24.812071141867204
13,500.14879971590506,0.013830925685785539,0.01,-2.0,24.812839442153592
13,500.1496874776767,0.01387009501246883,0.01,-2.0,24.81360774243998
13,500.15057523944836,0.013909264339152122,0.01,-2.0,24.81437604272637
13,500.15146300122,0.013948433665835414,0.01,-2.0,24.815144343012754
13,500.15235076299166,0.013987602992518706,0.01,-2.0,24.815912643299143
13,500.1532385247633,0.014026772319201998,0.01,-2.0,24.816680943585528
13,500.1541262865349,0.01406594164588529,0.01,-2.0,24.817449243871916
13,500.15501404830655,0.014105110972568582,0.01,-2.0,24.8182175441583
13,500.15590181007815,0.014144280299251874,0.01,-2.0,24.81898584444469
13,500.1567895718498,0.014183449625935166,0.01,-2.0,24.819754144731075
13,500.1576773336214,0.014222618952618457,0.01,-2.0,24.820522445017463
13,500.15856509539304,0.01426178827930175,0.01,-2.0,24.82129074530385
13,500.1594307,0.01429998,0.01,-2.0,24.82203987
13,500.15944644486353,0.014300957605985041,0.01,-2.0,24.82204309960641
13,500.16007728767175,0.014340126932668331,0.01,-2.0,24.822172498884303
13,500.16070813048,0.014379296259351623,0.01,-2.0,24.822301898162195
13,500.1613389732882,0.014418465586034915,0.01,-2.0,24.822431297440087
13,500.1619698160964,0.014457634912718207,0.01,-2.0,24.82256069671798
13,500.16260065890464,0.014496804239401499,0.01,-2.0,24.82269009599587
13,500.16323150171286,0.01453597356608479,0.01,-2.0,24.822819495273762
13,500.1638623445211,0.014575142892768083,0.01,-2.0,24.822948894551654
13,500.1644931873293,0.014614312219451375,0.01,-2.0,24.823078293829546
13,500.1651240301375,0.014653481546134666,0.01,-2.0,24.823207693107438
13,500.16575487294574,0.014692650872817958,0.01,-2.0,24.82333709238533
13,500.16638571575396,0.01473182019950125,0.01,-2.0,24.823466491663222
13,500.1670165585622,0.014770989526184542,0.01,-2.0,24.823595890941114
13,500.1676474013704,0.014810158852867834,0.01,-2.0,24.823725290219006
13,500.1682782441786,0.014849328179551126,0.01,-2.0,24.823854689496898
13,500.16890908698684,0.014888497506234418,0.01,-2.0,24.82398408877479
13,500.16953992979506,0.014927666832917708,0.01,-2.0,24.82411348805268
13,500.1701707726033,0.014966836159601,0.01,-2.0,24.824242887330573
13,500.1708016154115,0.015006005486284292,0.01,-2.0,24.824372286608465
13,500.1714324582197,0.015045174812967584,0.01,-2.0,24.824501685886357
13,500.17206330102795,0.015084344139650875,0.01,-2.0,24.82463108516425
13,500.17269414383617,0.015123513466334167,0.01,-2.0,24.82476048444214
13,500.1733249866444,0.01516268279301746,0.01,-2.0,24.824889883720033
13,500.17395582945255,0.015201852119700751,0.01,-2.0,24.825019282997925
13,500.1745866722608,0.015241021446384043,0.01,-2.0,24.825148682275817
13,500.17521751506894,0.015280190773067335,0.01,-2.0,24.82527808155371
13,500.17584835787716,0.015319360099750627,0.01,-2.0,24.8254074808316
13,500.1764792006853,0.015358529426433919,0.01,-2.0,24.825536880109492
14,350.2071223,0.0002787,0.1,-1.0,0.44529936
14,350.2002158,0.00045066,0.1,-1.0,0.88596209
14,350.19915772562683,0.0006409761845386534,0.1,-1.0,1.6534930254541966
14,350.1989048,0.00068647,0.1,-1.0,1.83696618
14,350.2035814,0.0009962,0.1,-1.0,3.67389084
14,350.2056262177443,0.0010819523690773069,0.1,-1.0,4.366739193658895
14,350.2130648,0.0013939,0.1,-1.0,6.88716405
14,350.21610252977445,0.0015229285536159601,0.1,-1.0,8.147357301199106
14,350.2249889,0.00190038,0.1,-1.0,11.83384182
14,350.22610995623137,0.0019639047381546136,0.1,-1.0,12.489764090706839
14,350.2338921071527,0.002404880922693267,0.1,-1.0,17.043046932837274
14,350.2363151,0.00254218,0.1,-1.0,18.46072334
14,350.2392395730606,0.00284585710723192,0.1,-1.0,21.377198518084747
14,350.2434862645014,0.0032868332917705737,0.1,-1.0,25.612276058359456
14,350.2440522,0.0033456,0.1,-1.0,26.17666383
14,350.24479664268495,0.003727809476309227,0.1,-1.0,29.194195938186102
14,350.2456555473306,0.00416878566084788,0.1,-1.0,32.67568940778865
14,350.2459662,0.00432828,0.1,-1.0,33.93489233
14,350.24474669269796,0.004609761845386534,0.1,-1.0,35.56372920504155
14,350.2428361834204,0.005050738029925187,0.1,-1.0,38.115503971919814
14,350.24092567414283,0.00549171421446384,0.1,-1.0,40.66727873879808
14,350.2409211,0.00549277,0.1,-1.0,40.6733882
14,350.23687936187406,0.005932690399002493,0.1,-1.0,42.38385036178792
14,350.23282792379183,0.006373666583541147,0.1,-1.0,44.0984175416988
14,350.22877648570966,0.0068146427680798,0.1,-1.0,45.81298472160968
14,350.2286794,0.00682521,0.1,-1.0,45.85407136
14,350.2230519791454,0.007255618952618454,0.1,-1.0,46.9325419264011
14,350.2172863960594,0.007696595137157107,0.1,-1.0,48.03749067947778
14,350.2115208129735,0.008137571321695762,0.1,-1.0,49.142439432554454
14,350.2094051,0.00829939,0.1,-1.0,49.54790656
14,350.2048107931468,0.008578547506234414,0.1,-1.0,50.000114179881535
14,350.19755331354656,0.009019523690773069,0.1,-1.0,50.71445209443224
14,350.1902958339463,0.009460499875311721,0.1,-1.0,51.42879000898294
14,350.1833342,0.0098835,0.1,-1.0,52.11400848
14,350.18298272009025,0.009901476059850376,0.1,-1.0,52.13352792680799
14,350.1743604596594,0.010342452244389028,0.1,-1.0,52.612365405618064
14,350.16573819922854,0.010783428428927681,0.1,-1.0,53.09120288442813
14,350.15711593879774,0.011224404613466335,0.1,-1.0,53.5700403632382
14,350.1508144,0.01154669,0.1,-1.0,53.9199965
14,350.1481653531896,0.011665380798004988,0.1,-1.0,54.01153088186113
14,350.138323254436,0.012106356982543642,0.1,-1.0,54.35161185819365
14,350.1284811556824,0.012547333167082295,0.1,-1.0,54.691692834526165
14,350.11863905692877,0.01298830935162095,0.1,-1.0,55.03177381085869
14,350.112498,0.01326346,0.1,-1.0,55.24397008
14,350.1084192374188,0.013429285536159602,0.1,-1.0,55.34099474376181
14,350.09757267420315,0.013870261720698256,0.1,-1.0,55.599010288428296
14,350.0867261109875,0.014311237905236909,0.1,-1.0,55.85702583309478
14,350.0758795477719,0.014752214089775562,0.1,-1.0,56.115041377761266
14,350.0694085,0.0150153,0.1,-1.0,56.26897317
14,350.064745234096,0.015193190274314216,0.1,-1.0,56.35326626662811
14,350.05318535982093,0.015634166458852867,0.1,-1.0,56.56222231145579
14,350.04162548554586,0.01607514264339152,0.1,-1.0,56.77117835628348
14,350.0300656112708,0.016516118827930176,0.1,-1.0,56.980134401111165
14,350.0228771,0.01679034,0.1,-1.0,57.11007378
14,350.01837497624643,0.016957095012468826,0.1,-1.0,57.177545161279085
14,350.00646931100863,0.01739807119700748,0.1,-1.0,57.35597021634342
14,349.99456364577077,0.017839047381546135,0.1,-1.0,57.53439527140776
14,349.98265798053296,0.018280023566084786,0.1,-1.0,57.71282032647209
14,349.974514,0.01858167,0.1,-1.0,57.83487064
14,349.9707868104206,0.01872099975062344,0.1,-1.0,57.884163802718376
14,349.95899032164175,0.019161975935162095,0.1,-1.0,58.04017578667823
14,349.947193832863,0.01960295211970075,0.1,-1.0,58.19618777063809
14,349.93539734408415,0.0200439283042394,0.1,-1.0,58.35219975459795
14,349.9262568,0.02038562,0.1,-1.0,58.4730861
14,349.92374336490474,0.020484904488778054,0.1,-1.0,58.504082291077125
14,349.91257983843616,0.02092588067331671,0.1,-1.0,58.64175316237482
14,349.9014163119675,0.02136685685785536,0.1,-1.0,58.779424033672505
14,349.89025278549894,0.021807833042394014,0.1,-1.0,58.9170949049702
14,349.8803178,0.02220028,0.1,-1.0,59.03961516
14,349.8792147534724,0.02224880922693267,0.1,-1.0,59.05318244314936
14,349.86919157198247,0.022689785411471323,0.1,-1.0,59.1764658567933
14,349.8591683904925,0.023130761596009974,0.1,-1.0,59.29974927043724
14,349.8491452090026,0.023571737780548628,0.1,-1.0,59.42303268408117
14,349.8391220275126,0.024012713965087282,0.1,-1.0,59.54631609772511
14,349.838853,0.02402455,0.1,-1.0,59.54962509
14,349.8305798527104,0.024453690149625937,0.1,-1.0,59.65774768205413
14,349.8220785252791,0.024894666334164588,0.1,-1.0,59.768852383275906
14,349.8135771978478,0.025335642518703242,0.1,-1.0,59.87995708449769
14,349.80507587041643,0.025776618703241896,0.1,-1.0,59.99106178571947
14,349.8035141,0.02585763,0.1,-1.0,60.01147272
14,349.798001533405,0.026217594887780547,0.1,-1.0,60.09294004417744
14,349.79124834533974,0.0266585710723192,0.1,-1.0,60.192741860965306
14,349.7844951572744,0.027099547256857856,0.1,-1.0,60.29254367775317
14,349.77774196920916,0.02754052344139651,0.1,-1.0,60.39234549454105
14,349.7753184,0.02769878,0.1,-1.0,60.42816215
14,349.772208043589,0.02798149962593516,0.1,-1.0,60.48587283053475
14,349.7673566184424,0.028422475810473816,0.1,-1.0,60.5758879316271
14,349.76250519329585,0.02886345199501247,0.1,-1.0,60.66590303271945
14,349.7576537681493,0.02930442817955112,0.1,-1.0,60.7559181338118
14,349.754984,0.0295471,0.1,-1.0,60.80545398
14,349.7537362657543,0.029745404364089775,0.1,-1.0,60.84163497616125
14,349.75096163651455,0.03018638054862843,0.1,-1.0,60.922091892544465
14,349.74818700727485,0.030627356733167084,0.1,-1.0,61.00254880892767
14,349.7454123780351,0.031068332917705735,0.1,-1.0,61.08300572531088
14,349.7433164,0.03140145,0.1,-1.0,61.14378355
14,349.7431898827173,0.03150930910224439,0.1,-1.0,61.16075949046426
14,349.7426726235572,0.031950285286783044,0.1,-1.0,61.23016471727507
14,349.74215536439715,0.032391261471321695,0.1,-1.0,61.29956994408589
14,349.7416381052371,0.03283223765586035,0.1,-1.0,61.368975170896704
14,349.7411359,0.03326038,0.1,-1.0,61.43636048
14,349.74118843136796,0.033273213840399,0.1,-1.0,61.43809216371794
14,349.74299343139097,0.033714190024937654,0.1,-1.0,61.49759354872999
14,349.744798431414,0.03415516620947631,0.1,-1.0,61.557094933742036
14,349.746603431437,0.03459614239401496,0.1,-1.0,61.616596318754084
14,349.74840843146,0.035037118578553614,0.1,-1.0,61.67609770376614
14,349.7487573,0.03512235,0.1,-1.0,61.68759807
14,349.7519568382318,0.03547809476309227,0.1,-1.0,61.730486170049126
14,349.7559229406404,0.03591907094763092,0.1,-1.0,61.783649653208734
14,349.759889043049,0.03636004713216957,0.1,-1.0,61.83681313636834
14,349.7638551454575,0.03680102331670823,0.1,-1.0,61.88997661952796
14,349.7655189,0.03698601,0.1,-1.0,61.91227836
14,349.7688579322995,0.03724199950124688,0.1,-1.0,61.940771156425555
14,349.77460986242284,0.03768297568578554,0.1,-1.0,61.989853812524245
14,349.78036179254616,0.03812395187032419,0.1,-1.0,62.03893646862294
14,349.7861137226695,0.03856492805486284,0.1,-1.0,62.08801912472163
14,349.7898364,0.03885033,0.1,-1.0,62.11978566
14,349.79234064205605,0.0390059042394015,0.1,-1.0,62.13583689341605
14,349.7994389323082,0.03944688042394015,0.1,-1.0,62.181334218012836
14,349.80653722256034,0.0398878566084788,0.1,-1.0,62.22683154260962
14,349.8136355128125,0.04032883279301746,0.1,-1.0,62.272328867206404
14,349.8198456,0.04071463,0.1,-1.0,62.31213315
14,349.82086574144853,0.04076980897755611,0.1,-1.0,62.31727144983039
14,349.82901844930166,0.04121078516209476,0.1,-1.0,62.358335419381454
14,349.8371711571548,0.04165176134663342,0.1,-1.0,62.399399388932515
14,349.84532386500786,0.04209273753117207,0.1,-1.0,62.44046335848358
14,349.853476572861,0.04253371371571072,0.1,-1.0,62.481527328034645
14,349.8543055,0.04257855,0.1,-1.0,62.48570251
14,349.8625840436687,0.04297468990024938,0.1,-1.0,62.51843992762985
14,349.87179957736834,0.04341566608478803,0.1,-1.0,62.5548826629084
14,349.881015111068,0.04385664226932669,0.1,-1.0,62.591325398186946
14,349.89023064476766,0.04429761845386534,0.1,-1.0,62.62776813346549
14,349.8932448,0.04444185,0.1,-1.0,62.63968758
14,349.90035360361526,0.04473859463840399,0.1,-1.0,62.661941232403656
14,349.91091761283127,0.04517957082294265,0.1,-1.0,62.695011183664754
14,349.9214816220473,0.0456205470074813,0.1,-1.0,62.72808113492585
14,349.9320456312633,0.04606152319201995,0.1,-1.0,62.76115108618695
14,349.9378635,0.04630438,0.1,-1.0,62.77936355
14,349.94336550825,0.046502499376558606,0.1,-1.0,62.79265572664265
14,349.9556119358713,0.04694347556109726,0.1,-1.0,62.8222415927094
14,349.96785836349255,0.04738445174563591,0.1,-1.0,62.85182745877616
14,349.98010479111383,0.047825427930174566,0.1,-1.0,62.88141332484291
14,349.9895651,0.04816608,0.1,-1.0,62.90426827
14,349.99274740737553,0.04826640411471322,0.1,-1.0,62.910219532321186
14,350.0067352882405,0.048707380299251875,0.1,-1.0,62.93637839710744
14,350.0207231691055,0.049148356483790526,0.1,-1.0,62.962537261893694
14,350.0347110499705,0.04958933266832918,0.1,-1.0,62.98869612667994
14,350.0486,0.05002719,0.1,-1.0,63.01466998
14,350.0487081782748,0.050030308852867834,0.1,-1.0,63.014845341197855
14,350.06400355926814,0.050471285037406485,0.1,-1.0,63.03963974966279
14,350.0792989402615,0.050912261221945136,0.1,-1.0,63.06443415812772
14,350.0945943212549,0.051353237406483794,0.1,-1.0,63.08922856659265
14,350.1098897022482,0.051794213591022445,0.1,-1.0,63.11402297505758
14,350.1131493,0.05188819,0.1,-1.0,63.11930691
14,350.125504051903,0.052235189775561096,0.1,-1.0,63.13812207232151
14,350.14120478642457,0.052676165960099754,0.1,-1.0,63.16203286153917
14,350.1569055209461,0.053117142144638405,0.1,-1.0,63.185943650756826
14,350.17260625546766,0.053558118329177055,0.1,-1.0,63.20985443997448
14,350.179426,0.05374966,0.1,-1.0,63.22024029
14,350.1879022650569,0.05399909451371571,0.1,-1.0,63.23279315767911
14,350.2028874848978,0.054440070698254364,0.1,-1.0,63.25498541813134
14,350.2178727047388,0.05488104688279302,0.1,-1.0,63.27717767858357
14,350.2328579245797,0.05532202306733167,0.1,-1.0,63.2993699390358
14,350.2427102,0.05561195,0.1,-1.0,63.3139606
14,350.2472495988408,0.055762999251870324,0.1,-1.0,63.32115615966374
14,350.2605020099329,0.05620397543640898,0.1,-1.0,63.34216301939223
14,350.27375442102505,0.05664495162094763,0.1,-1.0,63.363169879120726
14,350.28700683211713,0.05708592780548628,0.1,-1.0,63.38417673884923
14,350.2986985,0.05747497,0.1,-1.0,63.40270961
14,350.29997514787397,0.05752690399002494,0.1,-1.0,63.4051271625443
14,350.3108152798992,0.05796788017456359,0.1,-1.0,63.42565481883248
14,350.32165541192444,0.05840885635910224,0.1,-1.0,63.44618247512066
14,350.3324955439497,0.0588498325436409,0.1,-1.0,63.46671013140884
14,350.34333567597497,0.05929080872817955,0.1,-1.0,63.48723778769702
14,350.3445009,0.05933821,0.1,-1.0,63.48944434
14,350.3517835760768,0.05973178491271821,0.1,-1.0,63.50716818332984
14,350.35994336117943,0.06017276109725686,0.1,-1.0,63.527026646240934
14,350.36810314628207,0.06061373728179551,0.1,-1.0,63.54688510915203
14,350.37626293138464,0.06105471346633417,0.1,-1.0,63.566743572063125
14,350.3789711,0.06120107,0.1,-1.0,63.57333444
14,350.38268237632883,0.06149568965087282,0.1,-1.0,63.58591100200811
14,350.388237282359,0.06193666583541147,0.1,-1.0,63.604735151424215
14,350.39379218838917,0.06237764201995013,0.1,-1.0,63.62355930084032
14,350.39934709441934,0.0628186182044888,0.1,-1.0,63.642383450256425
14,350.4024278,0.06306318,0.1,-1.0,63.65282317
14,350.4038624886491,0.06325959438902744,0.1,-1.0,63.661094940605
14,350.40708355371277,0.0637005705735661,0.1,-1.0,63.679666155569606
14,350.4103046187764,0.06414154675810475,0.1,-1.0,63.698237370534216
14,350.41352568384013,0.0645825229426434,0.1,-1.0,63.71680858549883
14,350.4160253,0.06492473,0.1,-1.0,63.73122025
14,350.4162984831879,0.06502349912718206,0.1,-1.0,63.73549132315769
14,350.417518168765,0.06546447531172071,0.1,-1.0,63.75456045537238
14,350.41873785434206,0.06590545149625936,0.1,-1.0,63.77362958758707
14,350.41995753991915,0.06634642768079801,0.1,-1.0,63.79269871980175
14,350.4211742,0.06678631,0.1,-1.0,63.81172055
14,350.4211731245551,0.06678740386533667,0.1,-1.0,63.81176605770791
14,350.42073957430097,0.06722838004987532,0.1,-1.0,63.83011184007334
14,350.4203060240468,0.06766935623441397,0.1,-1.0,63.84845762243877
14,350.4198724737927,0.06811033241895263,0.1,-1.0,63.86680340480421
14,350.4194389235385,0.06855130860349128,0.1,-1.0,63.88514918716964
14,350.4193433,0.06864857,0.1,-1.0,63.88919552
14,350.41801150642243,0.06899228478802993,0.1,-1.0,63.90165882197578
14,350.41630285357746,0.06943326097256859,0.1,-1.0,63.9176488798477
14,350.4145942007325,0.06987423715710724,0.1,-1.0,63.93363893771962
14,350.41288554788747,0.0703152133416459,0.1,-1.0,63.94962899559154
14,350.4121236,0.07051186,0.1,-1.0,63.95675952
14,350.4106760567243,0.07075618952618455,0.1,-1.0,63.96414036696232
14,350.40806346986,0.0711971657107232,0.1,-1.0,63.97746162936943
14,350.4054508829957,0.07163814189526185,0.1,-1.0,63.99078289177654
14,350.4028382961314,0.07207911807980051,0.1,-1.0,64.00410415418365
14,350.4010781,0.07237622,0.1,-1.0,64.01307918
14,350.4000118987819,0.07252009426433915,0.1,-1.0,64.01685639370805
14,350.3967439804555,0.07296107044887781,0.1,-1.0,64.0284335947927
14,350.3934760621291,0.07340204663341647,0.1,-1.0,64.04001079587735
14,350.39020814380274,0.07384302281795513,0.1,-1.0,64.051587996962
14,350.3872548,0.07424155,0.1,-1.0,64.06205076
14,350.38688270764266,0.07428399900249377,0.1,-1.0,64.06311348122877
14,350.3830172724523,0.07472497518703243,0.1,-1.0,64.07415342858103
14,350.379151837262,0.07516595137157109,0.1,-1.0,64.08519337593329
14,350.37528640207165,0.07560692755610973,0.1,-1.0,64.09623332328555
14,350.3714209668813,0.07604790374064839,0.1,-1.0,64.10727327063782
14,350.3708955,0.07610785,0.1,-1.0,64.10877404
14,350.3670107438573,0.07648887992518705,0.1,-1.0,64.11824046951433
14,350.36251481104875,0.07692985610972569,0.1,-1.0,64.12919622309822
14,350.3580188782402,0.07737083229426435,0.1,-1.0,64.14015197668209
14,350.3535229454317,0.07781180847880301,0.1,-1.0,64.15110773026598
14,350.351857,0.07797521,0.1,-1.0,64.15516733
14,350.34868842777894,0.07825278466334165,0.1,-1.0,64.1616352063461
14,350.34365459338045,0.07869376084788031,0.1,-1.0,64.17191056577133
14,350.33862075898196,0.07913473703241897,0.1,-1.0,64.18218592519655
14,350.33358692458347,0.07957571321695761,0.1,-1.0,64.19246128462179
14,350.3305278,0.0798437,0.1,-1.0,64.19870575
14,350.3284830811715,0.08001668940149627,0.1,-1.0,64.20230012996365
14,350.3232707831945,0.08045766558603493,0.1,-1.0,64.21146274887809
14,350.31805848521753,0.08089864177057357,0.1,-1.0,64.22062536779254
14,350.31284618724055,0.08133961795511223,0.1,-1.0,64.22978798670698
14,350.3084306,0.08171319,0.1,-1.0,64.23755008
14,350.3076903878444,0.08178059413965089,0.1,-1.0,64.2388563370632
14,350.302847718925,0.08222157032418953,0.1,-1.0,64.24740222547209
14,350.29800505000566,0.08266254650872819,0.1,-1.0,64.25594811388098
14,350.2931623810863,0.08310352269326685,0.1,-1.0,64.26449400228987
14,350.2883197121669,0.08354449887780549,0.1,-1.0,64.27303989069877
14,350.2878935,0.08358331,0.1,-1.0,64.27379203
14,350.28426057037365,0.08398547506234415,0.1,-1.0,64.28116662017317
14,350.28027704322193,0.0844264512468828,0.1,-1.0,64.28925289852401
14,350.2762935160702,0.08486742743142145,0.1,-1.0,64.29733917687486
14,350.2723099889185,0.08530840361596011,0.1,-1.0,64.30542545522572
14,350.270999,0.08545353,0.1,-1.0,64.30808667
14,350.26904592868055,0.08574937980049877,0.1,-1.0,64.31316074897144
14,350.2661347962846,0.08619035598503742,0.1,-1.0,64.32072387046453
14,350.2632236638886,0.08663133216957607,0.1,-1.0,64.32828699195761
14,350.2603125314926,0.08707230835411472,0.1,-1.0,64.3358501134507
14,350.258655,0.08732339,0.1,-1.0,64.34015638
14,350.2578202613316,0.08751328453865338,0.1,-1.0,64.34352671775918
14,350.25588181762646,0.08795426072319203,0.1,-1.0,64.35135337089089
14,350.25394337392135,0.08839523690773068,0.1,-1.0,64.3591800240226
14,350.25200493021623,0.08883621309226934,0.1,-1.0,64.36700667715432
14,350.2504385,0.08919256,0.1,-1.0,64.37333129
14,350.25019830363846,0.08927718927680799,0.1,-1.0,64.37484848467571
14,350.248946716965,0.08971816546134664,0.1,-1.0,64.3827541025013
14,350.24769513029156,0.0901591416458853,0.1,-1.0,64.39065972032688
14,350.2464435436181,0.09060011783042395,0.1,-1.0,64.39856533815247
14,350.24519195694467,0.0910410940149626,0.1,-1.0,64.40647095597804
14,350.2451358,0.09106088,0.1,-1.0,64.40682567
14,350.2443046154336,0.09148207019950126,0.1,-1.0,64.41308246240108
14,350.24343438483663,0.0919230463840399,0.1,-1.0,64.41963317617301
14,350.2425641542397,0.09236402256857856,0.1,-1.0,64.42618388994494
14,350.24169392364274,0.09280499875311722,0.1,-1.0,64.43273460371685
