Repository: gkronber/Empirical-Constitutive-Models-SymReg-RSPA

`AA6080.csv` contains data from Kronberger G, Kabliman E, Kronsteiner J, Kommenda M.: _Extending a physics-based constitutive model using genetic programming._ Applications in Engineering Science 9, 100080, 2022 (https://doi.org/10.1016/j.apples.2021.100080).

This is an extended dataset compared to `../2019/AA6082_all_temps_combined.csv` which contains stress-strain measurements for phip in (0.001, 0.01, 0.1, 0.316, 1, 3.16, 10) and temperature in (200, 225, 250, 275, 300, 325, 375, 400, 425, 450, 475, 500). 

We have have however only used measurements with temperature >= 350°C and for phip (0.001, 0.1, 0.1, 1, 10) in this paper.

File: data/2021/AA6082_interpolated_gt350_tomax_cv.csv (part 11 of 23)
group,temp,phi,phip,log10_epsp,kf
14,350.2414505,0.09292835,0.1,-1.0,64.43456699
14,350.2409351281103,0.09324597493765586,0.1,-1.0,64.43861481848504
14,350.2402196089474,0.09368695112219452,0.1,-1.0,64.44423464158261
14,350.23950408978453,0.09412792730673318,0.1,-1.0,64.44985446468017
14,350.2387885706216,0.09456890349127182,0.1,-1.0,64.45547428777775
14,350.2384215,0.09479513,0.1,-1.0,64.45835733
14,350.23807244533873,0.09500987967581048,0.1,-1.0,64.46140780448471
14,350.23735568154314,0.09545085586034914,0.1,-1.0,64.46767177947896
14,350.23663891774754,0.09589183204488778,0.1,-1.0,64.47393575447322
14,350.2359221539519,0.09633280822942644,0.1,-1.0,64.48019972946749
14,350.2353878,0.09666156,0.1,-1.0,64.48486958
14,350.23516357243545,0.0967737844139651,0.1,-1.0,64.48667010275202
14,350.2342824895017,0.09721476059850376,0.1,-1.0,64.49374510207979
14,350.23340140656796,0.0976557367830424,0.1,-1.0,64.50082010140756
14,350.2325203236342,0.09809671296758106,0.1,-1.0,64.50789510073533
14,350.2316585,0.09852805,0.1,-1.0,64.51481545
14,350.23163074462815,0.09853768915211972,0.1,-1.0,64.51497044936701
14,350.2303609796299,0.09897866533665836,0.1,-1.0,64.5220614288041
14,350.22909121463164,0.09941964152119702,0.1,-1.0,64.52915240824116
14,350.2278214496334,0.09986061770573568,0.1,-1.0,64.53624338767824
14,350.2265516846351,0.10030159389027432,0.1,-1.0,64.5433343671153
14,350.2262829,0.10039494,0.1,-1.0,64.54483539
14,350.2247911899608,0.10074257007481298,0.1,-1.0,64.5497879834904
14,350.2228989238734,0.10118354625935164,0.1,-1.0,64.5560704542523
14,350.221006657786,0.10162452244389028,0.1,-1.0,64.5623529250142
14,350.2191143916986,0.10206549862842894,0.1,-1.0,64.5686353957761
14,350.2182696,0.10226237,0.1,-1.0,64.57144017
14,350.21682307909754,0.1025064748129676,0.1,-1.0,64.57396408015181
14,350.21420993411016,0.10294745099750624,0.1,-1.0,64.5785235325253
14,350.2115967891227,0.1033884271820449,0.1,-1.0,64.58308298489878
14,350.20898364413534,0.10382940336658356,0.1,-1.0,64.58764243727227
14,350.207201,0.10413023,0.1,-1.0,64.59075282
14,350.206188251532,0.1042703795511222,0.1,-1.0,64.59160665753564
14,350.20300167011425,0.10471135573566086,0.1,-1.0,64.59429323066884
14,350.1998150886965,0.10515233192019952,0.1,-1.0,64.59697980380203
14,350.1966285072787,0.10559330810473816,0.1,-1.0,64.59966637693523
14,350.1937021,0.10599828,0.1,-1.0,64.6021336
14,350.193422424702,0.10603428428927682,0.1,-1.0,64.60227706284466
14,350.1899969954464,0.10647526047381548,0.1,-1.0,64.604034178431
14,350.18657156619076,0.10691623665835412,0.1,-1.0,64.60579129401732
14,350.18314613693514,0.10735721284289278,0.1,-1.0,64.60754840960365
14,350.17972070767945,0.10779818902743143,0.1,-1.0,64.60930552518998
14,350.1791914,0.10786633,0.1,-1.0,64.60957704
14,350.17635680016434,0.10823916521197009,0.1,-1.0,64.61113704688982
14,350.1730041366281,0.10868014139650874,0.1,-1.0,64.61298216737212
14,350.16965147309185,0.1091211175810474,0.1,-1.0,64.61482728785441
14,350.16629880955554,0.10956209376558605,0.1,-1.0,64.61667240833671
14,350.1649891,0.10973436,0.1,-1.0,64.6173932
14,350.16306139036664,0.1100030699501247,0.1,-1.0,64.61923917831207
14,350.1598978527357,0.11044404613466335,0.1,-1.0,64.62226858780147
14,350.15673431510476,0.11088502231920201,0.1,-1.0,64.62529799729087
14,350.1535707774739,0.11132599850374066,0.1,-1.0,64.62832740678026
14,350.1515871,0.11160251,0.1,-1.0,64.63022698
14,350.1504613631332,0.11176697468827931,0.1,-1.0,64.63181021097061
14,350.1474429452984,0.11220795087281797,0.1,-1.0,64.63605529944503
14,350.14442452746357,0.11264892705735662,0.1,-1.0,64.64030038791947
14,350.14140610962875,0.11308990324189527,0.1,-1.0,64.64454547639389
14,350.1387979,0.11347095,0.1,-1.0,64.64821365
14,350.13840826588864,0.11353087942643393,0.1,-1.0,64.64877893774542
14,350.1355412375521,0.11397185561097258,0.1,-1.0,64.65293847084911
14,350.1326742092155,0.11441283179551123,0.1,-1.0,64.65709800395281
14,350.12980718087897,0.11485380798004989,0.1,-1.0,64.6612575370565
14,350.1269401525424,0.11529478416458853,0.1,-1.0,64.6654170701602
14,350.126648,0.11533972,0.1,-1.0,64.66584093
14,350.1244429655629,0.11573576034912719,0.1,-1.0,64.66853986951944
14,350.12198774180854,0.11617673653366585,0.1,-1.0,64.6715450381953
14,350.1195325180542,0.1166177127182045,0.1,-1.0,64.67455020687117
14,350.11707729429986,0.11705868890274315,0.1,-1.0,64.67755537554706
14,350.1162423,0.11720866,0.1,-1.0,64.6785774
14,350.11525608806335,0.11749966508728181,0.1,-1.0,64.67965372453749
14,350.1137616262962,0.11794064127182045,0.1,-1.0,64.68128473893762
14,350.1122671645291,0.11838161745635911,0.1,-1.0,64.68291575333775
14,350.11077270276195,0.11882259364089777,0.1,-1.0,64.68454676773788
14,350.1099091,0.11907742,0.1,-1.0,64.68548928
14,350.1099603568424,0.11926356982543643,0.1,-1.0,64.68594918959174
14,350.1100817807909,0.11970454600997507,0.1,-1.0,64.68703868390912
14,350.1102032047394,0.12014552219451373,0.1,-1.0,64.6881281782265
14,350.11032462868786,0.12058649837905239,0.1,-1.0,64.68921767254389
14,350.1104235,0.12094557,0.1,-1.0,64.69010481
14,350.11082561243643,0.12102747456359103,0.1,-1.0,64.69037999152593
14,350.1129905956825,0.12146845074812969,0.1,-1.0,64.69186157562876
14,350.11515557892864,0.12190942693266835,0.1,-1.0,64.6933431597316
14,350.1173205621747,0.12235040311720699,0.1,-1.0,64.69482474383442
14,350.11948554542084,0.12279137930174565,0.1,-1.0,64.69630632793725
14,350.1195913,0.12281292,0.1,-1.0,64.6963787
14,350.1234883530729,0.1232323554862843,0.1,-1.0,64.69873631308043
14,350.1275855447775,0.12367333167082295,0.1,-1.0,64.70121500469052
14,350.13168273648216,0.12411430785536161,0.1,-1.0,64.70369369630062
14,350.13577992818676,0.12455528403990027,0.1,-1.0,64.70617238791071
14,350.1369359,0.1246797,0.1,-1.0,64.70687172
14,350.14075314712517,0.12499626022443891,0.1,-1.0,64.70946120970017
14,350.1460706663292,0.12543723640897758,0.1,-1.0,64.71306843259087
14,350.1513881855332,0.12587821259351623,0.1,-1.0,64.71667565548157
14,350.1567057047372,0.12631918877805487,0.1,-1.0,64.72028287837227
14,350.1594465,0.12654648,0.1,-1.0,64.72214214
14,350.1621215641699,0.12676016496259354,0.1,-1.0,64.72403793450563
14,350.1676420255853,0.12720114114713219,0.1,-1.0,64.727950237073
14,350.17316248700064,0.12764211733167083,0.1,-1.0,64.73186253964037
14,350.178682948416,0.1280830935162095,0.1,-1.0,64.73577484220776
14,350.1828241,0.12841389,0.1,-1.0,64.73870964
14,350.1840460105955,0.12852406970074814,0.1,-1.0,64.73941427021568
14,350.1889365073804,0.1289650458852868,0.1,-1.0,64.74223443710585
14,350.19382700416526,0.12940602206982546,0.1,-1.0,64.74505460399604
14,350.19871750095007,0.1298469982543641,0.1,-1.0,64.74787477088621
14,350.2035454,0.13028233,0.1,-1.0,64.75065884
14,350.20359627220284,0.13028797443890275,0.1,-1.0,64.7506654510494
14,350.20757070266455,0.13072895062344142,0.1,-1.0,64.75118194443208
14,350.21154513312626,0.13116992680798006,0.1,-1.0,64.75169843781475
14,350.215519563588,0.1316109029925187,0.1,-1.0,64.75221493119743
14,350.21949399404974,0.13205187917705738,0.1,-1.0,64.75273142458012
14,350.2203942,0.13215176,0.1,-1.0,64.75284841
14,350.22298489857377,0.13249285536159602,0.1,-1.0,64.75206691794985
14,350.2263342152194,0.13293383154613467,0.1,-1.0,64.75105658646686
14,350.2296835318651,0.13337480773067334,0.1,-1.0,64.75004625498387
14,350.23303284851073,0.13381578391521198,0.1,-1.0,64.74903592350088
14,350.2345985,0.13402192,0.1,-1.0,64.74856364
14,350.23637577282767,0.13425676009975063,0.1,-1.0,64.74840185027271
14,350.2397130861369,0.1346977362842893,0.1,-1.0,64.74809804603863
14,350.243050399446,0.13513871246882794,0.1,-1.0,64.74779424180457
14,350.2463877127552,0.1355796886533666,0.1,-1.0,64.74749043757049
14,350.2487553,0.13589253,0.1,-1.0,64.74727491
14,350.2498908132024,0.13602066483790526,0.1,-1.0,64.74755859893538
14,350.25379868312797,0.1364616410224439,0.1,-1.0,64.74853491471623
14,350.25770655305354,0.13690261720698255,0.1,-1.0,64.74951123049708
14,350.2616144229791,0.13734359339152122,0.1,-1.0,64.75048754627791
14,350.2653354,0.13776348,0.1,-1.0,64.75141717
14,350.2655630475085,0.13778456957605986,0.1,-1.0,64.75148604555984
14,350.2703230829609,0.1382255457605985,0.1,-1.0,64.75292621114217
14,350.2750831184132,0.13866652194513718,0.1,-1.0,64.75436637672448
14,350.27984315386556,0.13910749812967582,0.1,-1.0,64.7558065423068
14,350.28460318931786,0.13954847431421447,0.1,-1.0,64.75724670788911
14,350.2855348,0.13963478,0.1,-1.0,64.75752857
14,350.2899620939303,0.13998945049875314,0.1,-1.0,64.758934200057
15,375.1193339,0.00023406,0.1,-1.0,0.24932275
15,375.1271484,0.00030334,0.1,-1.0,0.30255059
15,375.1403889,0.00041791,0.1,-1.0,0.49994652
15,375.1448961974654,0.0004669123441396509,0.1,-1.0,0.645912868022251
15,375.1563918,0.00059189,0.1,-1.0,1.01819163
15,375.16558358314626,0.0007338246882793017,0.1,-1.0,1.6821315904607337
15,375.1724097,0.00083923,0.1,-1.0,2.17519498
15,375.17927076655826,0.0010007370324189527,0.1,-1.0,3.294728677893663
15,375.1866733,0.00117499,0.1,-1.0,4.50261459
15,375.18921928200234,0.0012676493765586036,0.1,-1.0,5.339549143738251
15,375.1965531757713,0.0015345617206982544,0.1,-1.0,7.750402442416178
15,375.1988359,0.00161764,0.1,-1.0,8.5007969
15,375.2022360994884,0.0018014740648379054,0.1,-1.0,10.346534830724515
15,375.20717291692097,0.002068386408977556,0.1,-1.0,13.026398533850156
15,375.2094221,0.00218999,0.1,-1.0,14.24732764
15,375.21124602809925,0.002335298753117207,0.1,-1.0,15.65570730821046
15,375.21459633504276,0.002602211097256858,0.1,-1.0,18.242708508182652
15,375.21794664198626,0.0028691234413965087,0.1,-1.0,20.829709708154844
15,375.2185373,0.00291618,0.1,-1.0,21.28579717
15,375.2200188177433,0.0031360357855361597,0.1,-1.0,23.096664491899062
15,375.22181743028744,0.0034029481296758107,0.1,-1.0,25.295118540471172
15,375.22361604283157,0.0036698604738154613,0.1,-1.0,27.49357258904328
15,375.2245961,0.0038153,0.1,-1.0,28.69150188
15,375.2245203855709,0.003936772817955112,0.1,-1.0,29.443110855466536
15,375.22435401818024,0.0042036851620947625,0.1,-1.0,31.09462200747016
15,375.2241876507896,0.0044705975062344135,0.1,-1.0,32.74613315947379
15,375.22402128339894,0.0047375098503740646,0.1,-1.0,34.39764431147742
15,375.2239233,0.00489471,0.1,-1.0,35.37031495
15,375.22284563886774,0.005004422194513716,0.1,-1.0,35.83019065531594
15,375.22022386049315,0.005271334538653366,0.1,-1.0,36.94899520628504
15,375.21760208211856,0.005538246882793017,0.1,-1.0,38.06779975725415
15,375.214980303744,0.005805159226932668,0.1,-1.0,39.18660430822326
15,375.21235852536944,0.006072071571072319,0.1,-1.0,40.30540885919237
15,375.2116243,0.00614682,0.1,-1.0,40.61872851
15,375.2077499385505,0.00633898391521197,0.1,-1.0,41.13096562801056
15,375.2023685177182,0.006605896259351621,0.1,-1.0,41.84245409749102
15,375.1969870968859,0.006872808603491271,0.1,-1.0,42.55394256697148
15,375.1916056760536,0.007139720947630922,0.1,-1.0,43.26543103645194
15,375.1862242552213,0.007406633291770573,0.1,-1.0,43.9769195059324
15,375.1833174,0.00755081,0.1,-1.0,44.36124068
15,375.1795779371099,0.007673545635910224,0.1,-1.0,44.56541857753069
15,375.17144575285533,0.007940457980049876,0.1,-1.0,45.00944284845462
15,375.16331356860076,0.008207370324189526,0.1,-1.0,45.453467119378544
15,375.1551813843462,0.008474282668329178,0.1,-1.0,45.89749139030247
15,375.1470492000916,0.008741195012468828,0.1,-1.0,46.34151566122639
15,375.138917015837,0.009008107356608478,0.1,-1.0,46.785539932150314
15,375.1367906,0.0090779,0.1,-1.0,46.90164407
15,375.129000297993,0.00927501970074813,0.1,-1.0,47.1107625342507
15,375.1184517441836,0.00954193204488778,0.1,-1.0,47.39392195101219
15,375.10790319037415,0.009808844389027432,0.1,-1.0,47.677081367773674
15,375.0973546365647,0.010075756733167083,0.1,-1.0,47.96024078453516
15,375.0868060827553,0.010342669077306733,0.1,-1.0,48.243400201296645
15,375.07625752894586,0.010609581421446385,0.1,-1.0,48.52655961805813
15,375.072777,0.01069765,0.1,-1.0,48.61998897
15,375.0644875248768,0.010876493765586035,0.1,-1.0,48.74778714238828
15,375.0521160383475,0.011143406109725687,0.1,-1.0,48.93851735686987
15,375.03974455181816,0.011410318453865337,0.1,-1.0,49.12924757135146
15,375.0273730652888,0.011677230798004987,0.1,-1.0,49.31997778583305
15,375.0150015787595,0.011944143142144639,0.1,-1.0,49.51070800031465
15,375.00263009223016,0.012211055486284289,0.1,-1.0,49.70143821479625
15,374.9946604,0.012383,0.1,-1.0,49.82430632
15,374.989877141381,0.012477967830423941,0.1,-1.0,49.87351435556155
15,374.97643352826566,0.012744880174563591,0.1,-1.0,50.01181626330871
15,374.9629899151504,0.013011792518703243,0.1,-1.0,50.15011817105587
15,374.94954630203506,0.013278704862842893,0.1,-1.0,50.288420078803036
15,374.9361026889198,0.013545617206982543,0.1,-1.0,50.4267219865502
15,374.92265907580446,0.013812529551122195,0.1,-1.0,50.56502389429737
15,374.9092154626892,0.014079441895261845,0.1,-1.0,50.70332580204454
15,374.9075202,0.0141131,0.1,-1.0,50.72076591
15,374.89554068637983,0.014346354239401497,0.1,-1.0,50.81571500613393
15,374.88183255369927,0.014613266583541147,0.1,-1.0,50.924365060632724
15,374.8681244210187,0.014880178927680798,0.1,-1.0,51.033015115131526
15,374.85441628833814,0.01514709127182045,0.1,-1.0,51.14166516963033
15,374.8407081556576,0.0154140036159601,0.1,-1.0,51.250315224129125
15,374.8270000229771,0.01568091596009975,0.1,-1.0,51.35896527862793
15,374.8170882,0.01587391,0.1,-1.0,51.43752595
15,374.81343152973994,0.015947828304239398,0.1,-1.0,51.46279158679424
15,374.8002276225223,0.01621474064837905,0.1,-1.0,51.55402352741195
15,374.78702371530466,0.016481652992518702,0.1,-1.0,51.64525546802966
15,374.773819808087,0.016748565336658354,0.1,-1.0,51.73648740864736
15,374.76061590086937,0.017015477680798002,0.1,-1.0,51.82771934926507
15,374.7474119936517,0.017282390024937654,0.1,-1.0,51.91895128988278
15,374.7342080864341,0.017549302369077306,0.1,-1.0,52.01018323050048
15,374.7288789,0.01765703,0.1,-1.0,52.04700506
15,374.7216748473614,0.017816214713216955,0.1,-1.0,52.09427888334234
15,374.70959548032783,0.018083127057356606,0.1,-1.0,52.173545081394614
15,374.6975161132943,0.01835003940149626,0.1,-1.0,52.25281127944689
15,374.68543674626073,0.01861695174563591,0.1,-1.0,52.33207747749916
15,374.6733573792272,0.01888386408977556,0.1,-1.0,52.41134367555143
15,374.6612780121937,0.01915077643391521,0.1,-1.0,52.4906098736037
15,374.64919864516014,0.019417688778054863,0.1,-1.0,52.569876071655976
15,374.6473879,0.0194577,0.1,-1.0,52.58175839
15,374.63838406637814,0.01968460112219451,0.1,-1.0,52.64079926972437
15,374.62779251744695,0.019951513466334163,0.1,-1.0,52.71025128236708
15,374.61720096851576,0.020218425810473815,0.1,-1.0,52.779703295009796
15,374.6066094195846,0.020485338154613463,0.1,-1.0,52.84915530765251
15,374.5960178706534,0.020752250498753115,0.1,-1.0,52.91860732029522
15,374.5854263217222,0.021019162842892767,0.1,-1.0,52.98805933293794
15,374.575356,0.02127294,0.1,-1.0,53.0540935
15,374.57491187279123,0.02128607518703242,0.1,-1.0,53.05709654763396
15,374.56588702723036,0.021552987531172067,0.1,-1.0,53.118119697252304
15,374.5568621816695,0.02181989987531172,0.1,-1.0,53.179142846870654
15,374.5478373361086,0.02208681221945137,0.1,-1.0,53.240165996489004
15,374.5388124905478,0.02235372456359102,0.1,-1.0,53.30118914610735
15,374.5297876449869,0.02262063690773067,0.1,-1.0,53.36221229572569
15,374.5207627994261,0.022887549251870323,0.1,-1.0,53.42323544534404
15,374.5135669,0.02310037,0.1,-1.0,53.47189184
15,374.51203828743525,0.02315446159600997,0.1,-1.0,53.48294438321083
15,374.5044954232375,0.023421373940149624,0.1,-1.0,53.53748261899451
15,374.4969525590397,0.023688286284289276,0.1,-1.0,53.59202085477819
15,374.4894096948419,0.023955198628428927,0.1,-1.0,53.64655909056187
15,374.48186683064415,0.024222110972568576,0.1,-1.0,53.701097326345554
15,374.4743239664464,0.024489023316708228,0.1,-1.0,53.755635562129235
15,374.4667811022486,0.02475593566084788,0.1,-1.0,53.81017379791292
15,374.4616428,0.02493776,0.1,-1.0,53.84732599
15,374.4596965341388,0.025022848004987528,0.1,-1.0,53.86309414880356
15,374.45359129776136,0.02528976034912718,0.1,-1.0,53.912557245624804
15,374.4474860613839,0.025556672693266832,0.1,-1.0,53.962020342446046
15,374.4413808250065,0.025823585037406484,0.1,-1.0,54.01148343926729
15,374.43527558862905,0.026090497381546132,0.1,-1.0,54.06094653608853
15,374.42917035225156,0.026357409725685784,0.1,-1.0,54.11040963290977
15,374.4230651158741,0.026624322069825436,0.1,-1.0,54.159872729731006
15,374.4194349,0.02678303,0.1,-1.0,54.18928383
15,374.4175913697665,0.026891234413965084,0.1,-1.0,54.207113481965855
15,374.4130438567948,0.027158146758104736,0.1,-1.0,54.25109462864011
15,374.40849634382306,0.027425059102244388,0.1,-1.0,54.295075775314366
15,374.40394883085133,0.027691971446384037,0.1,-1.0,54.339056921988615
15,374.3994013178796,0.02795888379052369,0.1,-1.0,54.38303806866287
15,374.3948538049079,0.02822579613466334,0.1,-1.0,54.42701921533712
15,374.39030629193616,0.028492708478802992,0.1,-1.0,54.471000362011374
15,374.3878941,0.02863429,0.1,-1.0,54.49432981
15,374.38660206510076,0.02875962082294264,0.1,-1.0,54.51223357223912
15,374.38385046692594,0.029026533167082293,0.1,-1.0,54.55036254192081
15,374.38109886875105,0.029293445511221945,0.1,-1.0,54.588491511602506
15,374.3783472705762,0.029560357855361593,0.1,-1.0,54.6266204812842
15,374.37559567240135,0.029827270199501245,0.1,-1.0,54.66474945096589
15,374.3728440742265,0.030094182543640897,0.1,-1.0,54.702878420647586
15,374.37009247605164,0.030361094887780545,0.1,-1.0,54.74100739032928
15,374.3687638,0.03048998,0.1,-1.0,54.75941889
15,374.3683735640362,0.030628007231920197,0.1,-1.0,54.77674602321402
15,374.36761893906527,0.03089491957605985,0.1,-1.0,54.8102526412852
15,374.36686431409436,0.0311618319201995,0.1,-1.0,54.84375925935639
15,374.36610968912345,0.03142874426433915,0.1,-1.0,54.87726587742757
15,374.36535506415254,0.0316956566084788,0.1,-1.0,54.910772495498755
15,374.3646004391817,0.03196256895261845,0.1,-1.0,54.94427911356994
15,374.3638458142108,0.0322294812967581,0.1,-1.0,54.97778573164112
15,374.3635085,0.03234879,0.1,-1.0,54.99276305
15,374.3642093521625,0.03249639364089776,0.1,-1.0,55.009422243872926
15,374.36547670635815,0.032763305985037405,0.1,-1.0,55.039547140935454
15,374.3667440605538,0.033030218329177054,0.1,-1.0,55.06967203799798
15,374.36801141474945,0.03329713067331671,0.1,-1.0,55.09979693506051
15,374.3692787689451,0.03356404301745636,0.1,-1.0,55.12992183212303
15,374.37054612314074,0.033830955361596006,0.1,-1.0,55.16004672918556
15,374.3718134773364,0.03409786770573566,0.1,-1.0,55.19017162624808
15,374.3723441,0.03420962,0.1,-1.0,55.20278448
15,374.3741463298744,0.03436478004987531,0.1,-1.0,55.21799851475593
15,374.37724659570216,0.03463169239401496,0.1,-1.0,55.2441702882491
15,374.3803468615299,0.034898604738154614,0.1,-1.0,55.270342061742284
15,374.3834471273576,0.03516551708229426,0.1,-1.0,55.29651383523546
15,374.38654739318537,0.03543242942643391,0.1,-1.0,55.32268560872864
15,374.38964765901306,0.035699341770573566,0.1,-1.0,55.348857382221816
15,374.3927479248408,0.035966254114713214,0.1,-1.0,55.375029155715
15,374.3939712,0.03607157,0.1,-1.0,55.38535578
15,374.3967663104684,0.03623316645885286,0.1,-1.0,55.398505066046134
15,374.401383054502,0.03650007880299252,0.1,-1.0,55.42022402441473
15,374.40599979853556,0.036766991147132166,0.1,-1.0,55.44194298278332
15,374.41061654256913,0.03703390349127182,0.1,-1.0,55.46366194115191
15,374.4152332866027,0.03730081583541147,0.1,-1.0,55.4853808995205
15,374.41985003063627,0.03756772817955112,0.1,-1.0,55.50709985788909
15,374.42446677466984,0.037834640523690774,0.1,-1.0,55.52881881625768
15,374.4261859,0.03793403,0.1,-1.0,55.53690625
15,374.4298588591572,0.03810155286783042,0.1,-1.0,55.548917970758865
15,374.4357109446144,0.03836846521197007,0.1,-1.0,55.568056113428106
15,374.4415630300716,0.038635377556109726,0.1,-1.0,55.587194256097355
15,374.4474151155288,0.038902289900249375,0.1,-1.0,55.6063323987666
15,374.45326720098603,0.03916920224438902,0.1,-1.0,55.625470541435845
15,374.45911928644324,0.03943611458852868,0.1,-1.0,55.64460868410509
15,374.4649713719004,0.03970302693266833,0.1,-1.0,55.663746826774336
15,374.4670267,0.03979677,0.1,-1.0,55.67046839
15,374.47154145051326,0.039969939276807975,0.1,-1.0,55.68237745859436
15,374.47850020592824,0.04023685162094763,0.1,-1.0,55.70073335563125
15,374.4854589613432,0.04050376396508728,0.1,-1.0,55.71908925266814
15,374.4924177167582,0.04077067630922693,0.1,-1.0,55.73744514970503
15,374.49937647217314,0.04103758865336658,0.1,-1.0,55.75580104674192
15,374.5063352275881,0.04130450099750623,0.1,-1.0,55.77415694377881
15,374.51329398300305,0.04157141334164588,0.1,-1.0,55.79251284081571
15,374.5155986,0.04165981,0.1,-1.0,55.79859199
15,374.52098982907745,0.041838325685785535,0.1,-1.0,55.80975353619174
15,374.52905066465354,0.042105238029925184,0.1,-1.0,55.82644201062553
15,374.5371115002296,0.04237215037406484,0.1,-1.0,55.84313048505931
15,374.5451723358057,0.04263906271820449,0.1,-1.0,55.8598189594931
15,374.5532331713818,0.042905975062344136,0.1,-1.0,55.87650743392688
15,374.5612940069579,0.04317288740648379,0.1,-1.0,55.89319590836067
15,374.569354842534,0.04343979975062344,0.1,-1.0,55.90988438279445
15,374.5718802,0.04352342,0.1,-1.0,55.91511267
15,374.57816121580373,0.04370671209476309,0.1,-1.0,55.92452686945322
15,374.58730771311406,0.04397362443890274,0.1,-1.0,55.93823594974664
15,374.5964542104244,0.04424053678304239,0.1,-1.0,55.951945030040065
15,374.6056007077347,0.04450744912718204,0.1,-1.0,55.96565411033349
15,374.61474720504503,0.044774361471321696,0.1,-1.0,55.97936319062691
15,374.62389370235536,0.045041273815461344,0.1,-1.0,55.99307227092034
15,374.6330401996657,0.04530818615960099,0.1,-1.0,56.00678135121375
15,374.6357773,0.04538806,0.1,-1.0,56.01088381
15,374.64285395338084,0.04557509850374065,0.1,-1.0,56.019037572234986
15,374.6529526555452,0.045842010847880296,0.1,-1.0,56.03067335710372
15,374.6630513577096,0.046108923192019945,0.1,-1.0,56.04230914197246
15,374.67315005987393,0.0463758355361596,0.1,-1.0,56.0539449268412
15,374.6832487620383,0.04664274788029925,0.1,-1.0,56.065580711709934
15,374.69334746420265,0.046909660224438904,0.1,-1.0,56.07721649657867
15,374.70344616636703,0.04717657256857855,0.1,-1.0,56.08885228144741
15,374.7063836,0.04725421,0.1,-1.0,56.09223681
15,374.71404580918346,0.0474434849127182,0.1,-1.0,56.09984670817749
15,374.7248509295509,0.047710397256857856,0.1,-1.0,56.11057806043145
15,374.7356560499183,0.047977309600997504,0.1,-1.0,56.12130941268541
15,374.7464611702857,0.04824422194513715,0.1,-1.0,56.132040764939376
15,374.7572662906531,0.04851113428927681,0.1,-1.0,56.14277211719334
15,374.7680714110205,0.04877804663341646,0.1,-1.0,56.153503469447294
15,374.7788765313879,0.049044958977556105,0.1,-1.0,56.16423482170126
15,374.7820038,0.04912221,0.1,-1.0,56.16734074
15,374.78997401034866,0.04931187132169576,0.1,-1.0,56.17377242286821
15,374.80119056999524,0.04957878366583541,0.1,-1.0,56.18282379684245
15,374.8124071296418,0.04984569600997506,0.1,-1.0,56.19187517081669
15,374.8236236892884,0.05011260835411471,0.1,-1.0,56.200926544790924
15,374.834840248935,0.05037952069825436,0.1,-1.0,56.20997791876516
15,374.8460568085816,0.05064643304239401,0.1,-1.0,56.2190292927394
15,374.8572733682282,0.050913345386533665,0.1,-1.0,56.22808066671364
15,374.8605766,0.05099195,0.1,-1.0,56.23074626
15,374.86855534247167,0.05118025773067331,0.1,-1.0,56.2354879996266
15,374.8798646224932,0.05144717007481297,0.1,-1.0,56.24220906643841
15,374.89117390251477,0.05171408241895262,0.1,-1.0,56.248930133250234
15,374.9024831825363,0.051980994763092266,0.1,-1.0,56.25565120006205
15,374.91379246255786,0.05224790710723192,0.1,-1.0,56.26237226687387
15,374.9251017425794,0.05251481945137157,0.1,-1.0,56.26909333368568
15,374.93641102260096,0.05278173179551122,0.1,-1.0,56.2758144004975
15,374.9398523,0.05286295,0.1,-1.0,56.27785954
15,374.94752704398053,0.05304864413965087,0.1,-1.0,56.281815265973556
15,374.95855853862207,0.05331555648379052,0.1,-1.0,56.287501132497724
15,374.9695900332636,0.05358246882793017,0.1,-1.0,56.29318699902189
15,374.98062152790516,0.053849381172069825,0.1,-1.0,56.29887286554606
15,374.9916530225467,0.054116293516209474,0.1,-1.0,56.30455873207023
15,375.00268451718824,0.05438320586034912,0.1,-1.0,56.3102445985944
15,375.01371601182973,0.05465011820448878,0.1,-1.0,56.315930465118576
15,375.0172093,0.05473464,0.1,-1.0,56.31773098
15,375.02426238469036,0.054917030548628426,0.1,-1.0,56.32179867026
15,375.03458394675744,0.055183942892768074,0.1,-1.0,56.32775137313137
15,375.0449055088245,0.05545085523690773,0.1,-1.0,56.33370407600274
15,375.0552270708916,0.05571776758104738,0.1,-1.0,56.339656778874115
15,375.06554863295867,0.05598467992518703,0.1,-1.0,56.345609481745484
15,375.07587019502574,0.05625159226932668,0.1,-1.0,56.35156218461686
15,375.0861917570928,0.05651850461346633,0.1,-1.0,56.35751488748823
15,375.089605,0.05660677,0.1,-1.0,56.35948339
15,375.09576427947684,0.056785416957605986,0.1,-1.0,56.363692872925135
15,375.10496671844027,0.057052329301745634,0.1,-1.0,56.36998216533862
15,375.11416915740364,0.05731924164588528,0.1,-1.0,56.376271457752104
15,375.12337159636706,0.05758615399002494,0.1,-1.0,56.38256075016559
15,375.13257403533044,0.057853066334164586,0.1,-1.0,56.388850042579065
15,375.14177647429386,0.058119978678304235,0.1,-1.0,56.39513933499255
15,375.15097891325723,0.05838689102244389,0.1,-1.0,56.40142862740603
15,375.154177,0.05847965,0.1,-1.0,56.40361432
15,375.15931099378287,0.05865380336658354,0.1,-1.0,56.40784940584139
15,375.1671794969434,0.05892071571072319,0.1,-1.0,56.414340217427366
15,375.1750480001039,0.05918762805486284,0.1,-1.0,56.42083102901334
15,375.1829165032645,0.05945454039900249,0.1,-1.0,56.42732184059932
15,375.190785006425,0.05972145274314214,0.1,-1.0,56.433812652185296
15,375.1986535095856,0.059988365087281795,0.1,-1.0,56.44030346377128
15,375.2065220127461,0.06025527743142144,0.1,-1.0,56.446794275357256
15,375.2094282,0.06035386,0.1,-1.0,56.44919162
15,375.2136306209781,0.06052218977556109,0.1,-1.0,56.45292219215361
15,375.2202941956819,0.06078910211970075,0.1,-1.0,56.45883757910867
15,375.2269577703857,0.061056014463840395,0.1,-1.0,56.46475296606373
15,375.2336213450895,0.06132292680798005,0.1,-1.0,56.47066835301879
15,375.2402849197933,0.0615898391521197,0.1,-1.0,56.47658373997385
15,375.2469484944971,0.06185675149625935,0.1,-1.0,56.4824991269289
15,375.2536120692009,0.062123663840399,0.1,-1.0,56.48841451388396
15,375.2562628,0.06222984,0.1,-1.0,56.49076762
15,375.259835681561,0.06239057618453865,0.1,-1.0,56.49325076515195
15,375.2657686716685,0.0626574885286783,0.1,-1.0,56.497374180767714
15,375.27170166177604,0.06292440087281796,0.1,-1.0,56.50149759638348
15,375.2776346518835,0.0631913132169576,0.1,-1.0,56.505621011999246
15,375.283567641991,0.06345822556109726,0.1,-1.0,56.50974442761501
15,375.28950063209845,0.06372513790523691,0.1,-1.0,56.51386784323078
15,375.29543362220596,0.06399205024937657,0.1,-1.0,56.51799125884654
15,375.2980012,0.06410756,0.1,-1.0,56.51977572
15,375.30131433333787,0.06425896259351621,0.1,-1.0,56.52131855624571
15,375.30715515921224,0.06452587493765587,0.1,-1.0,56.52403847028022
15,375.3129959850866,0.06479278728179552,0.1,-1.0,56.526758384314725
15,375.31883681096093,0.06505969962593516,0.1,-1.0,56.52947829834923
15,375.3246776368353,0.06532661197007482,0.1,-1.0,56.53219821238375
15,375.3305184627096,0.06559352431421447,0.1,-1.0,56.534918126418255
15,375.336359288584,0.06586043665835412,0.1,-1.0,56.53763804045277
15,375.3391188,0.06598654,0.1,-1.0,56.53892307
15,375.3424320971021,0.06612734900249377,0.1,-1.0,56.54040200840076
15,375.34871266070735,0.06639426134663343,0.1,-1.0,56.543205429406484
15,375.3549932243126,0.06666117369077307,0.1,-1.0,56.54600885041221
15,375.3612737879178,0.06692808603491272,0.1,-1.0,56.54881227141792
15,375.36755435152304,0.06719499837905238,0.1,-1.0,56.551615692423645
15,375.37383491512827,0.06746191072319202,0.1,-1.0,56.55441911342936
15,375.3801154787335,0.06772882306733168,0.1,-1.0,56.557222534435084
15,375.3833459,0.06786611,0.1,-1.0,56.55866448
15,375.38671322820886,0.06799573541147133,0.1,-1.0,56.560202822426135
15,375.3936469108526,0.06826264775561097,0.1,-1.0,56.563370431141045
15,375.4005805934964,0.06852956009975063,0.1,-1.0,56.566538039855956
15,375.40751427614015,0.06879647244389028,0.1,-1.0,56.56970564857087
15,375.4144479587839,0.06906338478802992,0.1,-1.0,56.57287325728578
15,375.4213816414277,0.06933029713216958,0.1,-1.0,56.57604086600069
15,375.4283153240715,0.06959720947630924,0.1,-1.0,56.5792084747156
15,375.4321709,0.06974563,0.1,-1.0,56.58096987
15,375.43546475201015,0.06986412182044888,0.1,-1.0,56.58224659191667
15,375.4428844182618,0.07013103416458853,0.1,-1.0,56.58512251059446
15,375.45030408451345,0.07039794650872819,0.1,-1.0,56.58799842927225
15,375.4577237507651,0.07066485885286783,0.1,-1.0,56.590874347950034
15,375.46514341701675,0.07093177119700748,0.1,-1.0,56.59375026662783
15,375.4725630832684,0.07119868354114714,0.1,-1.0,56.59662618530562
15,375.47998274952005,0.07146559588528678,0.1,-1.0,56.59950210398341
15,375.4844011,0.07162454,0.1,-1.0,56.60121469
15,375.48740909195095,0.07173250822942644,0.1,-1.0,56.60222531340487
15,375.49484526263785,0.07199942057356609,0.1,-1.0,56.60472371375348
15,375.50228143332475,0.07226633291770573,0.1,-1.0,56.607222114102086
15,375.50971760401166,0.07253324526184539,0.1,-1.0,56.60972051445069
15,375.51715377469856,0.07280015760598504,0.1,-1.0,56.61221891479931
15,375.52458994538546,0.07306706995012469,0.1,-1.0,56.614717315147914
15,375.5320261160723,0.07333398229426434,0.1,-1.0,56.61721571549653
15,375.536716,0.07350232,0.1,-1.0,56.61879142
15,375.5392369387009,0.073600894638404,0.1,-1.0,56.619723757471675
15,375.5460629303452,0.07386780698254365,0.1,-1.0,56.62224826462812
15,375.5528889219895,0.0741347193266833,0.1,-1.0,56.62477277178456
15,375.5597149136338,0.07440163167082295,0.1,-1.0,56.62729727894101
15,375.56654090527815,0.0746685440149626,0.1,-1.0,56.62982178609745
15,375.57336689692244,0.07493545635910225,0.1,-1.0,56.632346293253896
15,375.5801928885668,0.0752023687032419,0.1,-1.0,56.63487080041034
15,375.5846993,0.07537858,0.1,-1.0,56.63653744
15,375.586593256081,0.07546928104738156,0.1,-1.0,56.63746507752185
15,375.59216673369644,0.0757361933915212,0.1,-1.0,56.640194901626614
15,375.5977402113119,0.07600310573566085,0.1,-1.0,56.642924725731376
15,375.60331368892736,0.07627001807980051,0.1,-1.0,56.64565454983614
15,375.6088871665428,0.07653693042394015,0.1,-1.0,56.6483843739409
15,375.61446064415827,0.0768038427680798,0.1,-1.0,56.65111419804567
15,375.6200341217737,0.07707075511221946,0.1,-1.0,56.65384402215043
15,375.6238436,0.07725319,0.1,-1.0,56.65570986
15,375.62503689565045,0.0773376674563591,0.1,-1.0,56.656635792449386
15,375.6288071954801,0.07760457980049876,0.1,-1.0,56.65956133982299
15,375.6325774953097,0.07787149214463841,0.1,-1.0,56.66248688719659
15,375.6363477951393,0.07813840448877805,0.1,-1.0,56.6654124345702
15,375.6401180949689,0.07840531683291771,0.1,-1.0,56.6683379819438
15,375.64388839479847,0.07867222917705737,0.1,-1.0,56.67126352931741
15,375.6476586946281,0.078939141521197,0.1,-1.0,56.67418907669101
15,375.6503044,0.07912644,0.1,-1.0,56.676242
15,375.65077974225795,0.07920605386533666,0.1,-1.0,56.677296519778274
15,375.65237336813976,0.07947296620947632,0.1,-1.0,56.680831888206505
15,375.6539669940216,0.07973987855361596,0.1,-1.0,56.68436725663474
15,375.6555606199033,0.08000679089775561,0.1,-1.0,56.68790262506297
15,375.65715424578514,0.08027370324189527,0.1,-1.0,56.6914379934912
15,375.6587478716669,0.08054061558603491,0.1,-1.0,56.69497336191943
15,375.6603414975487,0.08080752793017457,0.1,-1.0,56.69850873034766
15,375.6614847,0.080999,0.1,-1.0,56.70104486
15,375.6612873576635,0.08107444027431422,0.1,-1.0,56.702247504052174
15,375.66058914830376,0.08134135261845386,0.1,-1.0,56.70650253289517
15,375.659890938944,0.08160826496259352,0.1,-1.0,56.71075756173817
15,375.6591927295842,0.08187517730673317,0.1,-1.0,56.71501259058117
15,375.65849452022445,0.08214208965087282,0.1,-1.0,56.71926761942416
15,375.6577963108647,0.08240900199501247,0.1,-1.0,56.723522648267156
15,375.6570981015049,0.08267591433915213,0.1,-1.0,56.72777767711015
15,375.6565865,0.08287149,0.1,-1.0,56.73089548
15,375.6558398246842,0.08294282668329177,0.1,-1.0,56.73196178990179
15,375.6530460746856,0.08320973902743142,0.1,-1.0,56.73595148023125
15,375.650252324687,0.08347665137157108,0.1,-1.0,56.73994117056071
15,375.64745857468836,0.08374356371571073,0.1,-1.0,56.743930860890174
15,375.64466482468976,0.08401047605985038,0.1,-1.0,56.747920551219636
15,375.6418710746911,0.08427738840399003,0.1,-1.0,56.7519102415491
15,375.6390773246925,0.08454430074812969,0.1,-1.0,56.75589993187856
15,375.6369851,0.08474419,0.1,-1.0,56.75888779
15,375.6358772831621,0.08481121309226933,0.1,-1.0,56.75957200682262
15,375.63146552030435,0.08507812543640898,0.1,-1.0,56.76229682762455
15,375.6270537574466,0.08534503778054864,0.1,-1.0,56.76502164842648
15,375.6226419945889,0.08561195012468828,0.1,-1.0,56.76774646922841
15,375.61823023173116,0.08587886246882794,0.1,-1.0,56.77047129003034
15,375.61381846887343,0.08614577481296759,0.1,-1.0,56.773196110832274
15,375.60940670601565,0.08641268715710723,0.1,-1.0,56.775920931634204
15,375.6060308,0.08661693,0.1,-1.0,56.77800598
15,375.60476357415564,0.08667959950124689,0.1,-1.0,56.77841587200652
15,375.5993663998693,0.08694651184538654,0.1,-1.0,56.7801616212805
15,375.593969225583,0.08721342418952618,0.1,-1.0,56.78190737055448
15,375.5885720512967,0.08748033653366584,0.1,-1.0,56.78365311982846
15,375.58317487701044,0.0877472488778055,0.1,-1.0,56.78539886910244
15,375.5777777027241,0.08801416122194514,0.1,-1.0,56.787144618376416
15,375.57238052843786,0.08828107356608479,0.1,-1.0,56.7888903676504
15,375.5681674,0.08848943,0.1,-1.0,56.79025313
15,375.5669060295259,0.08854798591022445,0.1,-1.0,56.79073095782527
15,375.5611563904412,0.08881489825436409,0.1,-1.0,56.792909015419234
15,375.55540675135654,0.08908181059850374,0.1,-1.0,56.7950870730132
15,375.54965711227186,0.0893487229426434,0.1,-1.0,56.797265130607165
15,375.5439074731872,0.08961563528678304,0.1,-1.0,56.79944318820113
15,375.5381578341025,0.0898825476309227,0.1,-1.0,56.8016212457951
15,375.5324081950178,0.09014945997506235,0.1,-1.0,56.80379930338906
15,375.5278395,0.09036155,0.1,-1.0,56.80553
15,375.52669612581616,0.09041637231920199,0.1,-1.0,56.80621313673581
15,375.52112940248014,0.09068328466334165,0.1,-1.0,56.80953911108676
15,375.5155626791441,0.0909501970074813,0.1,-1.0,56.8128650854377
15,375.50999595580805,0.09121710935162095,0.1,-1.0,56.81619105978864
15,375.50442923247203,0.0914840216957606,0.1,-1.0,56.81951703413959
16,400.2716312,0.00032815,0.1,-1.0,0.74207444
16,400.2824719659221,0.0005232459600997506,0.1,-1.0,1.6852893076719861
16,400.2828656,0.00053033,0.1,-1.0,1.71953795
16,400.2939345,0.00082461,0.1,-1.0,3.67349605
16,400.29450300885117,0.0008464919201995011,0.1,-1.0,3.8563259411636026
16,400.3029011835884,0.0011697378802992518,0.1,-1.0,6.557141187965353
16,400.3045466,0.00123307,0.1,-1.0,7.08629971
16,400.3085109735997,0.0014929838403990024,0.1,-1.0,9.51294249230629
16,400.312893,0.00178028,0.1,-1.0,12.19523579
16,400.3130100245645,0.001816229800498753,0.1,-1.0,12.522991222126215
16,400.3140622617726,0.0021394757605985035,0.1,-1.0,15.470034539911026
16,400.3151144989808,0.0024627217206982543,0.1,-1.0,18.417077857695837
16,400.3152059,0.0024908,0.1,-1.0,18.67306839
16,400.3123403584038,0.0027859676807980046,0.1,-1.0,20.976494457615043
16,400.309202227759,0.003109213640897755,0.1,-1.0,23.499037470224067
16,400.3065396,0.00338348,0.1,-1.0,25.63935405
16,400.305444065492,0.003432459600997506,0.1,-1.0,25.927055242873664
16,400.298213971807,0.0037557055610972566,0.1,-1.0,27.82576912412855
16,400.290983878122,0.0040789515211970065,0.1,-1.0,29.72448300538343
16,400.28375378443695,0.004402197481296757,0.1,-1.0,31.623196886638315
16,400.2823399,0.00446541,0.1,-1.0,31.99450079
16,400.2736158853824,0.004725443441396508,0.1,-1.0,33.02075701790587
16,400.2627711168563,0.005048689401496258,0.1,-1.0,34.29648977718565
16,400.25192634833024,0.005371935361596009,0.1,-1.0,35.57222253646542
16,400.24108157980413,0.005695181321695759,0.1,-1.0,36.847955295745194
16,400.2399557,0.00572874,0.1,-1.0,36.98039904
16,400.22763714185993,0.0060184272817955095,0.1,-1.0,37.69320070115533
16,400.21389154651195,0.006341673241895261,0.1,-1.0,38.48857651431752
16,400.20014595116396,0.006664919201995011,0.1,-1.0,39.28395232747972
16,400.186400355816,0.006988165162094761,0.1,-1.0,40.07932814064191
16,400.1794301,0.00715208,0.1,-1.0,40.48265537
16,400.1716209539269,0.007311411122194513,0.1,-1.0,40.720049019715375
16,400.1557780044442,0.007634657082294263,0.1,-1.0,41.201665775857656
16,400.1399350549615,0.007957903042394014,0.1,-1.0,41.683282531999936
16,400.1240921054788,0.008281149002493765,0.1,-1.0,42.16489928814221
16,400.1082491559961,0.008604394962593515,0.1,-1.0,42.64651604428448
16,400.1032933,0.00870551,0.1,-1.0,42.79717128
16,400.0914904156063,0.008927640922693266,0.1,-1.0,42.99846384009361
16,400.0743148029021,0.009250886882793017,0.1,-1.0,43.29138571724371
16,400.0571391901979,0.009574132842892767,0.1,-1.0,43.58430759439381
16,400.0399635774937,0.009897378802992518,0.1,-1.0,43.87722947154391
16,400.02278796478953,0.010220624763092268,0.1,-1.0,44.17015134869402
16,400.0155486,0.01035687,0.1,-1.0,44.29361526
16,400.00521251456587,0.010543870723192019,0.1,-1.0,44.40091089916561
16,399.98734575018767,0.01086711668329177,0.1,-1.0,44.58638013855989
16,399.9694789858095,0.01119036264339152,0.1,-1.0,44.77184937795416
16,399.9516122214313,0.01151360860349127,0.1,-1.0,44.95731861734844
16,399.933745457053,0.01183685456359102,0.1,-1.0,45.142787856742714
16,399.9204708,0.01207702,0.1,-1.0,45.28058788
16,399.91583136306167,0.012160100523690771,0.1,-1.0,45.31332425337048
16,399.89778045075616,0.012483346483790523,0.1,-1.0,45.440693460619485
16,399.87972953845065,0.012806592443890272,0.1,-1.0,45.56806266786849
16,399.86167862614514,0.013129838403990023,0.1,-1.0,45.6954318751175
16,399.84362771383957,0.013453084364089775,0.1,-1.0,45.82280108236651
16,399.82557680153405,0.013776330324189524,0.1,-1.0,45.950170289615514
16,399.8218644,0.01384281,0.1,-1.0,45.9763654
16,399.80772407411877,0.014099576284289275,0.1,-1.0,46.05251805340652
16,399.78992265899825,0.014422822244389026,0.1,-1.0,46.14838748436656
16,399.7721212438777,0.014746068204488776,0.1,-1.0,46.244256915326595
16,399.75431982875716,0.015069314164588527,0.1,-1.0,46.34012634628663
16,399.7365184136366,0.015392560124688277,0.1,-1.0,46.43599577724666
16,399.7230079,0.01563789,0.1,-1.0,46.50875658
16,399.7188885340415,0.015715806084788026,0.1,-1.0,46.52742682397291
16,399.70179875844656,0.016039052044887776,0.1,-1.0,46.604882986647645
16,399.6847089828516,0.01636229800498753,0.1,-1.0,46.68233914932238
16,399.6676192072566,0.016685543965087278,0.1,-1.0,46.75979531199712
16,399.6505294316617,0.017008789925187028,0.1,-1.0,46.83725147467186
16,399.63343965606674,0.01733203588528678,0.1,-1.0,46.914707637346595
16,399.627102,0.01745191,0.1,-1.0,46.94343186
16,399.61716739888135,0.01765528184538653,0.1,-1.0,46.985204946807634
16,399.6013770141765,0.01797852780548628,0.1,-1.0,47.05160047724992
16,399.5855866294716,0.018301773765586032,0.1,-1.0,47.117996007692206
16,399.5697962447667,0.018625019725685782,0.1,-1.0,47.18439153813449
16,399.5540058600618,0.01894826568578553,0.1,-1.0,47.25078706857677
16,399.5382154753569,0.01927151164588528,0.1,-1.0,47.317182599019056
16,399.5378443,0.01927911,0.1,-1.0,47.31874332
16,399.5243988457397,0.019594757605985034,0.1,-1.0,47.37695996958608
16,399.51062972888616,0.019918003566084783,0.1,-1.0,47.43657802602759
16,399.4968606120326,0.020241249526184533,0.1,-1.0,47.4961960824691
16,399.4830914951791,0.020564495486284286,0.1,-1.0,47.555814138910605
