Repository: gkronber/Empirical-Constitutive-Models-SymReg-RSPA

`AA6080.csv` contains data from Kronberger G, Kabliman E, Kronsteiner J, Kommenda M.: _Extending a physics-based constitutive model using genetic programming._ Applications in Engineering Science 9, 100080, 2022 (https://doi.org/10.1016/j.apples.2021.100080).

This is an extended dataset compared to `../2019/AA6082_all_temps_combined.csv` which contains stress-strain measurements for phip in (0.001, 0.01, 0.1, 0.316, 1, 3.16, 10) and temperature in (200, 225, 250, 275, 300, 325, 375, 400, 425, 450, 475, 500). 

We have have however only used measurements with temperature >= 350°C and for phip (0.001, 0.1, 0.1, 1, 10) in this paper.

File: data/2021/AA6082_interpolated_gt350_tomax_cv.csv (part 12 of 23)
group,temp,phi,phip,log10_epsp,kf
16,399.46932237832556,0.020887741446384035,0.1,-1.0,47.61543219535211
16,399.4595734,0.02111661,0.1,-1.0,47.6576437
16,399.4563486652464,0.021210987406483785,0.1,-1.0,47.67334552536187
16,399.44530383449364,0.021534233366583538,0.1,-1.0,47.72712483339241
16,399.43425900374086,0.021857479326683287,0.1,-1.0,47.78090414142296
16,399.4232141729881,0.022180725286783037,0.1,-1.0,47.8346834494535
16,399.4121693422353,0.02250397124688279,0.1,-1.0,47.88846275748405
16,399.4011245114826,0.02282721720698254,0.1,-1.0,47.94224206551459
16,399.3964857,0.02296298,0.1,-1.0,47.96482929
16,399.39190149399286,0.02315046316708229,0.1,-1.0,47.99223231719055
16,399.383997712042,0.023473709127182038,0.1,-1.0,48.039478787216105
16,399.37609393009114,0.02379695508728179,0.1,-1.0,48.08672525724166
16,399.3681901481403,0.02412020104738154,0.1,-1.0,48.133971727267216
16,399.3602863661894,0.02444344700748129,0.1,-1.0,48.18121819729277
16,399.35238258423857,0.024766692967581043,0.1,-1.0,48.22846466731832
16,399.3511486,0.02481716,0.1,-1.0,48.23584106
16,399.347083118752,0.025089938927680792,0.1,-1.0,48.270259007348116
16,399.3422654797927,0.025413184887780542,0.1,-1.0,48.311044644749785
16,399.33744784083336,0.025736430847880295,0.1,-1.0,48.351830282151454
16,399.3326302018741,0.026059676807980044,0.1,-1.0,48.39261591955312
16,399.3278125629148,0.026382922768079794,0.1,-1.0,48.433401556954784
16,399.3234146,0.02667801,0.1,-1.0,48.47063426
16,399.32322271408907,0.026706168728179547,0.1,-1.0,48.47372604450534
16,399.32101997449405,0.027029414688279296,0.1,-1.0,48.50921794756567
16,399.3188172348991,0.027352660648379046,0.1,-1.0,48.544709850626006
16,399.31661449530407,0.0276759066084788,0.1,-1.0,48.58020175368633
16,399.3144117557091,0.027999152568578548,0.1,-1.0,48.615693656746664
16,399.3122090161141,0.028322398528678298,0.1,-1.0,48.65118555980699
16,399.3106977,0.02854418,0.1,-1.0,48.67553682
16,399.3106288767672,0.02864564448877805,0.1,-1.0,48.68528402088284
16,399.31040961944666,0.0289688904488778,0.1,-1.0,48.71633669108897
16,399.3101903621261,0.02929213640897755,0.1,-1.0,48.7473893612951
16,399.30997110480547,0.0296153823690773,0.1,-1.0,48.77844203150123
16,399.3097518474849,0.029938628329177052,0.1,-1.0,48.80949470170736
16,399.3095325901643,0.0302618742892768,0.1,-1.0,48.84054737191349
16,399.3094292,0.0304143,0.1,-1.0,48.85519017
16,399.3100911619854,0.03058512024937655,0.1,-1.0,48.86946141899516
16,399.3113438035094,0.030908366209476304,0.1,-1.0,48.89646713758003
16,399.31259644503336,0.031231612169576053,0.1,-1.0,48.923472856164906
16,399.31384908655735,0.0315548581296758,0.1,-1.0,48.95047857474978
16,399.31510172808134,0.03187810408977555,0.1,-1.0,48.97748429333466
16,399.3163543696053,0.0322013500498753,0.1,-1.0,49.004490011919536
16,399.3166869,0.03228716,0.1,-1.0,49.01165904
16,399.31852685649903,0.03252459600997506,0.1,-1.0,49.0290786138411
16,399.3210317777414,0.03284784197007481,0.1,-1.0,49.052793663935596
16,399.3235366989837,0.03317108793017456,0.1,-1.0,49.07650871403009
16,399.326041620226,0.03349433389027431,0.1,-1.0,49.100223764124586
16,399.3285465414683,0.033817579850374056,0.1,-1.0,49.12393881421908
16,399.33105146271066,0.034140825810473806,0.1,-1.0,49.14765386431358
16,399.3312133,0.03416171,0.1,-1.0,49.14918604
16,399.33481690666093,0.03446407177057356,0.1,-1.0,49.168449762843764
16,399.33866941517323,0.03478731773067331,0.1,-1.0,49.189044034976504
16,399.3425219236855,0.03511056369077306,0.1,-1.0,49.209638307109245
16,399.3463744321978,0.03543380965087281,0.1,-1.0,49.230232579241985
16,399.3502269407101,0.03575705561097256,0.1,-1.0,49.250826851374725
16,399.3535623,0.03603691,0.1,-1.0,49.26865661
16,399.3542966601967,0.03608030157107231,0.1,-1.0,49.270920797092
16,399.3597672841215,0.036403547531172066,0.1,-1.0,49.28778788238792
16,399.3652379080463,0.036726793491271816,0.1,-1.0,49.30465496768383
16,399.3707085319711,0.037050039451371565,0.1,-1.0,49.32152205297975
16,399.37617915589595,0.037373285411471314,0.1,-1.0,49.338389138275666
16,399.38164977982075,0.037696531371571064,0.1,-1.0,49.35525622357159
16,399.3852935,0.03791183,0.1,-1.0,49.36649058
16,399.3877197444589,0.03801977733167081,0.1,-1.0,49.37093564652626
16,399.3949850812431,0.03834302329177056,0.1,-1.0,49.38424630251703
16,399.4022504180273,0.03866626925187032,0.1,-1.0,49.39755695850779
16,399.4095157548115,0.03898951521197007,0.1,-1.0,49.41086761449856
16,399.4167810915957,0.03931276117206982,0.1,-1.0,49.42417827048932
16,399.42404642837994,0.03963600713216957,0.1,-1.0,49.437488926480086
16,399.4274141,0.03978584,0.1,-1.0,49.44365876
16,399.43218407799236,0.03995925309226932,0.1,-1.0,49.44980854803481
16,399.44107542578854,0.04028249905236907,0.1,-1.0,49.461271893228115
16,399.4499667735847,0.04060574501246882,0.1,-1.0,49.47273523842142
16,399.4588581213809,0.04092899097256857,0.1,-1.0,49.48419858361473
16,399.4677494691771,0.04125223693266832,0.1,-1.0,49.49566192880803
16,399.4766408169733,0.04157548289276807,0.1,-1.0,49.50712527400134
16,399.4789345,0.04165887,0.1,-1.0,49.51008245
16,399.4863254564902,0.04189872885286782,0.1,-1.0,49.51856589016029
16,399.49628588445927,0.04222197481296757,0.1,-1.0,49.529998604553676
16,399.50624631242835,0.04254522077306732,0.1,-1.0,49.54143131894706
16,399.5162067403975,0.04286846673316708,0.1,-1.0,49.55286403334044
16,399.52616716836656,0.043191712693266826,0.1,-1.0,49.56429674773383
16,399.5361275963357,0.043514958653366576,0.1,-1.0,49.57572946212721
16,399.5366336,0.04353138,0.1,-1.0,49.57631026
16,399.54640796852374,0.043838204613466325,0.1,-1.0,49.58678429900973
16,399.55670546422374,0.044161450573566075,0.1,-1.0,49.59781891177293
16,399.56700295992374,0.044484696533665824,0.1,-1.0,49.608853524536144
16,399.5773004556238,0.04480794249376558,0.1,-1.0,49.61988813729935
16,399.5875979513238,0.04513118845386533,0.1,-1.0,49.63092275006256
16,399.5962891,0.04540401,0.1,-1.0,49.64023603
16,399.5978561053611,0.04545443441396508,0.1,-1.0,49.64155565335793
16,399.6079014011336,0.04577768037406483,0.1,-1.0,49.6500151055511
16,399.6179466969061,0.04610092633416458,0.1,-1.0,49.65847455774427
16,399.6279919926786,0.04642417229426433,0.1,-1.0,49.666934009937435
16,399.6380372884511,0.04674741825436408,0.1,-1.0,49.67539346213061
16,399.6480825842235,0.047070664214463834,0.1,-1.0,49.68385291432377
16,399.6545022,0.04727724,0.1,-1.0,49.68925907
16,399.6579550270456,0.04739391017456358,0.1,-1.0,49.69129587786068
16,399.6675214170641,0.04771715613466333,0.1,-1.0,49.696939050290375
16,399.6770878070826,0.04804040209476308,0.1,-1.0,49.70258222272007
16,399.6866541971011,0.04836364805486283,0.1,-1.0,49.70822539514976
16,399.6962205871197,0.04868689401496258,0.1,-1.0,49.71386856757945
16,399.7057869771382,0.04901013997506234,0.1,-1.0,49.719511740009146
16,399.7099628,0.04915124,0.1,-1.0,49.72197504
16,399.7151711018303,0.04933338593516209,0.1,-1.0,49.72482292923078
16,399.72441403401064,0.04965663189526184,0.1,-1.0,49.72987694642773
16,399.7336569661909,0.049979877855361586,0.1,-1.0,49.73493096362468
16,399.7428998983712,0.050303123815461336,0.1,-1.0,49.739984980821625
16,399.75214283055146,0.050626369775561085,0.1,-1.0,49.74503899801857
16,399.7613857627318,0.05094961573566084,0.1,-1.0,49.75009301521552
16,399.7635659,0.05102586,0.1,-1.0,49.75128511
16,399.77067044125226,0.05127286169576059,0.1,-1.0,49.755257939188695
16,399.77996800599607,0.05159610765586034,0.1,-1.0,49.76045709776717
16,399.7892655707398,0.05191935361596009,0.1,-1.0,49.76565625634565
16,399.7985631354836,0.05224259957605984,0.1,-1.0,49.77085541492413
16,399.80786070022737,0.05256584553615959,0.1,-1.0,49.776054573502606
16,399.81715826497117,0.05288909149625934,0.1,-1.0,49.78125373208108
16,399.8174936,0.05290075,0.1,-1.0,49.78144125
16,399.82685277504737,0.053212337456359095,0.1,-1.0,49.78578268360921
16,399.83656213741796,0.053535583416458844,0.1,-1.0,49.79028655835314
16,399.8462714997886,0.053858829376558594,0.1,-1.0,49.79479043309706
16,399.8559808621592,0.05418207533665834,0.1,-1.0,49.79929430784099
16,399.8656902245298,0.05450532129675809,0.1,-1.0,49.80379818258491
16,399.8738041,0.05477545,0.1,-1.0,49.80756196
16,399.87548806002803,0.05482856725685784,0.1,-1.0,49.80819287363475
16,399.8857358271048,0.0551518132169576,0.1,-1.0,49.81203230917168
16,399.89598359418153,0.05547505917705735,0.1,-1.0,49.8158717447086
16,399.9062313612583,0.0557983051371571,0.1,-1.0,49.81971118024553
16,399.916479128335,0.05612155109725685,0.1,-1.0,49.82355061578245
16,399.92672689541183,0.0564447970573566,0.1,-1.0,49.827390051319384
16,399.9332197,0.0566496,0.1,-1.0,49.82982265
16,399.93710652721404,0.056768043017456346,0.1,-1.0,49.83119841582304
16,399.94771416978796,0.0570912889775561,0.1,-1.0,49.834953054584304
16,399.9583218123619,0.05741453493765585,0.1,-1.0,49.83870769334556
16,399.9689294549358,0.0577377808977556,0.1,-1.0,49.84246233210683
16,399.97953709750976,0.05806102685785535,0.1,-1.0,49.846216970868085
16,399.9901447400837,0.0583842728179551,0.1,-1.0,49.84997160962935
16,399.9946959,0.05852296,0.1,-1.0,49.85158252
16,400.0007335477717,0.05870751877805485,0.1,-1.0,49.85367307605344
16,400.01130820193475,0.0590307647381546,0.1,-1.0,49.857334585984084
16,400.0218828560979,0.059354010698254356,0.1,-1.0,49.86099609591473
16,400.032457510261,0.059677256658354105,0.1,-1.0,49.864657605845366
16,400.04303216442406,0.060000502618453855,0.1,-1.0,49.86831911577601
16,400.0536068185872,0.060323748578553604,0.1,-1.0,49.87198062570665
16,400.0559554,0.06039554,0.1,-1.0,49.87279383
16,400.06383840938577,0.060646994538653354,0.1,-1.0,49.87513582898482
16,400.07397205402395,0.0609702404987531,0.1,-1.0,49.87814647939683
16,400.08410569866214,0.06129348645885286,0.1,-1.0,49.88115712980885
16,400.09423934330033,0.06161673241895261,0.1,-1.0,49.88416778022087
16,400.1043729879386,0.06193997837905236,0.1,-1.0,49.887178430632886
16,400.11450663257676,0.06226322433915211,0.1,-1.0,49.89018908104491
16,400.1146413,0.06226752,0.1,-1.0,49.89022909
16,400.1239688107497,0.06258647029925186,0.1,-1.0,49.89238102251437
16,400.13342194553184,0.06290971625935161,0.1,-1.0,49.8945619375137
16,400.14287508031396,0.06323296221945136,0.1,-1.0,49.89674285251303
16,400.1523282150961,0.06355620817955111,0.1,-1.0,49.89892376751235
16,400.1617813498782,0.06387945413965086,0.1,-1.0,49.90110468251168
16,400.169376,0.06413915,0.1,-1.0,49.90285683
16,400.17109841126864,0.06420270009975061,0.1,-1.0,49.903226714976135
16,400.17985941221764,0.06452594605985038,0.1,-1.0,49.90510812546499
16,400.18862041316663,0.06484919201995012,0.1,-1.0,49.906989535953855
16,400.1973814141156,0.06517243798004987,0.1,-1.0,49.90887094644271
16,400.20614241506456,0.06549568394014962,0.1,-1.0,49.910752356931575
16,400.21490341601356,0.06581892990024937,0.1,-1.0,49.91263376742043
16,400.220101,0.0660107,0.1,-1.0,49.91374994
16,400.2234338956043,0.06614217586034912,0.1,-1.0,49.91462333347088
16,400.2316281377766,0.06646542182044887,0.1,-1.0,49.91677065473798
16,400.239822379949,0.06678866778054862,0.1,-1.0,49.91891797600508
16,400.2480166221213,0.06711191374064837,0.1,-1.0,49.921065297272186
16,400.2562108642937,0.06743515970074812,0.1,-1.0,49.92321261853929
16,400.2644051064661,0.06775840566084787,0.1,-1.0,49.92535993980639
16,400.2675486,0.06788241,0.1,-1.0,49.9261837
16,400.27230305059453,0.06808165162094762,0.1,-1.0,49.9276343331966
16,400.2800165842421,0.06840489758104737,0.1,-1.0,49.92998781395105
16,400.2877301178897,0.06872814354114713,0.1,-1.0,49.9323412947055
16,400.2954436515372,0.06905138950124688,0.1,-1.0,49.93469477545995
16,400.3031571851848,0.06937463546134663,0.1,-1.0,49.9370482562144
16,400.3108707188323,0.06969788142144638,0.1,-1.0,49.939401736968854
16,400.3122206,0.06975445,0.1,-1.0,49.9398136
16,400.3181066796617,0.07002112738154613,0.1,-1.0,49.94129840272963
16,400.32524133600356,0.07034437334164588,0.1,-1.0,49.94309816722827
16,400.3323759923454,0.07066761930174563,0.1,-1.0,49.944897931726906
16,400.3395106486873,0.07099086526184538,0.1,-1.0,49.94669769622555
16,400.34664530502914,0.07131411122194513,0.1,-1.0,49.948497460724184
16,400.3535518,0.07162702,0.1,-1.0,49.95023967
16,400.3537522517934,0.07163735718204488,0.1,-1.0,49.95026972198697
16,400.3600204235384,0.07196060314214463,0.1,-1.0,49.951209454240804
16,400.36628859528344,0.07228384910224438,0.1,-1.0,49.95214918649464
16,400.3725567670284,0.07260709506234414,0.1,-1.0,49.95308891874847
16,400.37882493877345,0.07293034102244389,0.1,-1.0,49.954028651002304
16,400.3850931105184,0.07325358698254364,0.1,-1.0,49.95496838325614
16,400.3898774,0.07350031,0.1,-1.0,49.95568565
16,400.3910791795406,0.07357683294264339,0.1,-1.0,49.955914216878845
16,400.3961557012741,0.07390007890274314,0.1,-1.0,49.95687972235534
16,400.4012322230076,0.07422332486284289,0.1,-1.0,49.95784522783183
16,400.40630874474107,0.07454657082294264,0.1,-1.0,49.958810733308326
16,400.4113852664746,0.07486981678304239,0.1,-1.0,49.95977623878482
16,400.4164617882081,0.07519306274314214,0.1,-1.0,49.96074174426131
16,400.4193117,0.07537453,0.1,-1.0,49.96128377
16,400.4209469276673,0.07551630870324189,0.1,-1.0,49.9618694073377
16,400.4246751373716,0.07583955466334164,0.1,-1.0,49.96320462129556
16,400.4284033470759,0.07616280062344138,0.1,-1.0,49.96453983525342
16,400.43213155678023,0.07648604658354113,0.1,-1.0,49.96587504921128
16,400.43585976648455,0.0768092925436409,0.1,-1.0,49.967210263169136
16,400.4395879761889,0.07713253850374065,0.1,-1.0,49.96854547712699
16,400.4409402,0.07724978,0.1,-1.0,49.96902976
16,400.44253758823476,0.0774557844638404,0.1,-1.0,49.96951242506618
16,400.4450440838901,0.07777903042394015,0.1,-1.0,49.97026978502729
16,400.4475505795454,0.0781022763840399,0.1,-1.0,49.971027144988405
16,400.45005707520073,0.07842552234413964,0.1,-1.0,49.97178450494952
16,400.45256357085606,0.0787487683042394,0.1,-1.0,49.972541864910625
16,400.4550700665114,0.07907201426433914,0.1,-1.0,49.97329922487174
16,400.4554893,0.07912608,0.1,-1.0,49.9734259
16,400.4568699930265,0.0793952602244389,0.1,-1.0,49.97320875923047
16,400.45852800279994,0.07971850618453864,0.1,-1.0,49.97294800502137
16,400.4601860125734,0.08004175214463839,0.1,-1.0,49.97268725081228
16,400.46184402234684,0.08036499810473814,0.1,-1.0,49.97242649660319
16,400.4635020321203,0.08068824406483789,0.1,-1.0,49.9721657423941
16,400.4651187,0.08100343,0.1,-1.0,49.97191149
16,400.46515070821465,0.08101149002493765,0.1,-1.0,49.971894165726546
16,400.46643439234055,0.0813347359850374,0.1,-1.0,49.97119937861999
16,400.4677180764665,0.08165798194513715,0.1,-1.0,49.97050459151344
16,400.4690017605924,0.0819812279052369,0.1,-1.0,49.969809804406886
16,400.47028544471834,0.08230447386533665,0.1,-1.0,49.96911501730033
16,400.47156912884424,0.0826277198254364,0.1,-1.0,49.96842023019377
16,400.4725781,0.08288179,0.1,-1.0,49.96787413
16,400.47285582872667,0.08295096578553615,0.1,-1.0,49.96776000629843
16,400.47415360493835,0.0832742117456359,0.1,-1.0,49.967226726839456
16,400.47545138115004,0.08359745770573565,0.1,-1.0,49.966693447380486
16,400.4767491573617,0.0839207036658354,0.1,-1.0,49.966160167921515
16,400.4780469335734,0.08424394962593515,0.1,-1.0,49.965626888462545
16,400.47934470978515,0.0845671955860349,0.1,-1.0,49.96509360900357
16,400.4801226,0.08476095,0.1,-1.0,49.96477396
16,400.48070493785593,0.08489044154613465,0.1,-1.0,49.96435666092952
16,400.48215861081724,0.08521368750623441,0.1,-1.0,49.96331496946228
16,400.4836122837786,0.08553693346633416,0.1,-1.0,49.962273277995045
16,400.4850659567399,0.08586017942643391,0.1,-1.0,49.96123158652781
16,400.48651962970126,0.08618342538653366,0.1,-1.0,49.96018989506058
16,400.48797330266257,0.08650667134663341,0.1,-1.0,49.959148203593344
16,400.4885751,0.08664049,0.1,-1.0,49.95871696
16,400.4894283316665,0.08682991730673316,0.1,-1.0,49.957165152717224
16,400.4908843186305,0.08715316326683291,0.1,-1.0,49.95451708975492
16,400.4923403055945,0.08747640922693266,0.1,-1.0,49.95186902679262
16,400.4937962925585,0.08779965518703241,0.1,-1.0,49.94922096383032
16,400.4952522795225,0.08812290114713216,0.1,-1.0,49.94657290086802
16,400.49670826648656,0.0884461471072319,0.1,-1.0,49.94392483790571
16,400.4970411,0.08852004,0.1,-1.0,49.9433195
16,400.4979042146173,0.08876939306733166,0.1,-1.0,49.941434316675824
16,400.4990231032523,0.0890926390274314,0.1,-1.0,49.93899048111323
16,400.50014199188723,0.08941588498753117,0.1,-1.0,49.936546645550635
16,400.50126088052224,0.08973913094763092,0.1,-1.0,49.93410280998804
16,400.5023797691572,0.09006237690773067,0.1,-1.0,49.931658974425446
16,400.5034986577922,0.09038562286783042,0.1,-1.0,49.929215138862844
16,400.5035469,0.09039956,0.1,-1.0,49.92910977
16,400.5039722613422,0.09070886882793017,0.1,-1.0,49.92918698696285
16,400.50441678902143,0.09103211478802992,0.1,-1.0,49.92926768324126
16,400.50486131670067,0.09135536074812967,0.1,-1.0,49.929348379519666
16,400.5053058443799,0.09167860670822942,0.1,-1.0,49.929429075798076
16,400.5057503720592,0.09200185266832916,0.1,-1.0,49.92950977207649
16,400.506132,0.09227936,0.1,-1.0,49.92957905
16,400.5060699019983,0.09232509862842891,0.1,-1.0,49.92979471134224
16,400.5056310403866,0.09264834458852866,0.1,-1.0,49.93131884225789
16,400.50519217877496,0.09297159054862841,0.1,-1.0,49.932842973173535
16,400.5047533171633,0.09329483650872816,0.1,-1.0,49.93436710408918
16,400.50431445555165,0.09361808246882793,0.1,-1.0,49.93589123500483
16,400.50387559393994,0.09394132842892768,0.1,-1.0,49.93741536592048
16,400.5035789,0.09415986,0.1,-1.0,49.93844576
16,400.5031320410571,0.09426457438902743,0.1,-1.0,49.93882787958079
16,400.5017526189035,0.09458782034912717,0.1,-1.0,49.94000745587315
16,400.5003731967498,0.09491106630922692,0.1,-1.0,49.94118703216551
16,400.4989937745962,0.09523431226932667,0.1,-1.0,49.94236660845787
16,400.49761435244255,0.09555755822942642,0.1,-1.0,49.943546184750225
16,400.49623493028895,0.09588080418952617,0.1,-1.0,49.944725761042584
16,400.4955502,0.09604126,0.1,-1.0,49.94531129
16,400.4944264295904,0.09620405014962592,0.1,-1.0,49.94553243974748
16,400.49219500314473,0.09652729610972567,0.1,-1.0,49.94597156805233
16,400.48996357669904,0.09685054206982542,0.1,-1.0,49.94641069635717
16,400.48773215025335,0.09717378802992517,0.1,-1.0,49.94684982466202
16,400.4855007238076,0.09749703399002493,0.1,-1.0,49.94728895296686
16,400.4832692973619,0.09782027995012468,0.1,-1.0,49.947728081271705
16,400.4825582,0.09792329,0.1,-1.0,49.94786802
16,400.4806246775848,0.09814352591022443,0.1,-1.0,49.947938424481784
16,400.47778679656506,0.09846677187032418,0.1,-1.0,49.948041758966546
16,400.4749489155453,0.09879001783042393,0.1,-1.0,49.94814509345131
16,400.47211103452554,0.09911326379052368,0.1,-1.0,49.948248427936065
16,400.4692731535058,0.09943650975062343,0.1,-1.0,49.94835176242083
16,400.466435272486,0.09975975571072318,0.1,-1.0,49.94845509690558
16,400.4660356,0.09980528,0.1,-1.0,49.94846965
16,400.4634107431841,0.10008300167082293,0.1,-1.0,49.94857381721826
16,400.46035561839295,0.10040624763092268,0.1,-1.0,49.948695059584324
16,400.4573004936018,0.10072949359102243,0.1,-1.0,49.94881630195038
16,400.45424536881063,0.10105273955112218,0.1,-1.0,49.94893754431644
16,400.4511902440195,0.10137598551122193,0.1,-1.0,49.9490587866825
16,400.4482563,0.10168641,0.1,-1.0,49.94917522
16,400.448143995311,0.10169923147132169,0.1,-1.0,49.949187655521584
16,400.44531264810365,0.10202247743142144,0.1,-1.0,49.94950117118704
16,400.4424813008963,0.10234572339152119,0.1,-1.0,49.94981468685249
16,400.43964995368896,0.10266896935162094,0.1,-1.0,49.950128202517945
16,400.4368186064816,0.10299221531172069,0.1,-1.0,49.9504417181834
16,400.4339872592742,0.10331546127182044,0.1,-1.0,49.95075523384885
16,400.4317925,0.10356603,0.1,-1.0,49.95099826
16,400.4312824055751,0.10363870723192019,0.1,-1.0,49.951204212752664
16,400.4290136625622,0.10396195319201994,0.1,-1.0,49.952120227211545
16,400.4267449195494,0.10428519915211969,0.1,-1.0,49.953036241670425
16,400.42447617653653,0.10460844511221944,0.1,-1.0,49.953952256129305
16,400.4222074335237,0.10493169107231919,0.1,-1.0,49.954868270588186
16,400.41993869051083,0.10525493703241894,0.1,-1.0,49.95578428504706
16,400.4186125,0.10544389,0.1,-1.0,49.95631974
16,400.4179487004567,0.10557818299251868,0.1,-1.0,49.956820095054326
16,400.41635092147607,0.10590142895261845,0.1,-1.0,49.95802445983088
16,400.41475314249544,0.1062246749127182,0.1,-1.0,49.959228824607436
16,400.4131553635148,0.10654792087281795,0.1,-1.0,49.96043318938399
16,400.41155758453414,0.1068711668329177,0.1,-1.0,49.961637554160546
16,400.4099598055535,0.10719441279301745,0.1,-1.0,49.962841918937094
16,400.409338,0.10732021,0.1,-1.0,49.96331062
16,400.4086886536545,0.1075176587531172,0.1,-1.0,49.96384389409372
16,400.40762560018084,0.10784090471321695,0.1,-1.0,49.964716924151894
16,400.40656254670716,0.1081641506733167,0.1,-1.0,49.96558995421007
16,400.4054994932335,0.10848739663341644,0.1,-1.0,49.96646298426824
16,400.4044364397598,0.1088106425935162,0.1,-1.0,49.967336014326406
17,425.0830375,0.00021342,0.1,-1.0,0.2508729
17,425.086107,0.00024397,0.1,-1.0,0.2364745
17,425.0951247,0.00030428,0.1,-1.0,0.23721693
17,425.110997,0.00041008,0.1,-1.0,0.27891934
17,425.1330726,0.00057643,0.1,-1.0,0.44786119
17,425.1414883274403,0.0006534034912718204,0.1,-1.0,0.5897194818609925
17,425.1591113,0.00081459,0.1,-1.0,0.88677815
17,425.1840694333897,0.001106806982543641,0.1,-1.0,1.709346181986311
17,425.1861255,0.00113088,0.1,-1.0,1.77710985
17,425.2116153,0.00152877,0.1,-1.0,3.3701294
17,425.2130870986279,0.0015602104738154615,0.1,-1.0,3.5399818076258187
17,425.2343094,0.00201356,0.1,-1.0,5.9891341
17,425.2343112052419,0.002013613965087282,0.1,-1.0,5.9894943499697675
17,425.24947847430957,0.002467017456359102,0.1,-1.0,9.016240015562767
17,425.25383,0.0025971,0.1,-1.0,9.88462057
17,425.26107177402656,0.002920420947630923,0.1,-1.0,12.260679690530992
17,425.2695566,0.00329924,0.1,-1.0,15.04458983
17,425.2704368980684,0.0033738244389027432,0.1,-1.0,15.577409971256127
17,425.27578828534763,0.0038272279301745636,0.1,-1.0,18.81645709448371
17,425.2795254,0.00414386,0.1,-1.0,21.07842952
17,425.27958983155503,0.004280631421446384,0.1,-1.0,21.907443357278332
17,425.2798034250944,0.004734034912718204,0.1,-1.0,24.655661984822494
17,425.2799999,0.0051511,0.1,-1.0,27.18362232
17,425.2795634772416,0.0051874384039900245,0.1,-1.0,27.34558432030132
17,425.2741181196971,0.005640841895261845,0.1,-1.0,29.36642531293663
17,425.2686727621526,0.006094245386533665,0.1,-1.0,31.387266305571938
17,425.2658428,0.00632988,0.1,-1.0,32.43750102
17,425.2602856351216,0.006547648877805486,0.1,-1.0,33.06779177234396
17,425.248715396147,0.007001052369077306,0.1,-1.0,34.38008226356996
17,425.2371451571724,0.007454455860349127,0.1,-1.0,35.69237275479596
17,425.2315358,0.00767427,0.1,-1.0,36.32858313
17,425.2222963700613,0.007907859351620947,0.1,-1.0,36.73378798295891
17,425.20436237708395,0.008361262842892769,0.1,-1.0,37.520301981721936
17,425.18642838410653,0.008814666334164589,0.1,-1.0,38.306815980484956
17,425.172574,0.00916493,0.1,-1.0,38.91441447
17,425.1670778008801,0.009268069825436409,0.1,-1.0,39.01825524486624
17,425.14291646592415,0.00972147331670823,0.1,-1.0,39.474740115395264
17,425.11875513096817,0.01017487680798005,0.1,-1.0,39.93122498592429
17,425.0945937960122,0.01062828029925187,0.1,-1.0,40.38770985645332
17,425.0868275,0.01077402,0.1,-1.0,40.53444002
17,425.06663856827737,0.011081683790523692,0.1,-1.0,40.71551818608573
17,425.0368861813861,0.011535087281795512,0.1,-1.0,40.982372704638664
17,425.0071337944948,0.011988490773067332,0.1,-1.0,41.24922722319159
17,424.97738140760345,0.012441894264339151,0.1,-1.0,41.51608174174452
17,424.9754518,0.0124713,0.1,-1.0,41.53338874
17,424.94352568534106,0.012895297755610973,0.1,-1.0,41.68607552422008
17,424.9093853823382,0.013348701246882793,0.1,-1.0,41.84935167396454
17,424.87524507933534,0.013802104738154613,0.1,-1.0,42.012627823709
17,424.843091,0.01422913,0.1,-1.0,42.16640485
17,424.84095093781923,0.014255508229426435,0.1,-1.0,42.17277699477664
17,424.80416637397985,0.014708911720698254,0.1,-1.0,42.28230491804667
17,424.7673818101405,0.015162315211970074,0.1,-1.0,42.3918328413167
17,424.7305972463011,0.015615718703241896,0.1,-1.0,42.501360764586735
17,424.6973485,0.01602554,0.1,-1.0,42.60036061
17,424.69376348907764,0.016069122194513712,0.1,-1.0,42.60828428816412
17,424.65646714623443,0.016522525685785536,0.1,-1.0,42.69071757045781
17,424.6191708033912,0.016975929177057356,0.1,-1.0,42.77315085275149
17,424.581874460548,0.017429332668329175,0.1,-1.0,42.85558413504518
17,424.547688,0.01784493,0.1,-1.0,42.93114388
17,424.54472289200476,0.017882736159600995,0.1,-1.0,42.936719253093706
17,424.5091628052037,0.018336139650872815,0.1,-1.0,43.00358385009346
17,424.4736027184026,0.018789543142144635,0.1,-1.0,43.07044844709321
17,424.4380426316015,0.01924294663341646,0.1,-1.0,43.13731304409297
17,424.4039782,0.01967728,0.1,-1.0,43.20136532
17,424.4026392345484,0.01969635012468828,0.1,-1.0,43.20374755827582
17,424.3708045391626,0.0201497536159601,0.1,-1.0,43.260386681981366
17,424.33896984377674,0.020603157107231918,0.1,-1.0,43.31702580568691
17,424.30713514839084,0.021056560598503738,0.1,-1.0,43.37366492939245
17,424.275300453005,0.021509964089775558,0.1,-1.0,43.43030405309799
17,424.2748254,0.02151673,0.1,-1.0,43.43114925
17,424.24845874515813,0.02196336758104738,0.1,-1.0,43.47988388179104
17,424.2216926738158,0.0224167710723192,0.1,-1.0,43.5293567724244
17,424.1949266024735,0.02287017456359102,0.1,-1.0,43.57882966305775
17,424.1681605311312,0.02332357805486284,0.1,-1.0,43.628302553691114
17,424.1659927,0.0233603,0.1,-1.0,43.63230945
17,424.14649453620405,0.02377698154613466,0.1,-1.0,43.67276139667913
17,424.12527800856924,0.02423038503740648,0.1,-1.0,43.71677835404908
17,424.1040614809344,0.0246837885286783,0.1,-1.0,43.76079531141904
17,424.08284495329957,0.025137192019950124,0.1,-1.0,43.80481226878899
17,424.0795793,0.02520698,0.1,-1.0,43.81158737
17,424.0660870226497,0.025590595511221944,0.1,-1.0,43.846518642070144
17,424.0501402074744,0.026043999002493764,0.1,-1.0,43.887804670001394
17,424.0341933922991,0.026497402493765584,0.1,-1.0,43.92909069793264
17,424.0182465771238,0.026950805985037404,0.1,-1.0,43.970376725863886
17,424.0145137,0.02705694,0.1,-1.0,43.98004108
17,424.00581086179477,0.027404209476309224,0.1,-1.0,44.00992950104359
17,423.99444822414466,0.027857612967581047,0.1,-1.0,44.04895255194281
17,423.98308558649455,0.028311016458852867,0.1,-1.0,44.08797560284204
17,423.97172294884444,0.028764419950124687,0.1,-1.0,44.12699865374127
17,423.9680533,0.02891085,0.1,-1.0,44.13960144
17,423.96298246261205,0.029217823441396507,0.1,-1.0,44.162220563762865
17,423.95549277436766,0.029671226932668326,0.1,-1.0,44.19562928354311
17,423.9480030861233,0.030124630423940146,0.1,-1.0,44.22903800332336
17,423.94051339787893,0.030578033915211966,0.1,-1.0,44.26244672310361
17,423.9373549,0.03076924,0.1,-1.0,44.27653561
17,423.93497601979266,0.03103143740648379,0.1,-1.0,44.29200845591926
17,423.93086235365917,0.031484840897755606,0.1,-1.0,44.31876479364884
17,423.9267486875257,0.031938244389027426,0.1,-1.0,44.34552113137842
17,423.9226350213922,0.03239164788029925,0.1,-1.0,44.372277469108
17,423.9204518,0.03263228,0.1,-1.0,44.3864777
17,423.9200120254011,0.03284505137157107,0.1,-1.0,44.39675507911958
17,423.9190748911567,0.03329845486284289,0.1,-1.0,44.418655579828545
17,423.9181377569123,0.03375185835411471,0.1,-1.0,44.44055608053751
17,423.9172006226679,0.03420526184538653,0.1,-1.0,44.46245658124648
17,423.9165923,0.03449958,0.1,-1.0,44.47667287
17,423.91740503770296,0.03465866533665835,0.1,-1.0,44.48280305117563
17,423.9197213926842,0.03511206882793017,0.1,-1.0,44.50027446372403
17,423.92203774766546,0.03556547231920199,0.1,-1.0,44.51774587627244
17,423.9243541026467,0.03601887581047381,0.1,-1.0,44.535217288820846
17,423.9261488,0.03637017,0.1,-1.0,44.54875403
17,423.92746098491216,0.03647227930174563,0.1,-1.0,44.55169868489245
17,423.93328757671316,0.03692568279301745,0.1,-1.0,44.56477405399206
17,423.93911416851415,0.03737908628428927,0.1,-1.0,44.57784942309168
17,423.94494076031515,0.03783248977556109,0.1,-1.0,44.59092479219129
17,423.9502101,0.03824253,0.1,-1.0,44.60274964
17,423.9511284470158,0.03828589326683292,0.1,-1.0,44.60367627004312
17,423.96073062354844,0.03873929675810474,0.1,-1.0,44.61336505336947
17,423.97033280008105,0.03919270024937656,0.1,-1.0,44.623053836695824
17,423.9799349766137,0.03964610374064838,0.1,-1.0,44.63274262002218
17,423.98953715314633,0.0400995072319202,0.1,-1.0,44.64243140334853
17,423.9898642,0.04011495,0.1,-1.0,44.6427614
17,424.00283205630063,0.04055291072319202,0.1,-1.0,44.65017828097474
17,424.0162571672973,0.04100631421446384,0.1,-1.0,44.65785668579558
17,424.0296822782939,0.04145971770573566,0.1,-1.0,44.66553509061642
17,424.0431073892905,0.04191312119700748,0.1,-1.0,44.67321349543726
17,424.0452656,0.04198601,0.1,-1.0,44.67444787
17,424.05942541200835,0.0423665246882793,0.1,-1.0,44.680802096989225
17,424.07629758119947,0.04281992817955112,0.1,-1.0,44.688373496438416
17,424.09316975039053,0.04327333167082294,0.1,-1.0,44.695944895887614
17,424.11004191958165,0.043726735162094764,0.1,-1.0,44.703516295336804
17,424.1148142,0.04385498,0.1,-1.0,44.70565786
17,424.1287647287378,0.044180138653366584,0.1,-1.0,44.71187051534331
17,424.1482174431875,0.044633542144638404,0.1,-1.0,44.72053348523064
17,424.1676701576372,0.045086945635910224,0.1,-1.0,44.72919645511797
17,424.1871228720869,0.045540349127182043,0.1,-1.0,44.73785942500531
17,424.1949108,0.04572187,0.1,-1.0,44.74132766
17,424.2073977371516,0.04599375261845386,0.1,-1.0,44.74628856413873
17,424.22822150636506,0.04644715610972568,0.1,-1.0,44.754561587508725
17,424.2490452755785,0.0469005596009975,0.1,-1.0,44.76283461087873
17,424.26986904479196,0.04735396309226932,0.1,-1.0,44.77110763424872
17,424.2805774,0.04758712,0.1,-1.0,44.77536193
17,424.2907640717884,0.04780736658354114,0.1,-1.0,44.77804077389722
17,424.31173453352733,0.04826077007481296,0.1,-1.0,44.78355548906801
17,424.3327049952663,0.04871417356608478,0.1,-1.0,44.7890702042388
17,424.3536754570052,0.0491675770573566,0.1,-1.0,44.79458491940959
17,424.3668003,0.04945135,0.1,-1.0,44.79803643
17,424.374376447381,0.04962098054862843,0.1,-1.0,44.79919306050004
17,424.394626642294,0.05007438403990025,0.1,-1.0,44.802284604511826
17,424.414876837207,0.05052778753117207,0.1,-1.0,44.80537614852361
17,424.43512703212,0.05098119102244389,0.1,-1.0,44.808467692535395
17,424.4500452,0.05131521,0.1,-1.0,44.81074521
17,424.4551169954498,0.05143459451371571,0.1,-1.0,44.81157058065191
17,424.4743788719899,0.05188799800498753,0.1,-1.0,44.81470520777835
17,424.49364074853,0.05234140149625935,0.1,-1.0,44.8178398349048
17,424.5129026250701,0.05279480498753117,0.1,-1.0,44.820974462031245
17,424.5292307,0.05317915,0.1,-1.0,44.82363165
17,424.5320604787834,0.05324820847880299,0.1,-1.0,44.824203709589725
17,424.5506393933811,0.05370161197007481,0.1,-1.0,44.827959567229385
17,424.5692183079788,0.05415501546134663,0.1,-1.0,44.831715424869046
17,424.5877972225765,0.05460841895261845,0.1,-1.0,44.83547128250871
17,424.6056192,0.05504335,0.1,-1.0,44.83907412
17,424.6063723026784,0.05506182244389027,0.1,-1.0,44.83915973448477
17,424.62485710012663,0.055515225935162095,0.1,-1.0,44.8412611297592
17,424.6433418975749,0.055968629426433915,0.1,-1.0,44.84336252503362
17,424.66182669502314,0.056422032917705735,0.1,-1.0,44.84546392030805
17,424.68031149247145,0.056875436408977555,0.1,-1.0,44.84756531558247
17,424.6816244,0.05690764,0.1,-1.0,44.84771457
17,424.6991508556348,0.057328839900249375,0.1,-1.0,44.84724518177451
17,424.7180173277535,0.057782243391521194,0.1,-1.0,44.84673990563349
17,424.7368837998722,0.058235646882793014,0.1,-1.0,44.846234629492464
17,424.7557502719909,0.058689050374064834,0.1,-1.0,44.845729353351445
17,424.7591923,0.05877177,0.1,-1.0,44.84563717
17,424.775002444132,0.059142453865336654,0.1,-1.0,44.84471824589102
17,424.79434068681604,0.059595857356608474,0.1,-1.0,44.843594260095614
17,424.8136789295001,0.060049260847880294,0.1,-1.0,44.842470274300204
17,424.83301717218416,0.060502664339152114,0.1,-1.0,44.841346288504795
17,424.8386943,0.06063577,0.1,-1.0,44.84101632
17,424.8524676307304,0.060956067830423934,0.1,-1.0,44.84099958049746
17,424.8719647226444,0.06140947132169576,0.1,-1.0,44.84097588458642
17,424.89146181455834,0.06186287481296758,0.1,-1.0,44.84095218867538
17,424.91095890647233,0.0623162783042394,0.1,-1.0,44.840928492764334
17,424.9188601,0.06250002,0.1,-1.0,44.84091889
17,424.9302366052005,0.06276968179551122,0.1,-1.0,44.841474222338285
17,424.9493648141728,0.06322308528678304,0.1,-1.0,44.84240794608109
17,424.9684930231451,0.06367648877805486,0.1,-1.0,44.84334166982389
17,424.9876212321173,0.0641298922693267,0.1,-1.0,44.84427539356669
17,424.9975425,0.06436506,0.1,-1.0,44.84475969
17,425.00632686971755,0.06458329576059851,0.1,-1.0,44.844967370586815
17,425.02457715045813,0.06503669925187033,0.1,-1.0,44.84539884480019
17,425.0428274311987,0.06549010274314215,0.1,-1.0,44.84583031901356
17,425.0610777119393,0.06594350623441397,0.1,-1.0,44.84626179322694
17,425.0726599,0.06623125,0.1,-1.0,44.84653562
17,425.0788791857318,0.0663969097256858,0.1,-1.0,44.84621015648424
17,425.09590110130205,0.06685031321695761,0.1,-1.0,44.84531937694375
17,425.1129230168723,0.06730371670822943,0.1,-1.0,44.84442859740326
17,425.1299449324425,0.06775712019950125,0.1,-1.0,44.84353781786277
17,425.1427657,0.06809862,0.1,-1.0,44.84286689
17,425.14661990023535,0.06821052369077307,0.1,-1.0,44.84260075912035
17,425.16223607724174,0.06866392718204489,0.1,-1.0,44.84152246876965
17,425.17785225424814,0.06911733067331671,0.1,-1.0,44.84044417841894
17,425.1934684312546,0.06957073416458853,0.1,-1.0,44.83936588806824
17,425.2071115,0.06996685,0.1,-1.0,44.83842384
17,425.2089008784929,0.07002413765586035,0.1,-1.0,44.83839987198334
17,425.2230629251624,0.07047754114713217,0.1,-1.0,44.83821017697369
17,425.23722497183195,0.07093094463840399,0.1,-1.0,44.83802048196404
17,425.2513870185015,0.07138434812967581,0.1,-1.0,44.837830786954385
17,425.2654753,0.07183539,0.1,-1.0,44.83764208
17,425.2655418302026,0.07183775162094763,0.1,-1.0,44.83764432953301
17,425.27831484789164,0.07229115511221945,0.1,-1.0,44.838076213456155
17,425.29108786558066,0.07274455860349127,0.1,-1.0,44.8385080973793
17,425.30386088326975,0.07319796209476309,0.1,-1.0,44.83893998130244
17,425.3166339009588,0.07365136558603491,0.1,-1.0,44.83937186522557
17,425.3181057,0.07370361,0.1,-1.0,44.83942163
17,425.328349979078,0.07410476907730673,0.1,-1.0,44.83952818227448
17,425.339928408091,0.07455817256857855,0.1,-1.0,44.83964861124141
17,425.351506837104,0.07501157605985037,0.1,-1.0,44.83976904020833
17,425.363085266117,0.07546497955112219,0.1,-1.0,44.83988946917526
17,425.3657937,0.07557104,0.1,-1.0,44.83991764
17,425.37397358947595,0.07591838304239402,0.1,-1.0,44.83954214306136
17,425.3846511905618,0.07637178653366584,0.1,-1.0,44.83905198894234
17,425.3953287916476,0.07682519002493766,0.1,-1.0,44.838561834823324
17,425.4060063927334,0.07727859351620948,0.1,-1.0,44.8380716807043
17,425.4097498,0.07743755,0.1,-1.0,44.83789984
17,425.4162800134718,0.0777319970074813,0.1,-1.0,44.83787412373894
17,425.42633554642555,0.07818540049875312,0.1,-1.0,44.83783452461839
17,425.4363910793793,0.07863880399002494,0.1,-1.0,44.83779492549783
17,425.44644661233303,0.07909220748129676,0.1,-1.0,44.83775532637728
17,425.4511333,0.07930353,0.1,-1.0,44.83773687
17,425.4562453771422,0.07954561097256858,0.1,-1.0,44.83829136988418
17,425.4658199983911,0.0799990144638404,0.1,-1.0,44.839329915709286
17,425.47539461964004,0.08045241795511222,0.1,-1.0,44.84036846153438
17,425.484969240889,0.08090582144638404,0.1,-1.0,44.841407007359486
17,425.4905412,0.08116968,0.1,-1.0,44.84201139
17,425.49432804801853,0.08135922493765586,0.1,-1.0,44.842346674074044
17,425.5033864282303,0.08181262842892768,0.1,-1.0,44.84314869480652
17,425.5124448084422,0.0822660319201995,0.1,-1.0,44.84395071553901
17,425.521503188654,0.08271943541147132,0.1,-1.0,44.84475273627149
17,425.5278419,0.08303671,0.1,-1.0,44.84531396
17,425.53035678254867,0.08317283890274314,0.1,-1.0,44.845032928052134
17,425.5387330825462,0.08362624239401496,0.1,-1.0,44.844096897100926
17,425.5471093825436,0.08407964588528678,0.1,-1.0,44.84316086614972
17,425.55548568254113,0.0845330493765586,0.1,-1.0,44.84222483519851
17,425.5623572,0.084905,0.1,-1.0,44.84145696
17,425.563698308912,0.08498645286783042,0.1,-1.0,44.84098916718899
17,425.57116352749887,0.08543985635910224,0.1,-1.0,44.83838522089029
17,425.57862874608577,0.08589325985037406,0.1,-1.0,44.83578127459159
17,425.5860939646726,0.08634666334164588,0.1,-1.0,44.833177328292884
17,425.5931379,0.08677448,0.1,-1.0,44.83072033
17,425.5934950479751,0.0868000668329177,0.1,-1.0,44.83053574692854
17,425.59982377726186,0.08725347032418954,0.1,-1.0,44.82726490018882
17,425.6061525065486,0.08770687381546136,0.1,-1.0,44.823994053449105
17,425.6124812358353,0.08816027730673318,0.1,-1.0,44.82072320670939
17,425.618809965122,0.088613680798005,0.1,-1.0,44.81745235996967
17,425.6192428,0.08864469,0.1,-1.0,44.81722866
17,425.62395576183457,0.08906708428927682,0.1,-1.0,44.814809522683845
17,425.62901471600196,0.08952048778054864,0.1,-1.0,44.81221278941151
17,425.63407367016936,0.08997389127182046,0.1,-1.0,44.80961605613917
17,425.6391326243368,0.09042729476309228,0.1,-1.0,44.807019322866836
17,425.6401101,0.0905149,0.1,-1.0,44.80651759
17,425.6432060791381,0.0908806982543641,0.1,-1.0,44.80560980020884
17,425.64704351612244,0.09133410174563591,0.1,-1.0,44.804484603312076
17,425.6508809531068,0.09178750523690773,0.1,-1.0,44.80335940641531
17,425.65471839009115,0.09224090872817955,0.1,-1.0,44.802234209518545
17,425.655932,0.0923843,0.1,-1.0,44.80187836
17,425.65788470206616,0.09269431221945137,0.1,-1.0,44.8016733227148
17,425.6607405957331,0.0931477157107232,0.1,-1.0,44.80137344866107
17,425.6635964894,0.09360111920199501,0.1,-1.0,44.80107357460734
17,425.66645238306694,0.09405452269326683,0.1,-1.0,44.800773700553606
17,425.6676977,0.09425223,0.1,-1.0,44.80064294
17,425.66893283666457,0.09450792618453865,0.1,-1.0,44.80069602729653
17,425.671122995571,0.09496132967581047,0.1,-1.0,44.8007901623171
17,425.6733131544774,0.0954147331670823,0.1,-1.0,44.80088429733767
17,425.67550331338384,0.09586813665835411,0.1,-1.0,44.80097843235823
17,425.6767124,0.09611844,0.1,-1.0,44.8010304
17,425.6774958357699,0.09632154014962593,0.1,-1.0,44.80147455932033
17,425.6792447882641,0.09677494364089775,0.1,-1.0,44.80246610652938
17,425.68099374075825,0.09722834713216957,0.1,-1.0,44.80345765373843
17,425.68274269325246,0.0976817506234414,0.1,-1.0,44.804449200947474
17,425.6839055,0.0979832,0.1,-1.0,44.80510844
17,425.68436559003993,0.09813515411471321,0.1,-1.0,44.80562612729991
17,425.68573841519043,0.09858855760598503,0.1,-1.0,44.80717081221752
17,425.6871112403409,0.09904196109725687,0.1,-1.0,44.80871549713513
17,425.6884840654914,0.09949536458852869,0.1,-1.0,44.810260182052744
17,425.6895493,0.09984718,0.1,-1.0,44.81145877
17,425.68977287476827,0.0999487680798005,0.1,-1.0,44.81175333384499
17,425.6907707239322,0.10040217157107233,0.1,-1.0,44.81306801836292
17,425.6917685730961,0.10085557506234415,0.1,-1.0,44.814382702880856
17,425.6927664222601,0.10130897855361597,0.1,-1.0,44.815697387398785
17,425.6936513,0.10171105,0.1,-1.0,44.81686323
17,425.69373057867153,0.10176238204488779,0.1,-1.0,44.81693965943081
17,425.69443082793197,0.1022157855361596,0.1,-1.0,44.81761474203929
17,425.6951310771924,0.10266918902743143,0.1,-1.0,44.81828982464777
17,425.6958313264529,0.10312259251870325,0.1,-1.0,44.81896490725626
17,425.6965303,0.10357517,0.1,-1.0,44.81963876
17,425.69653130212913,0.10357599600997507,0.1,-1.0,44.81963865439052
17,425.6970813788424,0.10402939950124689,0.1,-1.0,44.81958068450575
17,425.6976314555557,0.1044828029925187,0.1,-1.0,44.81952271462098
17,425.69818153226896,0.10493620648379053,0.1,-1.0,44.81946474473621
