Repository: gkronber/Empirical-Constitutive-Models-SymReg-RSPA

`AA6080.csv` contains data from Kronberger G, Kabliman E, Kronsteiner J, Kommenda M.: _Extending a physics-based constitutive model using genetic programming._ Applications in Engineering Science 9, 100080, 2022 (https://doi.org/10.1016/j.apples.2021.100080).

This is an extended dataset compared to `../2019/AA6082_all_temps_combined.csv` which contains stress-strain measurements for phip in (0.001, 0.01, 0.1, 0.316, 1, 3.16, 10) and temperature in (200, 225, 250, 275, 300, 325, 375, 400, 425, 450, 475, 500). 

We have have however only used measurements with temperature >= 350°C and for phip (0.001, 0.1, 0.1, 1, 10) in this paper.

File: data/2021/AA6082_interpolated_gt350_tomax_cv.csv (part 13 of 23)
group,temp,phi,phip,log10_epsp,kf
17,425.69873160898226,0.10538960997506235,0.1,-1.0,44.819406774851444
17,425.6987921,0.10543947,0.1,-1.0,44.8194004
17,425.6991693931291,0.10584301346633417,0.1,-1.0,44.81978407226194
17,425.69959330290897,0.10629641695760599,0.1,-1.0,44.820215149351725
17,425.7000172126888,0.1067498204488778,0.1,-1.0,44.82064622644151
17,425.7004411224687,0.10720322394014963,0.1,-1.0,44.8210773035313
17,425.7005351,0.10730374,0.1,-1.0,44.82117287
17,425.7005375987872,0.10765662743142144,0.1,-1.0,44.822500579737216
17,425.70054080932607,0.10811003092269326,0.1,-1.0,44.82420647282563
17,425.70054401986494,0.10856343441396508,0.1,-1.0,44.82591236591404
17,425.70054723040386,0.1090168379052369,0.1,-1.0,44.82761825900246
17,425.7005483,0.10916789,0.1,-1.0,44.82818658
17,425.69988571776497,0.10947024139650872,0.1,-1.0,44.82975536330043
17,425.698892115281,0.10992364488778054,0.1,-1.0,44.83210789692083
17,425.69789851279705,0.11037704837905236,0.1,-1.0,44.834460430541235
17,425.6969049103131,0.1108304518703242,0.1,-1.0,44.836812964161645
17,425.6964631,0.11103206,0.1,-1.0,44.83785903
17,425.6950423755173,0.11128385536159602,0.1,-1.0,44.83950814052483
17,425.69248410186003,0.11173725885286784,0.1,-1.0,44.842477664922384
17,425.6899258282027,0.11219066234413966,0.1,-1.0,44.84544718931994
17,425.68736755454546,0.11264406583541148,0.1,-1.0,44.848416713717505
17,425.685943,0.11289654,0.1,-1.0,44.85007027
17,425.68400205429236,0.1130974693266833,0.1,-1.0,44.85128170247542
17,425.6796222478463,0.11355087281795512,0.1,-1.0,44.854015338838316
17,425.6752424414002,0.11400427630922694,0.1,-1.0,44.856748975201214
17,425.6708626349541,0.11445767980049876,0.1,-1.0,44.85948261156412
17,425.6679272,0.11476156,0.1,-1.0,44.86131475
17,425.6659226170816,0.11491108329177058,0.1,-1.0,44.86167831360918
17,425.6598440664893,0.1153644867830424,0.1,-1.0,44.862780757300406
17,425.653765515897,0.11581789027431422,0.1,-1.0,44.86388320099163
17,425.6476869653047,0.11627129376558604,0.1,-1.0,44.864985644682854
17,425.6429135,0.11662735,0.1,-1.0,44.86585139
17,425.6413190345329,0.11672469725685786,0.1,-1.0,44.86602433469191
17,425.63389267006363,0.11717810074812968,0.1,-1.0,44.86682983994841
17,425.62646630559436,0.1176315042394015,0.1,-1.0,44.86763534520491
17,425.6190399411251,0.11808490773067332,0.1,-1.0,44.86844085046141
17,425.6123369,0.11849415,0.1,-1.0,44.8691679
17,425.6115241778636,0.11853831122194514,0.1,-1.0,44.86938441951678
17,425.6031799555382,0.11899171471321696,0.1,-1.0,44.871607426501434
17,425.59483573321285,0.11944511820448878,0.1,-1.0,44.87383043348609
17,425.5864915108875,0.1198985216957606,0.1,-1.0,44.87605344047075
17,425.57814728856215,0.12035192518703242,0.1,-1.0,44.8782764474554
17,425.5779593,0.12036214,0.1,-1.0,44.87832653
17,425.5693971885724,0.12080532867830424,0.1,-1.0,44.88081852199109
17,425.56063773373074,0.12125873216957606,0.1,-1.0,44.883367950539906
17,425.5518782788891,0.12171213566084788,0.1,-1.0,44.885917379088724
17,425.54311882404744,0.12216553915211971,0.1,-1.0,44.888466807637535
17,425.5418503,0.1222312,0.1,-1.0,44.88883601
17,425.53453886540836,0.12261894264339153,0.1,-1.0,44.88951140938805
17,425.5259893028917,0.12307234613466335,0.1,-1.0,44.89030118179448
17,425.5174397403749,0.12352574962593517,0.1,-1.0,44.891090954200905
17,425.50889017785823,0.12397915311720699,0.1,-1.0,44.89188072660734
17,425.5065956,0.12410084,0.1,-1.0,44.89209269
17,425.5010076304492,0.12443255660847881,0.1,-1.0,44.89105013307816
17,425.49336977078616,0.12488596009975063,0.1,-1.0,44.88962512469411
17,425.4857319111231,0.12533936359102243,0.1,-1.0,44.88820011631007
17,425.47809405146006,0.12579276708229425,0.1,-1.0,44.88677510792601
17,425.4751002,0.12597049,0.1,-1.0,44.88621654
17,425.4713881680529,0.12624617057356607,0.1,-1.0,44.885236129372245
17,425.46528310151615,0.1266995740648379,0.1,-1.0,44.88362367770126
17,425.4591780349794,0.12715297755610971,0.1,-1.0,44.88201122603027
17,425.45307296844265,0.12760638104738153,0.1,-1.0,44.880398774359286
17,425.4499312,0.12783971,0.1,-1.0,44.87956898
17,425.4478917280581,0.12805978453865338,0.1,-1.0,44.87976330896561
17,425.44368995303915,0.1285131880299252,0.1,-1.0,44.88016367073395
17,425.4394881780202,0.12896659152119702,0.1,-1.0,44.880564032502285
17,425.4352864030013,0.12941999501246884,0.1,-1.0,44.88096439427063
17,425.4326137,0.1297084,0.1,-1.0,44.88121906
17,425.4317826313594,0.12987339850374066,0.1,-1.0,44.881755810303105
17,425.42949891717655,0.13032680199501248,0.1,-1.0,44.883230759807816
17,425.4272152029937,0.1307802054862843,0.1,-1.0,44.88470570931253
17,425.4249314888108,0.13123360897755612,0.1,-1.0,44.88618065881724
17,425.4232035,0.13157668,0.1,-1.0,44.88729669
17,425.42302715894425,0.13168701246882794,0.1,-1.0,44.887300888259055
17,425.4223024978252,0.13214041596009976,0.1,-1.0,44.88731814070826
17,425.4215778367062,0.13259381945137158,0.1,-1.0,44.887335393157464
17,425.42085317558724,0.1330472229426434,0.1,-1.0,44.88735264560666
17,425.4202179,0.1334447,0.1,-1.0,44.88736777
17,425.420239852835,0.13350062643391522,0.1,-1.0,44.887209926362125
17,425.4204178275656,0.13395402992518704,0.1,-1.0,44.885930265717285
17,425.4205958022962,0.13440743341645886,0.1,-1.0,44.884650605072444
17,425.4207737770268,0.13486083690773068,0.1,-1.0,44.883370944427604
17,425.4209511,0.13531258,0.1,-1.0,44.88209597
17,425.4209521670502,0.1353142403990025,0.1,-1.0,44.882095151249686
17,425.4212435453632,0.13576764389027432,0.1,-1.0,44.88187157592247
17,425.42153492367623,0.13622104738154614,0.1,-1.0,44.881648000595256
17,425.42182630198926,0.13667445087281796,0.1,-1.0,44.88142442526804
17,425.4221176803023,0.13712785436408978,0.1,-1.0,44.881200849940825
17,425.4221515,0.13718048,0.1,-1.0,44.8811749
17,425.421877276459,0.1375812578553616,0.1,-1.0,44.88256222825954
17,425.42156704496983,0.13803466134663342,0.1,-1.0,44.88413172484724
17,425.4212568134807,0.13848806483790524,0.1,-1.0,44.88570122143494
17,425.42094658199153,0.13894146832917706,0.1,-1.0,44.88727071802264
17,425.4208733,0.13904857,0.1,-1.0,44.88764146
17,425.41981463350544,0.13939487182044888,0.1,-1.0,44.88948753379417
17,425.41842855045195,0.1398482753117207,0.1,-1.0,44.891904547664716
17,425.41704246739846,0.14030167880299252,0.1,-1.0,44.894321561535264
17,425.41565638434497,0.14075508229426434,0.1,-1.0,44.89673857540582
17,425.4151613,0.14091703,0.1,-1.0,44.89760189
17,425.41346558333464,0.14120848578553616,0.1,-1.0,44.89911635406056
17,425.4108276399674,0.14166188927680798,0.1,-1.0,44.90147233162746
17,425.4081896966001,0.1421152927680798,0.1,-1.0,44.90382830919436
18,450.1612171,0.00029363,0.1,-1.0,0.5036863
18,450.1786202,0.00046529,0.1,-1.0,0.93817284
18,450.19509015445624,0.0006870323690773067,0.1,-1.0,1.7779727411340902
18,450.1972551,0.00071618,0.1,-1.0,1.88836291
18,450.216053,0.00106342,0.1,-1.0,3.72964284
18,450.2202881512292,0.0011740647381546134,0.1,-1.0,4.480765106062974
18,450.2337833,0.00152663,0.1,-1.0,6.87418772
18,450.23702010404713,0.0016610971072319202,0.1,-1.0,7.905142761180894
18,450.2482846,0.00212906,0.1,-1.0,11.4929994
18,450.2484660367929,0.002148129476309227,0.1,-1.0,11.63692532112396
18,450.25309991292374,0.0026351618453865334,0.1,-1.0,15.312777830126466
18,450.2555711,0.00289489,0.1,-1.0,17.27306312
18,450.2540892994188,0.0031221942144638404,0.1,-1.0,18.733980968713443
18,450.2509143259619,0.003609226583541147,0.1,-1.0,21.864210131267832
18,450.2493912,0.00384287,0.1,-1.0,23.36587097
18,450.2432328754906,0.004096258952618453,0.1,-1.0,24.558777849774952
18,450.2313961188192,0.00458329132169576,0.1,-1.0,26.851633389614708
18,450.2217694,0.00497939,0.1,-1.0,28.71639045
18,450.21782138661933,0.005070323690773066,0.1,-1.0,28.98946021218774
18,450.19667619506714,0.005557356059850373,0.1,-1.0,30.4519963973028
18,450.175531003515,0.00604438842892768,0.1,-1.0,31.914532582417863
18,450.1646408,0.00629522,0.1,-1.0,32.66776845
18,450.149807490655,0.006531420798004986,0.1,-1.0,33.07611438123802
18,450.1192220656584,0.007018453167082293,0.1,-1.0,33.91810004755967
18,450.0886366406618,0.0075054855361595995,0.1,-1.0,34.76008571388132
18,450.0721992,0.00776723,0.1,-1.0,35.21259175
18,450.054000069261,0.007992517905236907,0.1,-1.0,35.4245229602432
18,450.0146567864974,0.008479550274314214,0.1,-1.0,35.88268053109737
18,449.97531350373384,0.008966582643391521,0.1,-1.0,36.34083810195153
18,449.9432022,0.00936409,0.1,-1.0,36.71477835
18,449.9346682359792,0.009453615012468827,0.1,-1.0,36.76000282270799
18,449.88824191779116,0.009940647381546134,0.1,-1.0,37.00603218898047
18,449.84181559960314,0.01042767975062344,0.1,-1.0,37.25206155525295
18,449.79538928141517,0.010914712119700748,0.1,-1.0,37.49809092152543
18,449.7822213,0.01105285,0.1,-1.0,37.56787268
18,449.74571766428244,0.011401744488778055,0.1,-1.0,37.66497857682782
18,449.6947611351446,0.011888776857855362,0.1,-1.0,37.80053163514373
18,449.6438046060067,0.012375809226932667,0.1,-1.0,37.936084693459634
18,449.5989825,0.01280421,0.1,-1.0,38.05531914
18,449.59266106398144,0.012862841596009974,0.1,-1.0,38.06487185424514
18,449.5401510835339,0.013349873965087281,0.1,-1.0,38.14422294421271
18,449.4876411030864,0.013836906334164588,0.1,-1.0,38.22357403418027
18,449.43513112263884,0.014323938703241895,0.1,-1.0,38.30292512414783
18,449.4058729,0.01459531,0.1,-1.0,38.34713904
18,449.3831822405392,0.0148109710723192,0.1,-1.0,38.37032553432179
18,449.33193940142,0.015298003441396507,0.1,-1.0,38.42268812873302
18,449.28069656230076,0.015785035810473812,0.1,-1.0,38.47505072314425
18,449.22945372318156,0.016272068179551118,0.1,-1.0,38.52741331755548
18,449.214915,0.01641025,0.1,-1.0,38.54226974
18,449.1807526303474,0.016759100548628426,0.1,-1.0,38.57195059535532
18,449.1330583386496,0.01724613291770573,0.1,-1.0,38.61338821773194
18,449.0853640469519,0.01773316528678304,0.1,-1.0,38.654825840108565
18,449.0376697552541,0.018220197655860346,0.1,-1.0,38.696263462485184
18,449.0358177,0.01823911,0.1,-1.0,38.69787256
18,448.995018184703,0.01870723002493765,0.1,-1.0,38.732942501545914
18,448.9525703432654,0.01919426239401496,0.1,-1.0,38.76942929084056
18,448.9101225018278,0.019681294763092265,0.1,-1.0,38.80591608013522
18,448.8756919,0.02007634,0.1,-1.0,38.83551151
18,448.8689031197554,0.020168327132169574,0.1,-1.0,38.841560367680074
18,448.83295944320304,0.02065535950124688,0.1,-1.0,38.87358647194765
18,448.7970157666507,0.021142391870324184,0.1,-1.0,38.90561257621522
18,448.7610720900984,0.021629424239401493,0.1,-1.0,38.93763868048279
18,448.7396973,0.02191905,0.1,-1.0,38.95668379
18,448.72813240866526,0.022116456608478798,0.1,-1.0,38.96825015747777
18,448.69960004863805,0.022603488977556107,0.1,-1.0,38.996786159376214
18,448.67106768861083,0.023090521346633412,0.1,-1.0,39.02532216127465
18,448.6425353285836,0.02357755371571072,0.1,-1.0,39.05385816317309
18,448.6315024,0.02376588,0.1,-1.0,39.0648925
18,448.61884994561626,0.024064586084788026,0.1,-1.0,39.08127618457158
18,448.5982204534601,0.02455161845386533,0.1,-1.0,39.10798934884064
18,448.57759096130394,0.02503865082294264,0.1,-1.0,39.1347025131097
18,448.5569614691477,0.025525683192019945,0.1,-1.0,39.16141567737876
18,448.5531274,0.0256162,0.1,-1.0,39.16638042
18,448.54274282619946,0.026012715561097254,0.1,-1.0,39.186925448342826
18,448.529987655719,0.02649974793017456,0.1,-1.0,39.212160507967916
18,448.5172324852386,0.026986780299251865,0.1,-1.0,39.23739556759301
18,448.5045845,0.02746972,0.1,-1.0,39.26241857
18,448.5045388763748,0.027473812668329173,0.1,-1.0,39.26261555007069
18,448.4991096110447,0.02796084503740648,0.1,-1.0,39.28605641133126
18,448.49368034571455,0.028447877406483787,0.1,-1.0,39.30949727259183
18,448.48825108038443,0.028934909775561093,0.1,-1.0,39.332938133852394
18,448.483888,0.0293263,0.1,-1.0,39.35177574
18,448.4840771663259,0.029421942144638398,0.1,-1.0,39.355825277233386
18,448.48504044589475,0.029908974513715707,0.1,-1.0,39.37644647639091
18,448.4860037254636,0.030396006882793012,0.1,-1.0,39.397067675548435
18,448.4869670050325,0.03088303925187032,0.1,-1.0,39.417688874705966
18,448.487566,0.03118589,0.1,-1.0,39.43051173
18,448.4899304273686,0.031370071620947626,0.1,-1.0,39.43678153711397
18,448.49618269432625,0.031857103990024935,0.1,-1.0,39.4533608190025
18,448.5024349612839,0.03234413635910224,0.1,-1.0,39.469940100891016
18,448.50868722824157,0.032831168728179545,0.1,-1.0,39.48651938277954
18,448.5114767,0.03304846,0.1,-1.0,39.49391629
18,448.5172940506835,0.033318201097256854,0.1,-1.0,39.500961977317615
18,448.52779759691344,0.03380523346633416,0.1,-1.0,39.51368335281794
18,448.53830114314337,0.034292265835411465,0.1,-1.0,39.52640472831827
18,448.5488046893733,0.03477929820448877,0.1,-1.0,39.539126103818596
18,448.551708,0.03491392,0.1,-1.0,39.54264245
18,448.561814971796,0.03526633057356608,0.1,-1.0,39.54974332553176
18,448.5757828342475,0.035753362942643384,0.1,-1.0,39.55955675478775
18,448.58975069669896,0.03624039531172069,0.1,-1.0,39.56937018404374
18,448.6037185591504,0.036727427680798,0.1,-1.0,39.57918361329973
18,448.6052808,0.0367819,0.1,-1.0,39.5802812
18,448.62031947901005,0.0372144600498753,0.1,-1.0,39.586295096168314
18,448.6372519799846,0.03770149241895261,0.1,-1.0,39.59306632272768
18,448.65418448095915,0.03818852478802992,0.1,-1.0,39.599837549287045
18,448.6702872,0.03865169,0.1,-1.0,39.60627695
18,448.6712456872584,0.03867555715710723,0.1,-1.0,39.60641431827518
18,448.6908045445651,0.03916258952618453,0.1,-1.0,39.60921745047035
18,448.71036340187175,0.03964962189526184,0.1,-1.0,39.612020582665515
18,448.7299222591784,0.04013665426433915,0.1,-1.0,39.61482371486068
18,448.7454083,0.04052227,0.1,-1.0,39.61704314
18,448.7499556103451,0.04062368663341645,0.1,-1.0,39.61702963647159
18,448.7717931261028,0.04111071900249376,0.1,-1.0,39.61696478857425
18,448.7936306418605,0.04159775137157107,0.1,-1.0,39.616899940676916
18,448.8154681576181,0.04208478374064837,0.1,-1.0,39.616835092779574
18,448.8292691,0.04239258,0.1,-1.0,39.61679411
18,448.8379786386635,0.04257181610972568,0.1,-1.0,39.61663272788792
18,448.86164478080065,0.04305884847880299,0.1,-1.0,39.61619420959774
18,448.8853109229378,0.043545880847880296,0.1,-1.0,39.61575569130756
18,448.9089770650749,0.0440329132169576,0.1,-1.0,39.61531717301738
18,448.9201012,0.04426184,0.1,-1.0,39.61511105
18,448.9333137899702,0.044519945586034906,0.1,-1.0,39.61527821572771
18,448.95824528832986,0.045006977955112215,0.1,-1.0,39.615593649119326
18,448.9831767866895,0.04549401032418952,0.1,-1.0,39.61590908251094
18,449.00810828504916,0.045981042693266826,0.1,-1.0,39.61622451590255
18,449.0157161,0.04612966,0.1,-1.0,39.61632077
18,449.03345680382256,0.046468075062344134,0.1,-1.0,39.61719018029433
18,449.05898845998445,0.04695510743142144,0.1,-1.0,39.61844139811074
18,449.0845201161464,0.047442139800498745,0.1,-1.0,39.61969261592714
18,449.1100517723083,0.047929172169576054,0.1,-1.0,39.62094383374355
18,449.1135598,0.04799609,0.1,-1.0,39.62111575
18,449.135474383644,0.04841620453865336,0.1,-1.0,39.622574726834564
18,449.1608796258041,0.048903236907730664,0.1,-1.0,39.62426609639879
18,449.1862848679642,0.04939026927680797,0.1,-1.0,39.62595746596302
18,449.2108648,0.04986148,0.1,-1.0,39.62759389
18,449.21166455741906,0.04987730164588528,0.1,-1.0,39.62762370621292
18,449.23628321930175,0.05036433401496258,0.1,-1.0,39.628541528601545
18,449.26090188118445,0.05085136638403989,0.1,-1.0,39.62945935099017
18,449.2855205430671,0.0513383987531172,0.1,-1.0,39.63037717337879
18,449.3051288,0.05172631,0.1,-1.0,39.6311082
18,449.3099040767797,0.05182543112219451,0.1,-1.0,39.63095376387925
18,449.3333674346547,0.05231246349127181,0.1,-1.0,39.63019494085447
18,449.3568307925297,0.05279949586034912,0.1,-1.0,39.6294361178297
18,449.3802941504047,0.05328652822942643,0.1,-1.0,39.62867729480492
18,449.3949634,0.05359102,0.1,-1.0,39.62820288
18,449.4033743577593,0.05377356059850373,0.1,-1.0,39.62762534510249
18,449.4258154405501,0.05426059296758104,0.1,-1.0,39.62608443753635
18,449.4482565233409,0.05474762533665835,0.1,-1.0,39.62454352997022
18,449.4706976061317,0.05523465770573565,0.1,-1.0,39.62300262240408
18,449.4808863,0.05545578,0.1,-1.0,39.62230302
18,449.49292996056687,0.05572169007481296,0.1,-1.0,39.6217527206817
18,449.5149887431924,0.05620872244389027,0.1,-1.0,39.620744810090564
18,449.5370475258179,0.056695754812967576,0.1,-1.0,39.61973689949943
18,449.55910630844346,0.05718278718204488,0.1,-1.0,39.618728988908295
18,449.5653391,0.0573204,0.1,-1.0,39.6184442
18,449.581497200277,0.05766981955112219,0.1,-1.0,39.61722146025615
18,449.60401888755064,0.058156851920199495,0.1,-1.0,39.6155171657131
18,449.6265405748243,0.0586438842892768,0.1,-1.0,39.61381287117005
18,449.6490622620979,0.059130916658354106,0.1,-1.0,39.612108576627
18,449.6515401,0.0591845,0.1,-1.0,39.61192107
18,449.67250491936784,0.059617949027431415,0.1,-1.0,39.60954643425253
18,449.696061427741,0.060104981396508717,0.1,-1.0,39.606878243991176
18,449.7196179361141,0.060592013765586025,0.1,-1.0,39.60421005372982
18,449.7416646,0.06104783,0.1,-1.0,39.60171288
18,449.7432374315029,0.061079046134663334,0.1,-1.0,39.60163179115377
18,449.76777665973486,0.06156607850374064,0.1,-1.0,39.60036664755703
18,449.79231588796677,0.062053110872817945,0.1,-1.0,39.59910150396029
18,449.8168551161987,0.06254014324189526,0.1,-1.0,39.59783636036355
18,449.8355131,0.06291045,0.1,-1.0,39.59687443
18,449.84147050835685,0.06302717561097257,0.1,-1.0,39.5971681442497
18,449.8663275271501,0.06351420798004988,0.1,-1.0,39.59839365376445
18,449.89118454594336,0.06400124034912719,0.1,-1.0,39.59961916327919
18,449.9160415647366,0.06448827271820448,0.1,-1.0,39.60084467279394
18,449.930554,0.06477262,0.1,-1.0,39.60156017
18,449.94063455754366,0.06497530508728179,0.1,-1.0,39.60277855553595
18,449.96485714780897,0.0654623374563591,0.1,-1.0,39.60570621638155
18,449.9890797380743,0.06594936982543641,0.1,-1.0,39.608633877227156
18,450.0133023283396,0.06643640219451372,0.1,-1.0,39.611561538072756
18,450.0231617,0.06663464,0.1,-1.0,39.61275319
18,450.0366288232866,0.06692343456359102,0.1,-1.0,39.61442141481528
18,450.05934020980783,0.06741046693266833,0.1,-1.0,39.61723476238608
18,450.08205159632905,0.06789749930174563,0.1,-1.0,39.62004810995688
18,450.1047629828503,0.06838453167082294,0.1,-1.0,39.622861457527684
18,450.1099997,0.06849683,0.1,-1.0,39.62351015
18,450.1258230868852,0.06887156403990025,0.1,-1.0,39.62455161745474
18,450.14638834325626,0.06935859640897755,0.1,-1.0,39.625905186407095
18,450.16695359962733,0.06984562877805486,0.1,-1.0,39.62725875535945
18,450.1875188559984,0.07033266114713217,0.1,-1.0,39.628612324311796
18,450.1886589,0.07035966,0.1,-1.0,39.62868736
18,450.2056672234666,0.07081969351620947,0.1,-1.0,39.629170581266564
18,450.2236737464265,0.07130672588528678,0.1,-1.0,39.62968216224914
18,450.24168026938645,0.07179375825436408,0.1,-1.0,39.630193743231715
18,450.257579,0.07222378,0.1,-1.0,39.63064544
18,450.259361017728,0.0722807906234414,0.1,-1.0,39.63073370147499
18,450.274584501763,0.0727678229925187,0.1,-1.0,39.63148770472325
18,450.289807985798,0.07325485536159601,0.1,-1.0,39.63224170797151
18,450.305031469833,0.07374188773067332,0.1,-1.0,39.63299571121976
18,450.3159067,0.07408981,0.1,-1.0,39.63353435
18,450.3194656135788,0.07422892009975061,0.1,-1.0,39.63372444564229
18,450.3319255723793,0.07471595246882792,0.1,-1.0,39.634389981294845
18,450.3443855311798,0.07520298483790523,0.1,-1.0,39.63505551694741
18,450.3568454899803,0.07569001720698254,0.1,-1.0,39.63572105259997
18,450.3637032,0.07595807,0.1,-1.0,39.63608735
18,450.36821178141525,0.07617704957605985,0.1,-1.0,39.63580198108051
18,450.3782393151578,0.07666408194513716,0.1,-1.0,39.63516729220486
18,450.3882668489004,0.07715111431421447,0.1,-1.0,39.63453260332921
18,450.398294382643,0.07763814668329176,0.1,-1.0,39.63389791445357
18,450.4022109,0.07782837,0.1,-1.0,39.63365002
18,450.4071848561191,0.07812517905236907,0.1,-1.0,39.63228681859367
18,450.41534659381887,0.07861221142144638,0.1,-1.0,39.630049948777355
18,450.4235083315187,0.07909924379052369,0.1,-1.0,39.62781307896104
18,450.43167006921846,0.079586276159601,0.1,-1.0,39.625576209144725
18,450.4335762,0.07970002,0.1,-1.0,39.6250538
18,450.43883208605297,0.0800733085286783,0.1,-1.0,39.622587437269
18,450.44568948037215,0.08056034089775561,0.1,-1.0,39.61936955514404
18,450.45254687469134,0.08104737326683291,0.1,-1.0,39.61615167301909
18,450.4594042690106,0.08153440563591022,0.1,-1.0,39.61293379089413
18,450.4599343,0.08157205,0.1,-1.0,39.61268507
18,450.4653626381638,0.08202143800498753,0.1,-1.0,39.60997667104568
18,450.4712456977175,0.08250847037406484,0.1,-1.0,39.607041394748826
18,450.47712875727126,0.08299550274314214,0.1,-1.0,39.60410611845197
18,450.4825409,0.08344355,0.1,-1.0,39.6014058
18,450.4829401553205,0.08348253511221945,0.1,-1.0,39.6013366341227
18,450.4879279635764,0.08396956748129675,0.1,-1.0,39.60047256014257
18,450.4929157718324,0.08445659985037406,0.1,-1.0,39.59960848616244
18,450.4979035800883,0.08494363221945136,0.1,-1.0,39.598744412182306
18,450.5016966,0.085314,0.1,-1.0,39.59808732
18,450.5026765947761,0.08543066458852867,0.1,-1.0,39.59844258370896
18,450.50676771774243,0.08591769695760598,0.1,-1.0,39.59992568091957
18,450.51085884070875,0.08640472932668329,0.1,-1.0,39.60140877813018
18,450.5149499636751,0.0868917616957606,0.1,-1.0,39.602891875340795
18,450.517399,0.08718331,0.1,-1.0,39.60377969
18,450.5187170636064,0.0873787940648379,0.1,-1.0,39.60446603855478
18,450.5220009099974,0.0878658264339152,0.1,-1.0,39.6061760191761
18,450.52528475638843,0.08835285880299251,0.1,-1.0,39.60788599979741
18,450.5285686027795,0.08883989117206982,0.1,-1.0,39.609595980418725
18,450.5299964,0.08905165,0.1,-1.0,39.61033947
18,450.5315206318112,0.08932692354114713,0.1,-1.0,39.61039842697043
18,450.5342174047263,0.08981395591022444,0.1,-1.0,39.61050273758765
18,450.5369141776414,0.09030098827930175,0.1,-1.0,39.610607048204876
18,450.5396109505565,0.09078802064837904,0.1,-1.0,39.6107113588221
18,450.5403372,0.09091918,0.1,-1.0,39.61073945
18,450.54208405181924,0.09127505301745635,0.1,-1.0,39.61025867875508
18,450.54447471741685,0.09176208538653366,0.1,-1.0,39.609600716091684
18,450.54686538301445,0.09224911775561097,0.1,-1.0,39.60894275342828
18,450.54925604861205,0.09273615012468828,0.1,-1.0,39.608284790764884
18,450.5495004,0.09278593,0.1,-1.0,39.60821754
18,450.55158037418505,0.09322318249376559,0.1,-1.0,39.60817894063229
18,450.55389714714664,0.0937102148628429,0.1,-1.0,39.6081359468432
18,450.5562139201083,0.09419724723192019,0.1,-1.0,39.6080929530541
18,450.558376,0.09465176,0.1,-1.0,39.60805283
18,450.55853103096746,0.0946842796009975,0.1,-1.0,39.60805032288473
18,450.56085286447853,0.0951713119700748,0.1,-1.0,39.60801277487519
18,450.56317469798967,0.09565834433915212,0.1,-1.0,39.60797522686566
18,450.56549653150074,0.09614537670822942,0.1,-1.0,39.607937678856125
18,450.5672656,0.09651646,0.1,-1.0,39.60790907
18,450.5677919992791,0.09663240907730673,0.1,-1.0,39.607828843029196
18,450.57000308619706,0.09711944144638403,0.1,-1.0,39.607491857754624
18,450.572214173115,0.09760647381546134,0.1,-1.0,39.60715487248005
18,450.57442526003297,0.09809350618453865,0.1,-1.0,39.60681788720549
18,450.5757261,0.09838004,0.1,-1.0,39.60661963
18,450.5764975910525,0.09858053855361595,0.1,-1.0,39.60689519388605
18,450.5783716250954,0.09906757092269326,0.1,-1.0,39.60756456795302
18,450.58024565913826,0.09955460329177057,0.1,-1.0,39.60823394201999
18,450.58211969318114,0.10004163566084788,0.1,-1.0,39.60890331608697
18,450.5828939,0.10024284,0.1,-1.0,39.60917985
18,450.58369692428647,0.10052866802992518,0.1,-1.0,39.610206666204206
18,450.5850652254316,0.10101570039900248,0.1,-1.0,39.611956294218906
18,450.58643352657674,0.10150273276807979,0.1,-1.0,39.613705922233606
18,450.5878018277219,0.1019897651371571,0.1,-1.0,39.615455550248306
18,450.5881267,0.1021054,0.1,-1.0,39.61587096
18,450.5887756034709,0.10247679750623441,0.1,-1.0,39.6169379396028
18,450.589626543473,0.10296382987531172,0.1,-1.0,39.618337124021075
18,450.59047748347507,0.10345086224438903,0.1,-1.0,39.61973630843934
18,450.5913284234772,0.10393789461346632,0.1,-1.0,39.62113549285762
18,450.5913816,0.10396833,0.1,-1.0,39.62122293
18,450.5917736037085,0.10442492698254363,0.1,-1.0,39.621606907934186
18,450.5921917372095,0.10491195935162094,0.1,-1.0,39.62201648068677
18,450.5926098707104,0.10539899172069825,0.1,-1.0,39.62242605343935
18,450.5929817,0.10583209,0.1,-1.0,39.62279027
18,450.59298523130406,0.10588602408977556,0.1,-1.0,39.62282712744377
18,450.5930171194732,0.10637305645885287,0.1,-1.0,39.62315995531258
18,450.5930490076424,0.10686008882793016,0.1,-1.0,39.62349278318139
18,450.5930808958115,0.10734712119700747,0.1,-1.0,39.6238256110502
18,450.5931038,0.10769694,0.1,-1.0,39.62406467
18,450.59299010001934,0.10783415356608478,0.1,-1.0,39.62438807960152
18,450.5925865278908,0.10832118593516209,0.1,-1.0,39.62553600505018
18,450.59218295576215,0.1088082183042394,0.1,-1.0,39.626683930498835
18,450.5917793836336,0.1092952506733167,0.1,-1.0,39.627831855947484
18,450.5915576,0.1095629,0.1,-1.0,39.6284627
18,450.5911416105676,0.10978228304239401,0.1,-1.0,39.628858382933934
18,450.59021811020693,0.11026931541147131,0.1,-1.0,39.62973680268149
18,450.58929460984626,0.11075634778054862,0.1,-1.0,39.63061522242904
18,450.58837110948565,0.11124338014962593,0.1,-1.0,39.6314936421766
18,450.5880177,0.11142976,0.1,-1.0,39.6318298
18,450.58711910735644,0.11173041251870323,0.1,-1.0,39.63179044179355
18,450.58566346113093,0.11221744488778054,0.1,-1.0,39.63172668473403
18,450.5842078149054,0.11270447725685785,0.1,-1.0,39.63166292767451
18,450.58275216867986,0.11319150962593516,0.1,-1.0,39.631599170615
18,450.5824364,0.11329716,0.1,-1.0,39.63158534
18,450.5809750963501,0.11367854199501246,0.1,-1.0,39.63189874198747
18,450.5791089826167,0.11416557436408976,0.1,-1.0,39.63229896253912
18,450.5772428688833,0.11465260673316707,0.1,-1.0,39.632699183090764
18,450.57537675514993,0.11513963910224438,0.1,-1.0,39.63309940364242
18,450.575281,0.11516463,0.1,-1.0,39.63311994
18,450.57331865387005,0.11562667147132169,0.1,-1.0,39.634245318210176
18,450.5712501683683,0.116113703840399,0.1,-1.0,39.63543156587371
18,450.56918168286654,0.11660073620947631,0.1,-1.0,39.63661781353725
18,450.5673512,0.11703173,0.1,-1.0,39.63766757
18,450.56710732504445,0.1170877685785536,0.1,-1.0,39.63775776902639
18,450.5649878030928,0.11757480094763091,0.1,-1.0,39.638541690507765
18,450.5628682811411,0.11806183331670822,0.1,-1.0,39.63932561198914
18,450.56074875918944,0.11854886568578553,0.1,-1.0,39.640109533470515
18,450.5592284,0.11889822,0.1,-1.0,39.64067185
18,450.5586069156529,0.11903589805486284,0.1,-1.0,39.640880525219
18,450.5564084317026,0.11952293042394015,0.1,-1.0,39.64161870812246
18,450.5542099477523,0.12000996279301744,0.1,-1.0,39.64235689102591
18,450.55201146380205,0.12049699516209475,0.1,-1.0,39.643095073929366
18,450.5508052,0.12076422,0.1,-1.0,39.6435001
18,450.5496944111121,0.12098402753117206,0.1,-1.0,39.644344870446716
18,450.54723321180415,0.12147105990024937,0.1,-1.0,39.646216646858555
18,450.5447720124962,0.12195809226932668,0.1,-1.0,39.6480884232704
18,450.54231081318824,0.12244512463840398,0.1,-1.0,39.64996019968224
18,450.5413763,0.12263005,0.1,-1.0,39.65067091
18,450.5395775101186,0.1229321570074813,0.1,-1.0,39.65170548172156
18,450.5366776472365,0.12341918937655859,0.1,-1.0,39.65337333418459
18,450.5337777843544,0.1239062217456359,0.1,-1.0,39.65504118664763
18,450.53087792147227,0.1243932541147132,0.1,-1.0,39.656709039110666
18,450.5302658,0.12449606,0.1,-1.0,39.6570611
18,450.52762575988373,0.12488028648379051,0.1,-1.0,39.65682916958751
18,450.5242793351927,0.1253673188528678,0.1,-1.0,39.65653518251733
18,450.5209329105017,0.12585435122194513,0.1,-1.0,39.65624119544716
18,450.51758648581074,0.12634138359102243,0.1,-1.0,39.65594720837698
18,450.5174416,0.12636247,0.1,-1.0,39.65593448
18,450.51398033849847,0.12682841596009975,0.1,-1.0,39.65507744114193
18,450.51036243742533,0.12731544832917704,0.1,-1.0,39.654181616945166
18,450.50674453635213,0.12780248069825437,0.1,-1.0,39.653285792748406
18,450.503574,0.12822929,0.1,-1.0,39.65250074
18,450.50311762468834,0.12828951306733166,0.1,-1.0,39.65256441078053
18,450.4994268537084,0.12877654543640896,0.1,-1.0,39.653079325288466
18,450.4957360827285,0.12926357780548628,0.1,-1.0,39.653594239796405
18,450.4920453117486,0.12975061017456357,0.1,-1.0,39.654109154304344
18,450.4894236,0.13009657,0.1,-1.0,39.65447492
18,450.4883326879353,0.1302376425436409,0.1,-1.0,39.65491845506191
18,450.4845664732375,0.1307246749127182,0.1,-1.0,39.65644969513454
18,450.48080025853966,0.13121170728179551,0.1,-1.0,39.65798093520717
18,450.47703404384185,0.1316987396508728,0.1,-1.0,39.65951217527981
18,450.474979,0.13196449,0.1,-1.0,39.6603477
18,450.4731015754206,0.1321857720199501,0.1,-1.0,39.6609236053472
18,450.4689694433077,0.13267280438902743,0.1,-1.0,39.66219114866442
18,450.46483731119474,0.13315983675810472,0.1,-1.0,39.66345869198164
18,450.4607051790818,0.13364686912718204,0.1,-1.0,39.66472623529886
18,450.459122,0.13383347,0.1,-1.0,39.66521188
18,450.45611259322317,0.13413390149625934,0.1,-1.0,39.665957737623245
18,450.4512340151437,0.13462093386533666,0.1,-1.0,39.66716685454262
18,450.4463554370642,0.13510796623441396,0.1,-1.0,39.668375971462
18,450.44147685898474,0.13559499860349125,0.1,-1.0,39.66958508838138
18,450.4403864,0.13570386,0.1,-1.0,39.66985535
18,450.4359565986437,0.13608203097256857,0.1,-1.0,39.67104972608111
18,450.4302516217798,0.13656906334164587,0.1,-1.0,39.672587918736134
18,450.4245466449159,0.1370560957107232,0.1,-1.0,39.67412611139117
18,450.4188416680519,0.1375431280798005,0.1,-1.0,39.675664304046194
18,450.4184613,0.1375756,0.1,-1.0,39.67576686
18,450.4128104186891,0.13803016044887778,0.1,-1.0,39.67598913897185
18,450.4067558617671,0.1385171928179551,0.1,-1.0,39.67622729663498
18,450.40070130484514,0.1390042251870324,0.1,-1.0,39.67646545429811
18,450.3951855,0.13944792,0.1,-1.0,39.67668242
18,450.3946943978343,0.13949125755610972,0.1,-1.0,39.67649976271505
18,450.38917533601614,0.13997828992518702,0.1,-1.0,39.674447039437574
18,450.38365627419796,0.14046532229426434,0.1,-1.0,39.6723943161601
18,450.3781372123798,0.14095235466334163,0.1,-1.0,39.67034159288262
18,450.3739749,0.14131966,0.1,-1.0,39.66879349
18,450.3729504206222,0.14143938703241893,0.1,-1.0,39.66835239165359
18,450.36878298567996,0.14192641940149625,0.1,-1.0,39.666558066944226
18,450.3646155507377,0.14241345177057355,0.1,-1.0,39.66476374223486
18,450.36044811579546,0.14290048413965087,0.1,-1.0,39.662969417525495
18,450.3579725,0.1431898,0.1,-1.0,39.66190352
18,450.35695534748066,0.14338751650872816,0.1,-1.0,39.66235809217927
18,450.3544498096052,0.14387454887780549,0.1,-1.0,39.66347783360504
18,450.3519442717298,0.14436158124688278,0.1,-1.0,39.66459757503082
18,450.34943873385436,0.14484861361596008,0.1,-1.0,39.66571731645659
18,450.3483617,0.14505797,0.1,-1.0,39.66619865
18,450.34771768128775,0.1453356459850374,0.1,-1.0,39.66821633530746
18,450.34658809869484,0.1458226783541147,0.1,-1.0,39.67175527316417
18,450.3454585161019,0.14630971072319202,0.1,-1.0,39.67529421102088
18,450.344328933509,0.1467967430922693,0.1,-1.0,39.6788331488776
18,450.3440323,0.14692464,0.1,-1.0,39.67976249
18,450.34374059000066,0.14728377546134663,0.1,-1.0,39.68253763587857
18,450.3433449949472,0.14777080783042393,0.1,-1.0,39.68630107897244
18,450.34294939989366,0.14825784019950122,0.1,-1.0,39.690064522066315
18,450.3425538048402,0.14874487256857855,0.1,-1.0,39.693827965160196
18,450.3425165,0.1487908,0.1,-1.0,39.69418286
18,450.3422120061403,0.14923190493765584,0.1,-1.0,39.69632213139915
18,450.3418758086662,0.14971893730673316,0.1,-1.0,39.698684141725224
18,450.34153961119216,0.15020596967581046,0.1,-1.0,39.7010461520513
18,450.3412279,0.15065753,0.1,-1.0,39.70323613
18,450.34117026459717,0.15069300204488778,0.1,-1.0,39.70331865567056
18,450.34037892857816,0.15118003441396508,0.1,-1.0,39.70445173590231
18,450.33958759255916,0.15166706678304237,0.1,-1.0,39.70558481613406
18,450.3387962565402,0.1521540991521197,0.1,-1.0,39.70671789636582
19,475.1971604,0.00036391,0.1,-1.0,1.20297856
19,475.2012141,0.00062313,0.1,-1.0,2.77437222
19,475.2024619089679,0.0007090621945137157,0.1,-1.0,3.4420429678662714
19,475.2068434,0.0010108,0.1,-1.0,5.78646705
19,475.2088076803069,0.0012181243890274315,0.1,-1.0,7.556229256470969
19,475.2120622,0.00156163,0.1,-1.0,10.48846145
19,475.2124585773689,0.0017271865835411472,0.1,-1.0,11.799251130713095
19,475.21367737959935,0.002236248778054863,0.1,-1.0,15.82973700531377
19,475.2138422,0.00230509,0.1,-1.0,16.37478548
19,475.21153331901814,0.0027453109725685786,0.1,-1.0,19.108964538112648
19,475.2088633780278,0.0032543731670822943,0.1,-1.0,22.270711202282406
19,475.2088453,0.00325782,0.1,-1.0,22.29211922
19,475.2024021409442,0.00376343536159601,0.1,-1.0,24.395772149937994
19,475.19591505819767,0.004272497556109725,0.1,-1.0,26.513765902400543
19,475.1940535,0.00441858,0.1,-1.0,27.12155353
19,475.1868205553252,0.0047815597506234405,0.1,-1.0,28.00603771087787
19,475.1766766872923,0.005290621945137157,0.1,-1.0,29.246485579821
19,475.1671576,0.00576833,0.1,-1.0,30.41053183
19,475.16632013082796,0.005799684139650873,0.1,-1.0,30.4511882988988
19,475.1527230779571,0.006308746334164588,0.1,-1.0,31.111282038011353
19,475.1391260250862,0.006817808528678303,0.1,-1.0,31.77137577712391
19,475.1269107,0.00727514,0.1,-1.0,32.36439102
19,475.1252093759758,0.007326870723192019,0.1,-1.0,32.39790740542686
19,475.10846729916176,0.007835932917705736,0.1,-1.0,32.72772929201118
19,475.09172522234775,0.008344995112219452,0.1,-1.0,33.05755117859551
19,475.0749831455337,0.008854057306733167,0.1,-1.0,33.38737306517984
19,475.0734189,0.00890162,0.1,-1.0,33.41818898
19,475.0557800002971,0.009363119501246882,0.1,-1.0,33.55975155055658
19,475.03632321439096,0.0098721816957606,0.1,-1.0,33.71590372977634
19,475.01686642848483,0.010381243890274314,0.1,-1.0,33.87205590899612
19,475.0080475,0.01061198,0.1,-1.0,33.94283301
19,474.9961971496284,0.01089030608478803,0.1,-1.0,33.98201720212237
19,474.9745226976255,0.011399368279301747,0.1,-1.0,34.05368562244759
19,474.9528482456226,0.011908430473815462,0.1,-1.0,34.125354042772805
19,474.9329068,0.01237679,0.1,-1.0,34.19129213
19,474.9310386514252,0.012417492668329177,0.1,-1.0,34.194190234911815
19,474.90767399617727,0.012926554862842892,0.1,-1.0,34.23043640025916
19,474.88430934092935,0.013435617057356608,0.1,-1.0,34.26668256560651
19,474.86094468568143,0.013944679251870325,0.1,-1.0,34.30292873095385
19,474.8503786,0.01417489,0.1,-1.0,34.31932016
19,474.83699228574744,0.01445374144638404,0.1,-1.0,34.33196986139086
19,474.8125546627828,0.014962803640897755,0.1,-1.0,34.35506274770535
19,474.7881170398182,0.015471865835411472,0.1,-1.0,34.378155634019826
19,474.7636794168536,0.015980928029925186,0.1,-1.0,34.40124852033431
19,474.7631023,0.01599295,0.1,-1.0,34.40179388
19,474.738988746368,0.0164899902244389,0.1,-1.0,34.419206901657816
19,474.7142919553924,0.016999052418952616,0.1,-1.0,34.43704109410824
19,474.6895951644168,0.01750811461346633,0.1,-1.0,34.45487528655866
19,474.6742901,0.01782359,0.1,-1.0,34.46592747
19,474.66519899064446,0.018017176807980047,0.1,-1.0,34.4719887164514
19,474.64129271248737,0.018526239002493762,0.1,-1.0,34.487927568133685
19,474.6173864343303,0.01903530119700748,0.1,-1.0,34.503866419815964
19,474.5934801561732,0.019544363391521196,0.1,-1.0,34.51980527149825
19,474.5879013,0.01966316,0.1,-1.0,34.52352482
19,474.57109654582274,0.02005342558603491,0.1,-1.0,34.53526295627343
19,474.54917643463216,0.020562487780548627,0.1,-1.0,34.55057417413294
19,474.5272563234416,0.021071549975062342,0.1,-1.0,34.56588539199245
19,474.5083858,0.02150979,0.1,-1.0,34.57906647
19,474.5057733412077,0.021580612169576057,0.1,-1.0,34.58121393488475
19,474.48699526629383,0.022089674364089772,0.1,-1.0,34.596649683230446
19,474.46821719137995,0.02259873655860349,0.1,-1.0,34.61208543157614
19,474.44943911646607,0.023107798753117206,0.1,-1.0,34.627521179921835
19,474.4400545,0.02336221,0.1,-1.0,34.63523542
19,474.4326874602346,0.02361686094763092,0.1,-1.0,34.64265105684526
19,474.4179603152351,0.024125923142144637,0.1,-1.0,34.657475350260555
19,474.40323317023564,0.024634985336658352,0.1,-1.0,34.67229964367585
19,474.38850602523615,0.025144047531172067,0.1,-1.0,34.687123937091144
19,474.386331,0.02521923,0.1,-1.0,34.68931331
19,474.3776616147339,0.025653109725685783,0.1,-1.0,34.69995649224504
19,474.36749000258567,0.026162171920199498,0.1,-1.0,34.7124439199572
19,474.35731839043746,0.026671234114713213,0.1,-1.0,34.724931347669354
19,474.349158,0.02707964,0.1,-1.0,34.73494965
19,474.34805261566487,0.027180296309226932,0.1,-1.0,34.73712384000447
19,474.34246221224424,0.027689358503740647,0.1,-1.0,34.748119652820066
19,474.33687180882356,0.028198420698254362,0.1,-1.0,34.75911546563565
19,474.33128140540293,0.028707482892768078,0.1,-1.0,34.770111278451246
19,474.3287016,0.0289424,0.1,-1.0,34.77518552
19,474.32790711507937,0.029216545087281793,0.1,-1.0,34.78051628442685
19,474.32643182970696,0.029725607281795508,0.1,-1.0,34.790415023319
19,474.3249565443345,0.030234669476309223,0.1,-1.0,34.80031376221115
19,474.3234812589621,0.030743731670822942,0.1,-1.0,34.810212501103294
19,474.3232986,0.03080676,0.1,-1.0,34.81143809
19,474.3247968872438,0.03125279386533666,0.1,-1.0,34.8183993052936
19,474.3265068950518,0.03176185605985037,0.1,-1.0,34.82634419874058
19,474.32821690285977,0.03227091825436409,0.1,-1.0,34.83428909218756
19,474.3295655,0.03267239,0.1,-1.0,34.84055483
19,474.33033164358426,0.0327799804488778,0.1,-1.0,34.84208282184956
19,474.33395663760905,0.03328904264339152,0.1,-1.0,34.849312486678045
19,474.33758163163384,0.033798104837905234,0.1,-1.0,34.856542151506524
19,474.3412066256587,0.03430716703241895,0.1,-1.0,34.86377181633501
19,474.3428592,0.03453924,0.1,-1.0,34.8670677
19,474.3451684172917,0.034816229226932664,0.1,-1.0,34.87035564884037
19,474.3494123918141,0.03532529142144638,0.1,-1.0,34.87639837646074
19,474.35365636633657,0.035834353615960095,0.1,-1.0,34.88244110408112
19,474.357900340859,0.03634341581047381,0.1,-1.0,34.888483831701485
19,474.3584321,0.0364072,0.1,-1.0,34.88924097
19,474.3619422731123,0.036852478004987525,0.1,-1.0,34.89083719924105
19,474.3659552636657,0.03736154019950125,0.1,-1.0,34.89266208156465
19,474.36996825421915,0.03787060239401496,0.1,-1.0,34.894486963888255
19,474.3731631,0.03827588,0.1,-1.0,34.8959398
19,474.373927032861,0.03837966458852868,0.1,-1.0,34.89552924037773
19,474.37767411462136,0.03888872678304239,0.1,-1.0,34.893515450225905
19,474.3814211963817,0.03939778897755611,0.1,-1.0,34.89150166007408
19,474.3851682781421,0.039906851172069824,0.1,-1.0,34.889487869922256
19,474.3869177,0.04014452,0.1,-1.0,34.88854768
19,474.38917068982124,0.04041591336658354,0.1,-1.0,34.887105034165586
19,474.3933967029956,0.040924975561097254,0.1,-1.0,34.88439901204126
19,474.39762271616985,0.04143403775561097,0.1,-1.0,34.88169298991692
19,474.4018487293442,0.041943099950124685,0.1,-1.0,34.87898696779259
19,474.4024227,0.04201224,0.1,-1.0,34.87861944
19,474.40739061842606,0.0424521621446384,0.1,-1.0,34.87784017850808
19,474.41313931620584,0.042961224339152115,0.1,-1.0,34.87693844493996
19,474.4188880139856,0.04347028653366583,0.1,-1.0,34.876036711371846
19,474.4234965,0.04387838,0.1,-1.0,34.87531383
19,474.42507965352274,0.043979348728179546,0.1,-1.0,34.87576718326695
19,474.4330615665474,0.04448841092269326,0.1,-1.0,34.87805289106106
19,474.44104347957204,0.04499747311720698,0.1,-1.0,34.88033859885517
19,474.4490253925967,0.0455065353117207,0.1,-1.0,34.88262430664928
19,474.4527279,0.04574267,0.1,-1.0,34.88368456
19,474.4582032417863,0.046015597506234414,0.1,-1.0,34.88581256463614
19,474.468415805349,0.04652465970074813,0.1,-1.0,34.88978170180723
19,474.47862836891176,0.047033721895261844,0.1,-1.0,34.89375083897832
19,474.4888409324745,0.04754278408977556,0.1,-1.0,34.89771997614942
19,474.4900961,0.04760535,0.1,-1.0,34.8982078
