Repository: gkronber/Empirical-Constitutive-Models-SymReg-RSPA

`AA6080.csv` contains data from Kronberger G, Kabliman E, Kronsteiner J, Kommenda M.: _Extending a physics-based constitutive model using genetic programming._ Applications in Engineering Science 9, 100080, 2022 (https://doi.org/10.1016/j.apples.2021.100080).

This is an extended dataset compared to `../2019/AA6082_all_temps_combined.csv` which contains stress-strain measurements for phip in (0.001, 0.01, 0.1, 0.316, 1, 3.16, 10) and temperature in (200, 225, 250, 275, 300, 325, 375, 400, 425, 450, 475, 500). 

We have have however only used measurements with temperature >= 350°C and for phip (0.001, 0.1, 0.1, 1, 10) in this paper.

File: data/2021/AA6082_interpolated_gt350_tomax_cv.csv (part 16 of 23)
group,temp,phi,phip,log10_epsp,kf
22,375.846567,0.07105201,1.0,0.0,67.18218454
22,375.85266394884144,0.07150400957605985,1.0,0.0,67.20060107344345
22,375.8602973472528,0.07206991441396508,1.0,0.0,67.22365862908089
22,375.8679307456641,0.07263581925187032,1.0,0.0,67.24671618471831
22,375.8755641440755,0.07320172408977556,1.0,0.0,67.26977374035575
22,375.8830972,0.07376019,1.0,0.0,67.2925282
22,375.88320819249174,0.0737676289276808,1.0,0.0,67.29282631576233
22,375.89165177343773,0.07433353376558603,1.0,0.0,67.31550500809384
22,375.9000953543837,0.07489943860349127,1.0,0.0,67.33818370042535
22,375.90853893532966,0.0754653434413965,1.0,0.0,67.36086239275686
22,375.91698251627565,0.07603124827930174,1.0,0.0,67.38354108508837
22,375.9235401,0.07647075,1.0,0.0,67.40115416
22,375.9255154174571,0.07659715311720698,1.0,0.0,67.40593453977633
22,375.93435888374245,0.07716305795511222,1.0,0.0,67.42733622750538
22,375.9432023500278,0.07772896279301746,1.0,0.0,67.44873791523445
22,375.9520458163131,0.0782948676309227,1.0,0.0,67.4701396029635
22,375.96088928259843,0.07886077246882793,1.0,0.0,67.49154129069257
22,375.9659404,0.079184,1.0,0.0,67.50376528
22,375.9696951193889,0.07942667730673317,1.0,0.0,67.51195776498162
22,375.9784508365829,0.0799925821446384,1.0,0.0,67.53106201064831
22,375.98720655377696,0.08055848698254364,1.0,0.0,67.55016625631501
22,375.99596227097095,0.08112439182044888,1.0,0.0,67.5692705019817
22,376.004717988165,0.08169029665835412,1.0,0.0,67.5883747476484
22,376.0079582,0.08189972,1.0,0.0,67.59544462
22,376.0131889171208,0.08225620149625934,1.0,0.0,67.60591933727817
22,376.0214925406059,0.08282210633416458,1.0,0.0,67.62254767071373
22,376.02979616409095,0.08338801117206981,1.0,0.0,67.63917600414928
22,376.0380997875761,0.08395391600997505,1.0,0.0,67.65580433758484
22,376.04640341106114,0.08451982084788029,1.0,0.0,67.67243267102039
22,376.0478333,0.08461727,1.0,0.0,67.67529608
22,376.05417256173104,0.08508572568578553,1.0,0.0,67.68726445024103
22,376.06183053022454,0.08565163052369076,1.0,0.0,67.70172250641744
22,376.0694884987181,0.086217535361596,1.0,0.0,67.71618056259385
22,376.0771464672116,0.08678344019950124,1.0,0.0,67.73063861877024
22,376.0846229,0.08733593,1.0,0.0,67.74475394
22,376.0847867537573,0.08734934503740648,1.0,0.0,67.74506688703207
22,376.0916988205042,0.08791524987531171,1.0,0.0,67.7582683589396
22,376.098610887251,0.08848115471321695,1.0,0.0,67.77146983084714
22,376.1055229539979,0.08904705955112219,1.0,0.0,67.78467130275467
22,376.1124350207447,0.08961296438902742,1.0,0.0,67.79787277466221
22,376.1178395,0.09005544,1.0,0.0,67.80819488
22,376.1191689932874,0.09017886922693266,1.0,0.0,67.81118186184757
22,376.1252645243217,0.0907447740648379,1.0,0.0,67.82487673396399
22,376.131360055356,0.09131067890274314,1.0,0.0,67.83857160608041
22,376.13745558639033,0.09187658374064837,1.0,0.0,67.85226647819684
22,376.14355111742464,0.09244248857855361,1.0,0.0,67.86596135031326
22,376.1471439,0.09277604,1.0,0.0,67.87403328
22,376.149303123265,0.09300839341645885,1.0,0.0,67.87988365190272
22,376.1545619867256,0.09357429825436409,1.0,0.0,67.89413243642136
22,376.1598208501862,0.09414020309226932,1.0,0.0,67.90838122094
22,376.16507971364683,0.09470610793017456,1.0,0.0,67.92263000545864
22,376.17033857710743,0.0952720127680798,1.0,0.0,67.93687878997729
22,376.1724418,0.09549834,1.0,0.0,67.94257743
22,376.1751397385646,0.09583791760598503,1.0,0.0,67.95026805734356
22,376.17963584331113,0.09640382244389027,1.0,0.0,67.96308445967264
22,376.18413194805765,0.09696972728179551,1.0,0.0,67.97590086200174
22,376.1886280528041,0.09753563211970075,1.0,0.0,67.98871726433082
22,376.19312415755064,0.09810153695760598,1.0,0.0,68.00153366665991
22,376.1940891,0.09822299,1.0,0.0,68.00428429
22,376.1971357526004,0.09866744179551122,1.0,0.0,68.01291968425929
22,376.2010149481924,0.09923334663341646,1.0,0.0,68.02391482802494
22,376.2048941437844,0.09979925147132168,1.0,0.0,68.03490997179058
22,376.2087733393763,0.10036515630922692,1.0,0.0,68.04590511555624
22,376.2126525349683,0.10093106114713216,1.0,0.0,68.05690025932188
22,376.2127851,0.1009504,1.0,0.0,68.057276
22,376.21607303600376,0.1014969659850374,1.0,0.0,68.06716419712498
22,376.2194773072943,0.10206287082294263,1.0,0.0,68.07740226305732
22,376.2228815785848,0.10262877566084787,1.0,0.0,68.08764032898966
22,376.22628584987535,0.1031946804987531,1.0,0.0,68.097878394922
22,376.2292092,0.10368064,1.0,0.0,68.10667013
22,376.2296371776865,0.10376058533665834,1.0,0.0,68.10807541511674
22,376.2326666807626,0.10432649017456358,1.0,0.0,68.11802293275123
22,376.2356961838386,0.10489239501246882,1.0,0.0,68.12797045038572
22,376.23872568691473,0.10545829985037405,1.0,0.0,68.1379179680202
22,376.2417551899908,0.10602420468827929,1.0,0.0,68.14786548565469
22,376.2438387,0.1064134,1.0,0.0,68.15470679
22,376.2446980315963,0.10659010952618453,1.0,0.0,68.15783380413599
22,376.2474500049515,0.10715601436408977,1.0,0.0,68.16784793560905
22,376.2502019783067,0.107721919201995,1.0,0.0,68.1778620670821
22,376.25295395166194,0.10828782403990024,1.0,0.0,68.18787619855514
22,376.25570592501714,0.10885372887780548,1.0,0.0,68.1978903300282
22,376.2571371,0.10914803,1.0,0.0,68.20309822
22,376.2583950147578,0.10941963371571072,1.0,0.0,68.20767141584297
22,376.26101596581975,0.10998553855361595,1.0,0.0,68.21719998081656
22,376.2636369168817,0.11055144339152119,1.0,0.0,68.22672854579015
22,376.26625786794364,0.11111734822942643,1.0,0.0,68.23625711076375
22,376.2688788190056,0.11168325306733166,1.0,0.0,68.24578567573734
22,376.2698075,0.11188377,1.0,0.0,68.24916193
22,376.271538835818,0.1122491579052369,1.0,0.0,68.25438156931618
22,376.27422029106424,0.11281506274314214,1.0,0.0,68.26246563312564
22,376.27690174631056,0.11338096758104738,1.0,0.0,68.2705496969351
22,376.2795832015568,0.11394687241895261,1.0,0.0,68.27863376074458
22,376.28226465680314,0.11451277725685785,1.0,0.0,68.28671782455405
22,376.282773,0.11462006,1.0,0.0,68.28825038
22,376.2851564914953,0.11507868209476309,1.0,0.0,68.29421364035846
22,376.2880975390019,0.11564458693266833,1.0,0.0,68.30157185080031
22,376.29103858650853,0.11621049177057356,1.0,0.0,68.30893006124217
22,376.29397963401516,0.1167763966084788,1.0,0.0,68.31628827168402
22,376.2969206815218,0.11734230144638404,1.0,0.0,68.32364648212587
22,376.2969952,0.11735664,1.0,0.0,68.32383292
22,376.30030977294734,0.11790820628428927,1.0,0.0,68.33128551575236
22,376.3037105117523,0.1184741111221945,1.0,0.0,68.33893184967691
22,376.30711125055717,0.11904001596009973,1.0,0.0,68.34657818360148
22,376.3105119893621,0.11960592079800497,1.0,0.0,68.35422451752603
22,376.3134424,0.12009356,1.0,0.0,68.36081335
22,376.31400556022277,0.12017182563591021,1.0,0.0,68.36187405576517
22,376.3180775273242,0.12073773047381545,1.0,0.0,68.36954355869739
22,376.3221494944256,0.12130363531172068,1.0,0.0,68.3772130616296
22,376.326221461527,0.12186954014962592,1.0,0.0,68.38488256456182
22,376.3302934286284,0.12243544498753116,1.0,0.0,68.39255206749404
22,376.3331395,0.12283098,1.0,0.0,68.39791261
22,376.3346163139208,0.1230013498254364,1.0,0.0,68.40001097213398
22,376.3395217374036,0.12356725466334163,1.0,0.0,68.40698094630785
22,376.34442716088637,0.12413315950124687,1.0,0.0,68.41395092048172
22,376.34933258436917,0.12469906433915211,1.0,0.0,68.4209208946556
22,376.35423800785196,0.12526496917705734,1.0,0.0,68.42789086882945
22,376.3568743,0.1255691,1.0,0.0,68.4316367
22,376.35951446994926,0.1258308740149626,1.0,0.0,68.43452088457067
22,376.36522200722095,0.12639677885286782,1.0,0.0,68.44075593430311
22,376.37092954449264,0.12696268369077304,1.0,0.0,68.44699098403555
22,376.3766370817644,0.1275285885286783,1.0,0.0,68.453226033768
22,376.3823446190361,0.12809449336658352,1.0,0.0,68.45946108350044
22,376.3845004,0.12830824,1.0,0.0,68.46181611
22,376.3883532406336,0.12866039820448877,1.0,0.0,68.4659825977785
22,376.3945446089631,0.129226303042394,1.0,0.0,68.47267798513815
22,376.4007359772925,0.12979220788029924,1.0,0.0,68.47937337249779
22,376.406927345622,0.13035811271820447,1.0,0.0,68.48606875985743
22,376.41311871395146,0.13092401755610972,1.0,0.0,68.49276414721707
22,376.4144849,0.13104889,1.0,0.0,68.49424155
22,376.41929109130575,0.13148992239401494,1.0,0.0,68.50071786806086
22,376.4254580916185,0.1320558272319202,1.0,0.0,68.50902786925849
22,376.43162509193127,0.13262173206982542,1.0,0.0,68.51733787045612
22,376.43779209224397,0.13318763690773067,1.0,0.0,68.52564787165375
22,376.4439590925567,0.1337535417456359,1.0,0.0,68.53395787285137
22,376.4443734,0.13379156,1.0,0.0,68.53451615
22,376.44968946044975,0.13431944658354114,1.0,0.0,68.54251474411733
22,376.4553883821896,0.13488535142144636,1.0,0.0,68.55108939490135
22,376.46108730392945,0.13545125625935162,1.0,0.0,68.55966404568537
22,376.4667862256693,0.13601716109725684,1.0,0.0,68.5682386964694
22,376.4720152,0.1365364,1.0,0.0,68.57610626
22,376.4724330894676,0.1365830659351621,1.0,0.0,68.57661638442333
22,376.47750071900543,0.1371489707730673,1.0,0.0,68.58280252165802
22,376.4825683485433,0.13771487561097256,1.0,0.0,68.58898865889272
22,376.48763597808113,0.1382807804488778,1.0,0.0,68.59517479612741
22,376.4927036076189,0.13884668528678304,1.0,0.0,68.6013609333621
22,376.4966105,0.13928297,1.0,0.0,68.60613014
22,376.49765723380295,0.13941259012468826,1.0,0.0,68.60695085892203
22,376.5022271393214,0.1399784949625935,1.0,0.0,68.61053401246132
22,376.50679704483986,0.14054439980049874,1.0,0.0,68.6141171660006
22,376.5113669503583,0.141110304638404,1.0,0.0,68.61770031953988
22,376.5159368558768,0.1416762094763092,1.0,0.0,68.62128347307916
22,376.5187966,0.14203034,1.0,0.0,68.62352573
22,376.5204201812338,0.14224211431421446,1.0,0.0,68.62456374752689
22,376.52475872662524,0.1428080191521197,1.0,0.0,68.62733754539032
22,376.52909727201666,0.14337392399002494,1.0,0.0,68.63011134325374
22,376.53343581740813,0.14393982882793016,1.0,0.0,68.63288514111717
22,376.53777436279955,0.1445057336658354,1.0,0.0,68.6356589389806
22,376.5398578,0.14477749,1.0,0.0,68.63699096
22,376.54209993629047,0.14507163850374064,1.0,0.0,68.63875412862578
22,376.5464135253718,0.14563754334164586,1.0,0.0,68.64214624397799
22,376.55072711445314,0.1462034481795511,1.0,0.0,68.6455383593302
22,376.5550407035345,0.14676935301745633,1.0,0.0,68.64893047468242
22,376.55935429261575,0.14733525785536158,1.0,0.0,68.65232259003463
22,376.56079,0.14752361,1.0,0.0,68.6534516
22,376.5636786015047,0.1479011626932668,1.0,0.0,68.65635685302202
22,376.56800825825314,0.14846706753117206,1.0,0.0,68.66071146833751
22,376.5723379150016,0.14903297236907728,1.0,0.0,68.665066083653
22,376.57666757175,0.14959887720698253,1.0,0.0,68.66942069896848
22,376.58099722849846,0.15016478204488776,1.0,0.0,68.67377531428397
22,376.581789,0.15026827,1.0,0.0,68.67457165
22,376.5852289294417,0.150730686882793,1.0,0.0,68.67800387589311
22,376.58943870807553,0.15129659172069823,1.0,0.0,68.6822042269399
22,376.5936484867094,0.15186249655860348,1.0,0.0,68.68640457798669
22,376.59785826534323,0.1524284013965087,1.0,0.0,68.69060492903348
22,376.6020680439771,0.15299430623441396,1.0,0.0,68.69480528008029
22,376.6021958,0.15301148,1.0,0.0,68.69493275
22,376.6059068197123,0.15356021107231918,1.0,0.0,68.69852058530837
22,376.6097339840824,0.15412611591022443,1.0,0.0,68.70222070994325
22,376.6135611484525,0.15469202074812965,1.0,0.0,68.70592083457812
22,376.61738831282264,0.1552579255860349,1.0,0.0,68.70962095921301
22,376.6207418,0.15575379,1.0,0.0,68.71286313
22,376.6211327608944,0.15582383042394013,1.0,0.0,68.71349894875114
22,376.6242916033044,0.15638973526184538,1.0,0.0,68.71863616647565
22,376.62745044571443,0.1569556400997506,1.0,0.0,68.72377338420017
22,376.63060928812445,0.15752154493765586,1.0,0.0,68.72891060192468
22,376.63376813053446,0.15808744977556108,1.0,0.0,68.7340478196492
22,376.6360493,0.15849612,1.0,0.0,68.73775768
22,376.6366929628997,0.15865335461346633,1.0,0.0,68.73966396326843
22,376.63900957716726,0.15921925945137155,1.0,0.0,68.74652488848227
22,376.6413261914348,0.1597851642892768,1.0,0.0,68.75338581369611
22,376.64364280570237,0.16035106912718203,1.0,0.0,68.76024673890996
22,376.64595941996987,0.16091697396508728,1.0,0.0,68.76710766412381
22,376.6472794,0.16123942,1.0,0.0,68.77101694
22,376.647926909178,0.1614828788029925,1.0,0.0,68.77368089843681
22,376.6494320039699,0.16204878364089775,1.0,0.0,68.77987310405369
22,376.65093709876174,0.16261468847880298,1.0,0.0,68.78606530967058
22,376.65244219355367,0.16318059331670823,1.0,0.0,68.79225751528746
22,376.65394728834553,0.16374649815461345,1.0,0.0,68.79844972090433
22,376.6545793,0.16398413,1.0,0.0,68.80104992
22,376.655109222235,0.16431240299251867,1.0,0.0,68.80344647854322
22,376.6560227471467,0.16487830783042393,1.0,0.0,68.80757786950392
22,376.6569362720584,0.16544421266832915,1.0,0.0,68.81170926046461
22,376.6578497969701,0.1660101175062344,1.0,0.0,68.8158406514253
22,376.65876332188174,0.16657602234413962,1.0,0.0,68.81997204238598
22,376.6590119,0.16673001,1.0,0.0,68.82109623
22,376.6594693641158,0.16714192718204487,1.0,0.0,68.82309632052795
22,376.66009784277026,0.1677078320199501,1.0,0.0,68.82584410808175
22,376.6607263214247,0.16827373685785535,1.0,0.0,68.82859189563555
22,376.6613548000791,0.16883964169576057,1.0,0.0,68.83133968318934
22,376.66198327873354,0.16940554653366582,1.0,0.0,68.83408747074314
22,376.662062,0.16947643,1.0,0.0,68.83443165
22,376.6626135798957,0.16997145137157105,1.0,0.0,68.83720312763394
22,376.66324414202774,0.1705373562094763,1.0,0.0,68.8403714607429
22,376.6638747041598,0.17110326104738152,1.0,0.0,68.84353979385186
22,376.6645052662918,0.17166916588528677,1.0,0.0,68.84670812696082
22,376.6651221,0.17222275,1.0,0.0,68.84980748
22,376.6651404081975,0.172235070723192,1.0,0.0,68.8499019055986
22,376.66598132454294,0.17280097556109725,1.0,0.0,68.85423898080427
22,376.66682224088834,0.17336688039900247,1.0,0.0,68.85857605600995
22,376.6676631572338,0.17393278523690772,1.0,0.0,68.86291313121562
22,376.6685040735792,0.17449869007481295,1.0,0.0,68.8672502064213
22,376.6692023,0.17496857,1.0,0.0,68.87085135
22,376.66939853882815,0.1750645949127182,1.0,0.0,68.87150893528455
22,376.67055503560704,0.17563049975062342,1.0,0.0,68.87538429099516
22,376.67171153238587,0.17619640458852867,1.0,0.0,68.87925964670576
22,376.67286802916476,0.1767623094264339,1.0,0.0,68.88313500241637
22,376.6740245259436,0.17732821426433915,1.0,0.0,68.88701035812697
22,376.6748126,0.17771384,1.0,0.0,68.88965115
22,376.67528216713646,0.17789411910224437,1.0,0.0,68.89040167256242
22,376.67675616113206,0.17846002394014962,1.0,0.0,68.89275759925464
22,376.67823015512766,0.17902592877805484,1.0,0.0,68.89511352594687
22,376.67970414912327,0.1795918336159601,1.0,0.0,68.89746945263909
22,376.6811781431188,0.18015773845386532,1.0,0.0,68.89982537933132
22,376.6819621,0.18045872,1.0,0.0,68.9010784
22,376.6827733224961,0.18072364329177057,1.0,0.0,68.90208616597037
22,376.6845061815892,0.1812895481296758,1.0,0.0,68.904238863207
22,376.6862390406823,0.18185545296758102,1.0,0.0,68.90639156044362
22,376.68797189977545,0.18242135780548627,1.0,0.0,68.90854425768025
22,376.6897047588686,0.1829872626433915,1.0,0.0,68.91069695491689
22,376.6903669,0.1832035,1.0,0.0,68.91151952
22,376.691576831293,0.18355316748129674,1.0,0.0,68.91336311078604
22,376.6935349944305,0.18411907231920197,1.0,0.0,68.91634679385851
22,376.6954931575679,0.18468497715710722,1.0,0.0,68.91933047693097
23,399.7349768,0.00028857,1.0,0.0,0.19351578
23,399.7423148,0.00046154,1.0,0.0,0.36424934
23,399.7522500008178,0.0007328586034912718,1.0,0.0,1.0128531234775118
23,399.7523145,0.00073462,1.0,0.0,1.01706385
23,399.7636378,0.00114325,1.0,0.0,2.78689774
23,399.766245877814,0.0012657172069825437,1.0,0.0,3.553926929556071
23,399.776125,0.00172961,1.0,0.0,6.45935216
23,399.7773735297065,0.0017985758104738154,1.0,0.0,6.97755126389209
23,399.7870201907299,0.0023314344139650873,1.0,0.0,10.98137357719914
23,399.7907786,0.00253904,1.0,0.0,12.54129186
23,399.79637663833563,0.0028642930174563592,1.0,0.0,15.014194733683844
23,399.80554784576407,0.0033971516209476307,1.0,0.0,19.06552554729429
23,399.8092381,0.00361156,1.0,0.0,20.69567521
23,399.81484804463753,0.003930010224438903,1.0,0.0,22.77328387521185
23,399.824235091767,0.004462868827930174,1.0,0.0,26.24971933352176
23,399.8332008,0.00497181,1.0,0.0,29.57011451
23,399.8336456927105,0.004995727431421446,1.0,0.0,29.685740958633485
23,399.84355749737915,0.005528586034912718,1.0,0.0,32.26179299615495
23,399.8534693020478,0.006061444638403989,1.0,0.0,34.837845033676416
23,399.8633811067164,0.006594303241895261,1.0,0.0,37.41389707119787
23,399.8639056,0.0066225,1.0,0.0,37.5502115
23,399.8738035283202,0.007127161845386533,1.0,0.0,39.17533548156294
23,399.88425447940824,0.007660020448877805,1.0,0.0,40.891259328852286
23,399.8947054304963,0.008192879052369078,1.0,0.0,42.60718317614163
23,399.9016002,0.00854442,1.0,0.0,43.73922363
23,399.90526376285817,0.00872573765586035,1.0,0.0,44.10741062162291
23,399.91603028738183,0.009258596259351621,1.0,0.0,45.1894431752036
23,399.9267968119055,0.009791454862842892,1.0,0.0,46.27147572878429
23,399.93756333642915,0.010324313466334166,1.0,0.0,47.35350828236498
23,399.945197,0.01070212,1.0,0.0,48.12068923
23,399.9483234879973,0.010857172069825437,1.0,0.0,48.317865915508655
23,399.9590681109485,0.011390030673316709,1.0,0.0,48.995491782738064
23,399.9698127338997,0.01192288927680798,1.0,0.0,49.67311764996747
23,399.9805573568509,0.012455747880299252,1.0,0.0,50.35074351719688
23,399.9913019798021,0.012988606483790523,1.0,0.0,51.02836938442629
23,399.9925859,0.01305228,1.0,0.0,51.10934175
23,400.0018012007865,0.013521465087281796,1.0,0.0,51.49380817693568
23,400.01226711805657,0.014054323690773068,1.0,0.0,51.93045087701191
23,400.0227330353266,0.01458718229426434,1.0,0.0,52.367093577088134
23,400.0331989525967,0.01512004089775561,1.0,0.0,52.80373627716436
23,400.0416664,0.01555115,1.0,0.0,53.15700193
23,400.0436064294409,0.015652899501246882,1.0,0.0,53.213227462614775
23,400.0537662962308,0.016185758104738154,1.0,0.0,53.50767862377545
23,400.0639261630207,0.016718616708229425,1.0,0.0,53.80212978493612
23,400.0740860298106,0.017251475311720697,1.0,0.0,54.09658094609679
23,400.0842458966005,0.017784333915211968,1.0,0.0,54.39103210725746
23,400.0914008,0.01815959,1.0,0.0,54.59839404
23,400.09437160618654,0.01831719251870324,1.0,0.0,54.6601118375733
23,400.1044159864975,0.01885005112219451,1.0,0.0,54.86878146859225
23,400.1144603668084,0.019382909725685783,1.0,0.0,55.07745109961121
23,400.1245047471193,0.019915768329177054,1.0,0.0,55.28612073063017
23,400.1345491274302,0.02044862693266833,1.0,0.0,55.49479036164913
23,400.1420266,0.02084531,1.0,0.0,55.65013309
23,400.1446248737162,0.0209814855361596,1.0,0.0,55.690006253111534
23,400.15479198994683,0.021514344139650872,1.0,0.0,55.84603103268346
23,400.16495910617743,0.022047202743142143,1.0,0.0,56.00205581225539
23,400.17512622240804,0.022580061346633415,1.0,0.0,56.15808059182732
23,400.18529333863864,0.023112919950124686,1.0,0.0,56.31410537139925
23,400.1942651,0.02358313,1.0,0.0,56.45178621
23,400.1954846808474,0.023645778553615958,1.0,0.0,56.46632610857423
23,400.20585785165,0.02417863715710723,1.0,0.0,56.589995524737624
23,400.21623102245263,0.0247114957605985,1.0,0.0,56.71366494090102
23,400.22660419325524,0.025244354364089772,1.0,0.0,56.837334357064414
23,400.23697736405785,0.025777212967581044,1.0,0.0,56.96100377322781
23,400.24735053486046,0.02631007157107232,1.0,0.0,57.084673189391204
23,400.248209,0.02635417,1.0,0.0,57.09490785
23,400.25776580086307,0.02684293017456359,1.0,0.0,57.18860707024356
23,400.2681848649088,0.02737578877805486,1.0,0.0,57.2907603107194
23,400.2786039289545,0.027908647381546133,1.0,0.0,57.39291355119524
23,400.28902299300023,0.028441505985037405,1.0,0.0,57.49506679167108
23,400.2994420570459,0.028974364588528676,1.0,0.0,57.59722003214692
23,400.3027705,0.02914459,1.0,0.0,57.6298536
23,400.3096736491082,0.029507223192019948,1.0,0.0,57.68756665152665
23,400.3198172390345,0.03004008179551122,1.0,0.0,57.77237106743909
23,400.32996082896074,0.03057294039900249,1.0,0.0,57.857175483351526
23,400.340104418887,0.031105799002493762,1.0,0.0,57.94197989926396
23,400.3502480088133,0.031638657605985034,1.0,0.0,58.0267843151764
23,400.3560657,0.03194427,1.0,0.0,58.07542251
23,400.3601489464211,0.03217151620947631,1.0,0.0,58.10509697734121
23,400.3697235527067,0.03270437481296758,1.0,0.0,58.174679195074226
23,400.37929815899236,0.03323723341645885,1.0,0.0,58.24426141280724
23,400.388872765278,0.03377009201995012,1.0,0.0,58.313843630540255
23,400.39844737156363,0.034302950623441394,1.0,0.0,58.383425848273276
23,400.4064034,0.03474573,1.0,0.0,58.44124526
23,400.40791054819374,0.03483580922693267,1.0,0.0,58.45071295280384
23,400.4168259986157,0.03536866783042394,1.0,0.0,58.50671855739797
23,400.42574144903773,0.03590152643391521,1.0,0.0,58.5627241619921
23,400.4346568994597,0.03643438503740648,1.0,0.0,58.61872976658623
23,400.4435723498817,0.036967243640897755,1.0,0.0,58.67473537118036
23,400.4524878003037,0.03750010224438902,1.0,0.0,58.73074097577449
23,400.4532129,0.03754344,1.0,0.0,58.73529595
23,400.4609748335485,0.0380329608478803,1.0,0.0,58.77619953751534
23,400.46942393860496,0.038565819451371566,1.0,0.0,58.82072435931932
23,400.4778730436614,0.03909867805486284,1.0,0.0,58.86524918112331
23,400.4863221487179,0.03963153665835411,1.0,0.0,58.90977400292729
23,400.4947712537743,0.040164395261845384,1.0,0.0,58.95429882473128
23,400.4974515,0.04033343,1.0,0.0,58.9684231
23,400.50320190755826,0.04069725386533666,1.0,0.0,58.993602597738246
23,400.51162398877096,0.04123011246882793,1.0,0.0,59.03048064032898
23,400.52004606998366,0.0417629710723192,1.0,0.0,59.06735868291972
23,400.5284681511964,0.04229582967581047,1.0,0.0,59.10423672551045
23,400.5368902324091,0.042828688279301745,1.0,0.0,59.141114768101176
23,400.5413866,0.04311317,1.0,0.0,59.16080316
23,400.5455529054086,0.04336154688279301,1.0,0.0,59.1758969357654
23,400.554491143367,0.04389440548628429,1.0,0.0,59.20827856559068
23,400.56342938132536,0.044427264089775556,1.0,0.0,59.240660195415956
23,400.57236761928374,0.04496012269326683,1.0,0.0,59.273041825241236
23,400.5813058572421,0.0454929812967581,1.0,0.0,59.30542345506651
23,400.5878251,0.04588163,1.0,0.0,59.3290415
23,400.5905019472768,0.046025839900249374,1.0,0.0,59.336736743757996
23,400.6003929540606,0.04655869850374065,1.0,0.0,59.36517083070568
23,400.61028396084447,0.04709155710723192,1.0,0.0,59.39360491765336
23,400.6201749676283,0.04762441571072319,1.0,0.0,59.42203900460105
23,400.63006597441216,0.04815727431421446,1.0,0.0,59.45047309154873
23,400.6390097,0.0486391,1.0,0.0,59.47618399
23,400.64006238485655,0.048690132917705735,1.0,0.0,59.47860002180107
23,400.65105396064325,0.049222991521197,1.0,0.0,59.50382694178498
23,400.66204553642996,0.04975585012468828,1.0,0.0,59.52905386176889
23,400.67303711221666,0.050288708728179546,1.0,0.0,59.554280781752794
23,400.68402868800337,0.05082156733167082,1.0,0.0,59.5795077017367
23,400.6950202637901,0.05135442593516209,1.0,0.0,59.60473462172062
23,400.6956926,0.05138702,1.0,0.0,59.60627771
23,400.7068715818146,0.051887284538653364,1.0,0.0,59.628907036284886
23,400.71877891519114,0.05242014314214464,1.0,0.0,59.653010745963314
23,400.7306862485677,0.05295300174563591,1.0,0.0,59.67711445564174
23,400.74259358194416,0.05348586034912718,1.0,0.0,59.70121816532017
23,400.7545009153207,0.05401871895261845,1.0,0.0,59.7253218749986
23,400.7569284,0.05412735,1.0,0.0,59.73023577
23,400.766806136941,0.054551577556109725,1.0,0.0,59.749001507823245
23,400.779213244957,0.05508443615960099,1.0,0.0,59.77257254819053
23,400.79162035297304,0.05561729476309227,1.0,0.0,59.79614358855782
23,400.80402746098906,0.056150153366583536,1.0,0.0,59.8197146289251
23,400.81643456900514,0.05668301197007481,1.0,0.0,59.843285669292385
23,400.8206033,0.05686205,1.0,0.0,59.85120543
23,400.8288375832539,0.057215870573566086,1.0,0.0,59.86539409445339
23,400.84123852600067,0.057748729177057354,1.0,0.0,59.88676241639646
23,400.8536394687475,0.05828158778054863,1.0,0.0,59.90813073833952
23,400.8660404114942,0.058814446384039896,1.0,0.0,59.92949906028259
23,400.87844135424103,0.05934730498753117,1.0,0.0,59.95086738222565
23,400.8841544,0.05959279,1.0,0.0,59.96071165
23,400.8905672754248,0.05988016359102244,1.0,0.0,59.970545059543376
23,400.9024582631494,0.060413022194513714,1.0,0.0,59.98877852650252
23,400.914349250874,0.06094588079800498,1.0,0.0,60.00701199346167
23,400.9262402385986,0.06147873940149626,1.0,0.0,60.02524546042082
23,400.9381312263232,0.062011598004987525,1.0,0.0,60.043478927379965
23,400.9450388,0.06232114,1.0,0.0,60.0540709
23,400.9496232786658,0.06254445660847881,1.0,0.0,60.06121604166387
23,400.96056236159484,0.06307731521197008,1.0,0.0,60.078265155183416
23,400.9715014445239,0.06361017381546136,1.0,0.0,60.09531426870296
23,400.9824405274529,0.06414303241895263,1.0,0.0,60.112363382222505
23,400.99337961038196,0.0646758910224439,1.0,0.0,60.129412495742045
23,401.0010359,0.06504884,1.0,0.0,60.14134521
23,401.0039397672013,0.06520874962593516,1.0,0.0,60.146540818064196
23,401.013616174188,0.06574160822942644,1.0,0.0,60.1638538749936
23,401.02329258117464,0.06627446683291771,1.0,0.0,60.18116693192301
23,401.03296898816126,0.06680732543640898,1.0,0.0,60.19847998885241
23,401.04264539514793,0.06734018403990025,1.0,0.0,60.21579304578182
23,401.0505888,0.06777761,1.0,0.0,60.23000541
23,401.05207426909794,0.06787304264339153,1.0,0.0,60.232839206925235
23,401.06036854829773,0.0684059012468828,1.0,0.0,60.24866202203856
23,401.0686628274976,0.06893875985037407,1.0,0.0,60.26448483715188
23,401.07695710669736,0.06947161845386535,1.0,0.0,60.280307652265215
23,401.0852513858972,0.07000447705735661,1.0,0.0,60.29613046737854
23,401.0931004,0.07050873,1.0,0.0,60.31110386
23,401.09347567077094,0.07053733566084788,1.0,0.0,60.31178862402827
23,401.100466114375,0.07107019426433915,1.0,0.0,60.324544225297636
23,401.1074565579791,0.07160305286783043,1.0,0.0,60.337299826567005
23,401.1144470015832,0.0721359114713217,1.0,0.0,60.350055427836374
23,401.12143744518727,0.07266877007481297,1.0,0.0,60.36281102910574
23,401.12842788879135,0.07320162867830424,1.0,0.0,60.375566630375104
23,401.1289663,0.07324267,1.0,0.0,60.37654908
23,401.1344213729612,0.07373448728179552,1.0,0.0,60.386168070312635
23,401.14033166254967,0.07426734588528679,1.0,0.0,60.39658974912449
23,401.14624195213815,0.07480020448877805,1.0,0.0,60.40701142793634
23,401.15215224172664,0.07533306309226934,1.0,0.0,60.41743310674819
23,401.15806253131507,0.0758659216957606,1.0,0.0,60.427854785560044
23,401.1593182,0.07597913,1.0,0.0,60.43006892
23,401.16334405612594,0.07639878029925187,1.0,0.0,60.43735008080864
23,401.1684559601969,0.07693163890274314,1.0,0.0,60.44659546723445
23,401.1735678642679,0.07746449750623442,1.0,0.0,60.45584085366026
23,401.17867976833895,0.07799735610972569,1.0,0.0,60.46508624008607
23,401.18379167240994,0.07853021471321696,1.0,0.0,60.474331626511876
23,401.1855876,0.07871742,1.0,0.0,60.47757974
23,401.1885433022641,0.07906307331670823,1.0,0.0,60.48330572076264
23,401.19309980817525,0.07959593192019951,1.0,0.0,60.492132883602714
23,401.1976563140864,0.08012879052369078,1.0,0.0,60.500960046442785
23,401.2022128199975,0.08066164912718204,1.0,0.0,60.509787209282855
23,401.2067693259086,0.08119450773067333,1.0,0.0,60.51861437212293
23,401.2090134,0.08145694,1.0,0.0,60.52296174
23,401.21111673566793,0.0817273663341646,1.0,0.0,60.5275270723408
23,401.21526123036057,0.08226022493765586,1.0,0.0,60.53652278136858
23,401.2194057250532,0.08279308354114713,1.0,0.0,60.54551849039636
23,401.22355021974585,0.08332594214463841,1.0,0.0,60.55451419942414
23,401.2276947144384,0.08385880074812968,1.0,0.0,60.56350990845192
23,401.2303286,0.08419744,1.0,0.0,60.56922681
23,401.2317177169931,0.08439165935162095,1.0,0.0,60.57263140732852
23,401.23552888686294,0.08492451795511222,1.0,0.0,60.58197223234304
23,401.2393400567328,0.0854573765586035,1.0,0.0,60.59131305735756
23,401.2431512266026,0.08599023516209477,1.0,0.0,60.60065388237208
23,401.24696239647244,0.08652309376558603,1.0,0.0,60.6099947073866
23,401.2499363,0.08693889,1.0,0.0,60.61728347
23,401.25072887435186,0.08705595236907732,1.0,0.0,60.61939313078684
23,401.25433660983197,0.08758881097256858,1.0,0.0,60.62899613907703
23,401.25794434531207,0.08812166957605985,1.0,0.0,60.63859914736722
23,401.26155208079217,0.08865452817955112,1.0,0.0,60.64820215565742
23,401.26515981627233,0.0891873867830424,1.0,0.0,60.65780516394762
23,401.2685036,0.08968126,1.0,0.0,60.66670559
23,401.26877149200686,0.08972024538653367,1.0,0.0,60.66733661588326
23,401.2724330835254,0.09025310399002494,1.0,0.0,60.67596158028194
23,401.2760946750439,0.0907859625935162,1.0,0.0,60.68458654468063
23,401.27975626656246,0.09131882119700749,1.0,0.0,60.693211509079305
23,401.28341785808095,0.09185167980049876,1.0,0.0,60.70183647347799
23,401.2870794495995,0.09238453840399002,1.0,0.0,60.71046143787667
23,401.2873535,0.09242442,1.0,0.0,60.71110697
23,401.29109031832314,0.0929173970074813,1.0,0.0,60.71692031095238
23,401.2951294433999,0.09345025561097257,1.0,0.0,60.72320394831172
23,401.29916856847666,0.09398311421446384,1.0,0.0,60.72948758567106
23,401.30320769355336,0.09451597281795511,1.0,0.0,60.73577122303039
23,401.3072468186301,0.09504883142144639,1.0,0.0,60.74205486038973
23,401.3081521,0.09516826,1.0,0.0,60.7434632
23,401.31176731190146,0.09558169002493766,1.0,0.0,60.74765310695978
23,401.3164268592226,0.09611454862842893,1.0,0.0,60.753053362956386
23,401.3210864065437,0.0966474072319202,1.0,0.0,60.75845361895299
23,401.32574595386484,0.09718026583541148,1.0,0.0,60.76385387494959
23,401.3304055011859,0.09771312443890275,1.0,0.0,60.769254130946194
23,401.3321533,0.097913,1.0,0.0,60.77127977
23,401.3354859314029,0.09824598304239401,1.0,0.0,60.77553304073697
23,401.3408189997253,0.0987788416458853,1.0,0.0,60.78233936903788
23,401.3461520680477,0.09931170024937656,1.0,0.0,60.789145697338796
23,401.35148513637006,0.09984455885286783,1.0,0.0,60.79595202563971
23,401.3568182046924,0.1003774174563591,1.0,0.0,60.802758353940625
23,401.3596379,0.10065915,1.0,0.0,60.80635699
23,401.3623917642766,0.10091027605985038,1.0,0.0,60.80985314586651
23,401.3682351254695,0.10144313466334165,1.0,0.0,60.817271558490546
23,401.37407848666237,0.10197599326683292,1.0,0.0,60.82468997111458
23,401.3799218478552,0.10250885187032419,1.0,0.0,60.832108383738614
23,401.3857652090481,0.10304171047381547,1.0,0.0,60.83952679636265
23,401.3897733,0.10340721,1.0,0.0,60.84461525
23,401.39165776991643,0.10357456907730674,1.0,0.0,60.84645390874408
23,401.39765777914306,0.104107427680798,1.0,0.0,60.85230805867389
23,401.4036577883697,0.10464028628428929,1.0,0.0,60.8581622086037
23,401.4096577975963,0.10517314488778055,1.0,0.0,60.864016358533505
23,401.41565780682294,0.10570600349127182,1.0,0.0,60.869870508463315
23,401.420741,0.10615744,1.0,0.0,60.87483013
23,401.4216093956494,0.10623886209476309,1.0,0.0,60.8755883583922
23,401.4272925225004,0.10677172069825437,1.0,0.0,60.8805505068529
23,401.4329756493514,0.10730457930174564,1.0,0.0,60.8855126553136
23,401.43865877620243,0.10783743790523691,1.0,0.0,60.890474803774296
23,401.44434190305344,0.10837029650872819,1.0,0.0,60.895436952235
23,401.4500250299044,0.10890315511221946,1.0,0.0,60.9003991006957
23,401.4500959,0.1089098,1.0,0.0,60.90046098
23,401.45493235330395,0.10943601371571073,1.0,0.0,60.90623908664311
23,401.45982988006244,0.109968872319202,1.0,0.0,60.912090157690386
23,401.46472740682094,0.11050173092269328,1.0,0.0,60.91794122873766
23,401.46962493357944,0.11103458952618454,1.0,0.0,60.92379229978493
23,401.47452246033794,0.11156744812967581,1.0,0.0,60.9296433708322
23,401.4754107,0.11166409,1.0,0.0,60.93070455
23,401.47851772907336,0.11210030673316708,1.0,0.0,60.93542891256304
23,401.48231310657076,0.11263316533665836,1.0,0.0,60.94119993656629
23,401.48610848406815,0.11316602394014963,1.0,0.0,60.946970960569544
23,401.48990386156555,0.1136988825436409,1.0,0.0,60.952741984572796
23,401.49369923906295,0.11423174114713218,1.0,0.0,60.958513008576055
23,401.495041,0.11442012,1.0,0.0,60.96055321
23,401.4967447919672,0.11476459975062345,1.0,0.0,60.963265409814205
23,401.4993803030724,0.11529745835411472,1.0,0.0,60.9674607768939
23,401.50201581417764,0.11583031695760598,1.0,0.0,60.97165614397359
23,401.50465132528285,0.11636317556109727,1.0,0.0,60.975851511053285
23,401.5072868363881,0.11689603416458853,1.0,0.0,60.980046878132974
23,401.5086801,0.11717773,1.0,0.0,60.98226476
23,401.5094778448496,0.1174288927680798,1.0,0.0,60.983738054877605
23,401.5111703138797,0.11796175137157107,1.0,0.0,60.98686374845478
23,401.5128627829098,0.11849460997506235,1.0,0.0,60.989989442031955
23,401.5145552519399,0.11902746857855362,1.0,0.0,60.99311513560914
23,401.51624772097,0.11956032718204489,1.0,0.0,60.99624082918631
23,401.517443,0.11993665,1.0,0.0,60.9984483
23,401.5177807847924,0.12009318578553617,1.0,0.0,60.99920904602881
23,401.51893062750827,0.12062604438902744,1.0,0.0,61.00179867794674
23,401.5200804702241,0.1211589029925187,1.0,0.0,61.004388309864666
23,401.52123031293996,0.12169176159600997,1.0,0.0,61.0069779417826
23,401.52238015565587,0.12222462019950125,1.0,0.0,61.00956757370053
23,401.5233985,0.12269654,1.0,0.0,61.01186105
23,401.52351629239956,0.12275747880299252,1.0,0.0,61.01208399551572
23,401.52454628791065,0.12329033740648379,1.0,0.0,61.014033466629755
23,401.52557628342174,0.12382319600997506,1.0,0.0,61.01598293774379
23,401.52660627893283,0.12435605461346634,1.0,0.0,61.01793240885783
23,401.5276362744439,0.12488891321695761,1.0,0.0,61.01988187997188
23,401.528666269955,0.1254217718204489,1.0,0.0,61.021831351085915
23,401.5287345,0.12545707,1.0,0.0,61.02196049
23,401.5298667706462,0.12595463042394014,1.0,0.0,61.02402752772573
23,401.5310793674009,0.12648748902743143,1.0,0.0,61.02624120627189
23,401.53229196415555,0.1270203476309227,1.0,0.0,61.02845488481805
23,401.5335045609102,0.12755320623441396,1.0,0.0,61.030668563364216
23,401.53471715766494,0.12808606483790524,1.0,0.0,61.03288224191037
23,401.5350176,0.12821809,1.0,0.0,61.03343072
23,401.5361680307619,0.1286189234413965,1.0,0.0,61.035809922467884
23,401.5376973865139,0.12915178204488778,1.0,0.0,61.038972778590974
23,401.53922674226595,0.12968464064837906,1.0,0.0,61.042135634714064
23,401.54075609801794,0.13021749925187032,1.0,0.0,61.045298490837155
23,401.54228545377,0.1307503578553616,1.0,0.0,61.04846134696025
23,401.5429432,0.13097953,1.0,0.0,61.04982163
23,401.5439955892701,0.13128321645885288,1.0,0.0,61.051520127845734
23,401.545842147325,0.13181607506234413,1.0,0.0,61.05450037001238
23,401.5476887053799,0.13234893366583542,1.0,0.0,61.05748061217902
23,401.54953526343485,0.1328817922693267,1.0,0.0,61.06046085434566
23,401.5513818214898,0.13341465087281795,1.0,0.0,61.063441096512314
23,401.5525133,0.13374116,1.0,0.0,61.06526724
23,401.55331052078924,0.13394750947630923,1.0,0.0,61.06602494572422
23,401.55536919311555,0.1344803680798005,1.0,0.0,61.06798157784799
23,401.55742786544187,0.13501322668329177,1.0,0.0,61.06993820997175
23,401.5594865377682,0.13554608528678305,1.0,0.0,61.071894842095524
23,401.5615452100945,0.1360789438902743,1.0,0.0,61.07385147421929
23,401.5631821,0.13650263,1.0,0.0,61.07540723
23,401.56359903058046,0.1366118024937656,1.0,0.0,61.07573481311662
23,401.56563402162254,0.13714466109725687,1.0,0.0,61.077333709285675
23,401.5676690126646,0.13767751970074812,1.0,0.0,61.07893260545473
23,401.5697040037067,0.1382103783042394,1.0,0.0,61.08053150162379
23,401.5717389947488,0.1387432369077307,1.0,0.0,61.082130397792845
23,401.5737268,0.13926374,1.0,0.0,61.08369222
23,401.573764799058,0.13927609551122194,1.0,0.0,61.08374557503421
23,401.5754035920322,0.13980895411471322,1.0,0.0,61.08604662826501
23,401.57704238500645,0.14034181271820448,1.0,0.0,61.08834768149581
23,401.5786811779807,0.14087467132169576,1.0,0.0,61.090648734726614
23,401.580319970955,0.14140752992518704,1.0,0.0,61.092949787957416
23,401.5819587639292,0.1419403885286783,1.0,0.0,61.095250841188225
23,401.5822184,0.14202481,1.0,0.0,61.0956154
23,401.58293481342486,0.14247324713216958,1.0,0.0,61.09885349450085
23,401.5837860967591,0.14300610573566086,1.0,0.0,61.10270118326236
23,401.5846373800934,0.14353896433915211,1.0,0.0,61.10654887202388
23,401.58548866342767,0.1440718229426434,1.0,0.0,61.11039656078539
23,401.58633994676194,0.14460468154613468,1.0,0.0,61.11424424954691
23,401.5866304,0.14478649,1.0,0.0,61.11555706
23,401.5865468423465,0.14513754014962593,1.0,0.0,61.11857140616239
23,401.58642001028386,0.14567039875311721,1.0,0.0,61.123146878607685
23,401.58629317822124,0.14620325735660847,1.0,0.0,61.12772235105298
23,401.5861663461586,0.14673611596009975,1.0,0.0,61.13229782349828
23,401.586039514096,0.14726897456359103,1.0,0.0,61.13687329594358
23,401.5859728,0.14754926,1.0,0.0,61.13928001
23,401.5855313274813,0.14780183316708229,1.0,0.0,61.14061328972426
23,401.5845999441816,0.14833469177057357,1.0,0.0,61.14342613631496
23,401.5836685608819,0.14886755037406485,1.0,0.0,61.14623898290566
23,401.5827371775822,0.1494004089775561,1.0,0.0,61.14905182949636
23,401.58180579428256,0.14993326758104739,1.0,0.0,61.15186467608706
23,401.5811422,0.15031292,1.0,0.0,61.15386878
23,401.5807870072501,0.15046612618453867,1.0,0.0,61.15404403370155
23,401.5795516294926,0.15099898478802992,1.0,0.0,61.154653574647604
23,401.57831625173503,0.1515318433915212,1.0,0.0,61.155263115593655
23,401.57708087397754,0.15206470199501246,1.0,0.0,61.15587265653971
23,401.57584549622,0.15259756059850374,1.0,0.0,61.15648219748576
23,401.5747348,0.15307664,1.0,0.0,61.15703022
23,401.574639071323,0.15313041920199502,1.0,0.0,61.157072947326434
23,401.5736905661904,0.15366327780548628,1.0,0.0,61.15749630101429
23,401.57274206105774,0.15419613640897756,1.0,0.0,61.15791965470215
23,401.5717935559251,0.15472899501246884,1.0,0.0,61.158343008390005
23,401.57084505079246,0.1552618536159601,1.0,0.0,61.15876636207786
23,401.56989654565984,0.15579471221945138,1.0,0.0,61.15918971576572
23,401.569817,0.1558394,1.0,0.0,61.15922522
23,401.5695680589925,0.15632757082294266,1.0,0.0,61.16053927882477
23,401.56929632960725,0.1568604294264339,1.0,0.0,61.16197362827247
23,401.569024600222,0.1573932880299252,1.0,0.0,61.16340797772016
23,401.56875287083676,0.15792614663341645,1.0,0.0,61.16484232716786
23,401.56848114145157,0.15845900523690773,1.0,0.0,61.16627667661555
23,401.5684089,0.15860067,1.0,0.0,61.16665801
23,401.5687279335761,0.158991863840399,1.0,0.0,61.168492658570656
23,401.5691625001983,0.15952472244389027,1.0,0.0,61.170991696577644
23,401.5695970668204,0.16005758104738155,1.0,0.0,61.17349073458463
23,401.57003163344257,0.16059043965087283,1.0,0.0,61.17598977259162
23,401.5704662000647,0.16112329825436408,1.0,0.0,61.178488810598616
23,401.5706599,0.16136081,1.0,0.0,61.17960271
23,401.5711473509356,0.16165615685785537,1.0,0.0,61.18157543101997
23,401.57202679968503,0.16218901546134665,1.0,0.0,61.18513457288934
23,401.5729062484345,0.1627218740648379,1.0,0.0,61.18869371475871
23,401.57378569718395,0.16325473266832918,1.0,0.0,61.19225285662808
23,401.5746651459334,0.16378759127182044,1.0,0.0,61.195811998497454
23,401.5752153,0.16412093,1.0,0.0,61.19803848
23,401.5755946390614,0.16432044987531172,1.0,0.0,61.19949896031392
23,401.5766077415515,0.164853308478803,1.0,0.0,61.203399471474945
23,401.57762084404163,0.16538616708229426,1.0,0.0,61.20729998263597
23,401.57863394653174,0.16591902568578554,1.0,0.0,61.21120049379701
23,401.5796470490219,0.16645188428927682,1.0,0.0,61.215101004958036
23,401.5804654,0.16688231,1.0,0.0,61.21825171
23,401.580663773077,0.16698474289276807,1.0,0.0,61.21880234142656
23,401.58169571504345,0.16751760149625936,1.0,0.0,61.221666740596284
23,401.5827276570099,0.16805046009975064,1.0,0.0,61.22453113976601
23,401.5837595989763,0.1685833187032419,1.0,0.0,61.22739553893573
23,401.5847915409428,0.16911617730673317,1.0,0.0,61.230259938105455
23,401.5858171,0.16964574,1.0,0.0,61.23310662
