Repository: gkronber/Empirical-Constitutive-Models-SymReg-RSPA

`AA6080.csv` contains data from Kronberger G, Kabliman E, Kronsteiner J, Kommenda M.: _Extending a physics-based constitutive model using genetic programming._ Applications in Engineering Science 9, 100080, 2022 (https://doi.org/10.1016/j.apples.2021.100080).

This is an extended dataset compared to `../2019/AA6082_all_temps_combined.csv` which contains stress-strain measurements for phip in (0.001, 0.01, 0.1, 0.316, 1, 3.16, 10) and temperature in (200, 225, 250, 275, 300, 325, 375, 400, 425, 450, 475, 500). 

We have have however only used measurements with temperature >= 350°C and for phip (0.001, 0.1, 0.1, 1, 10) in this paper.

File: data/2021/AA6082_interpolated_gt350_tomax_cv.csv (part 17 of 23)
group,temp,phi,phip,log10_epsp,kf
23,401.58582464487625,0.16964903591022443,1.0,0.0,61.233114852987775
23,401.5870444451619,0.1701818945137157,1.0,0.0,61.23444590209632
23,401.58826424544753,0.170714753117207,1.0,0.0,61.23577695120487
23,401.5894840457332,0.17124761172069825,1.0,0.0,61.23710800031341
23,401.59070384601876,0.17178047032418953,1.0,0.0,61.238439049421956
23,401.5919236463044,0.1723133289276808,1.0,0.0,61.23977009853051
23,401.5921473,0.17241103,1.0,0.0,61.24001415
23,401.5935629852756,0.17284618753117206,1.0,0.0,61.2403116105035
23,401.5952965185937,0.17337904613466334,1.0,0.0,61.2406758564998
23,401.5970300519119,0.17391190473815463,1.0,0.0,61.2410401024961
23,401.59876358523,0.17444476334164588,1.0,0.0,61.241404348492395
23,401.6004971185482,0.17497762194513716,1.0,0.0,61.2417685944887
23,401.6011464,0.1751772,1.0,0.0,61.24190502
23,401.6027004560434,0.17551048054862842,1.0,0.0,61.242338357614756
24,424.7784114,0.00022059,1.0,0.0,0.19282983
24,424.7853244,0.00034757,1.0,0.0,0.22621326
24,424.7950035,0.00056139,1.0,0.0,0.41497715
24,424.8050749533763,0.0008550717206982544,1.0,0.0,1.0598043413143814
24,424.806376,0.00089301,1.0,0.0,1.14310416
24,424.8176876,0.00137802,1.0,0.0,3.14400479
24,424.81957137309195,0.001510143441396509,1.0,0.0,3.9431198540850403
24,424.8273707,0.00205717,1.0,0.0,7.251671
24,424.8282574653814,0.0021652151620947632,1.0,0.0,8.023423373049724
24,424.83363387384776,0.002820286882793018,1.0,0.0,12.702514460193807
24,424.8348815,0.0029723,1.0,0.0,13.78832415
24,424.8375062716824,0.0034753586034912726,1.0,0.0,17.27608198672929
24,424.84092419096754,0.004130430324189526,1.0,0.0,21.817762641088112
24,424.8410659,0.00415759,1.0,0.0,22.00606351
24,424.8439861067739,0.004785502044887781,1.0,0.0,25.538910049498938
24,424.8470326240238,0.005440573765586035,1.0,0.0,29.22456615441734
24,424.847914,0.00563009,1.0,0.0,30.29084889
24,424.8505691016484,0.00609564548628429,1.0,0.0,32.12534644212577
24,424.85430503013947,0.006750717206982545,1.0,0.0,34.70662301063759
24,424.8579212,0.00738479,1.0,0.0,37.20515438
24,424.85808274169636,0.0074057889276807985,1.0,0.0,37.25769820722979
24,424.8631221131639,0.008060860648379053,1.0,0.0,38.89682834943022
24,424.86816148463146,0.008715932369077308,1.0,0.0,40.53595849163066
24,424.87320085609906,0.009371004089775562,1.0,0.0,42.175088633831095
24,424.8733953,0.00939628,1.0,0.0,42.23833439
24,424.8797653522891,0.010026075810473817,1.0,0.0,43.1943036785189
24,424.8863910570724,0.010681147531172072,1.0,0.0,44.188639360576914
24,424.8930167618557,0.011336219251870326,1.0,0.0,45.182975042634936
24,424.8959441,0.01162564,1.0,0.0,45.62228782
24,424.9005569136092,0.011991290972568581,1.0,0.0,45.95887756473019
24,424.90882087015495,0.012646362693266836,1.0,0.0,46.56188545966595
24,424.9170848267007,0.01330143441396509,1.0,0.0,47.164893354601716
24,424.9253487832465,0.013956506134663343,1.0,0.0,47.76790124953747
24,424.9262613,0.01402884,1.0,0.0,47.83448616
24,424.9349946211023,0.014611577855361598,1.0,0.0,48.17211424265814
24,424.94481198860166,0.015266649576059853,1.0,0.0,48.551651296975095
24,424.954629356101,0.015921721296758104,1.0,0.0,48.93118835129205
24,424.9642532,0.01656388,1.0,0.0,49.30324383
24,424.96447474488076,0.01657679301745636,1.0,0.0,49.30823385641772
24,424.975713619665,0.017231864738154613,1.0,0.0,49.56137571135859
24,424.9869524944492,0.017886936458852868,1.0,0.0,49.814517566299465
24,424.99819136923344,0.018542008179551123,1.0,0.0,50.067659421240336
24,425.0093913,0.01919481,1.0,0.0,50.31992411
24,425.00943472440184,0.019197079900249377,1.0,0.0,50.320544963443965
24,425.021966595625,0.019852151620947632,1.0,0.0,50.49971738917084
24,425.0344984668481,0.020507223341645887,1.0,0.0,50.678889814897715
24,425.0470303380712,0.02116229506234414,1.0,0.0,50.85806224062459
24,425.0595622092943,0.021817366783042396,1.0,0.0,51.037234666351466
24,425.0610072,0.0218929,1.0,0.0,51.05789419
24,425.0731139690007,0.02247243850374065,1.0,0.0,51.175073442928905
24,425.086798654229,0.023127510224438905,1.0,0.0,51.3075250649537
24,425.1004833394574,0.02378258194513716,1.0,0.0,51.4399766869785
24,425.11416802468574,0.024437653665835415,1.0,0.0,51.5724283090033
24,425.118308,0.02463583,1.0,0.0,51.61249839
24,425.1285175584498,0.02509272538653367,1.0,0.0,51.682707747984125
24,425.143155467298,0.025747797107231924,1.0,0.0,51.78337010155418
24,425.1577933761463,0.02640286882793018,1.0,0.0,51.88403245512424
24,425.1724312849945,0.02705794054862843,1.0,0.0,51.98469480869431
24,425.180216,0.02740632,1.0,0.0,52.03822894
24,425.18738749883516,0.027713012269326685,1.0,0.0,52.075564072115256
24,425.20270528331105,0.02836808399002494,1.0,0.0,52.155309118480226
24,425.21802306778693,0.029023155710723194,1.0,0.0,52.235054164845195
24,425.2333408522628,0.02967822743142145,1.0,0.0,52.314799211210165
24,425.2453298,0.03019094,1.0,0.0,52.37721419
24,425.2487381980813,0.030333299152119703,1.0,0.0,52.391576258110724
24,425.2644220874745,0.030988370872817958,1.0,0.0,52.457663928134004
24,425.2801059768677,0.03164344259351621,1.0,0.0,52.52375159815728
24,425.2957898662608,0.03229851431421447,1.0,0.0,52.58983926818056
24,425.311473755654,0.03295358603491272,1.0,0.0,52.655926938203834
24,425.3120918,0.0329794,1.0,0.0,52.65853121
24,425.3271984964732,0.03360865775561098,1.0,0.0,52.7107195597733
24,425.34292491313556,0.03426372947630923,1.0,0.0,52.76504882593102
24,425.3586513297979,0.034918801197007486,1.0,0.0,52.81937809208874
24,425.37437774646025,0.03557387291770574,1.0,0.0,52.87370735824646
24,425.3789448,0.03576411,1.0,0.0,52.88948493
24,425.3898915255462,0.036228944638403995,1.0,0.0,52.92052480905819
24,425.40531828109994,0.03688401635910225,1.0,0.0,52.96426799277344
24,425.4207450366537,0.037539088079800505,1.0,0.0,53.008011176488694
24,425.43617179220746,0.038194159800498756,1.0,0.0,53.051754360203944
24,425.44432,0.03854016,1.0,0.0,53.07485893
24,425.4512865757097,0.038849231521197014,1.0,0.0,53.092288406403746
24,425.46605211191894,0.039504303241895265,1.0,0.0,53.12922987889676
24,425.48081764812827,0.04015937496259352,1.0,0.0,53.16617135138977
24,425.49558318433753,0.040814446683291775,1.0,0.0,53.203112823882776
24,425.5066429,0.04130511,1.0,0.0,53.23078281
24,425.5101054158407,0.04146951840399003,1.0,0.0,53.23900826854467
24,425.52390152452296,0.042124590124688284,1.0,0.0,53.27178192945022
24,425.5376976332052,0.042779661845386535,1.0,0.0,53.30455559035576
24,425.55149374188744,0.04343473356608479,1.0,0.0,53.33732925126131
24,425.5646316,0.04405855,1.0,0.0,53.36853919
24,425.5652373545008,0.044089805286783045,1.0,0.0,53.3699023519695
24,425.5779332112345,0.0447448770074813,1.0,0.0,53.39847252197468
24,425.59062906796817,0.045399948728179554,1.0,0.0,53.427042691979864
24,425.6033249247019,0.04605502044887781,1.0,0.0,53.455612861985045
24,425.61602078143557,0.04671009216957606,1.0,0.0,53.48418303199023
24,425.6177906,0.04680141,1.0,0.0,53.48816575
24,425.62786284088577,0.04736516389027432,1.0,0.0,53.508641698131505
24,425.6395666007749,0.04802023561097257,1.0,0.0,53.53243437576413
24,425.651270360664,0.04867530733167083,1.0,0.0,53.55622705339675
24,425.66297412055314,0.04933037905236908,1.0,0.0,53.58001973102938
24,425.6666321,0.04953512,1.0,0.0,53.58745607
24,425.6741843958632,0.04998545077306734,1.0,0.0,53.60075335530264
24,425.6851703105336,0.05064052249376559,1.0,0.0,53.62009619413306
24,425.69615622520394,0.05129559421446385,1.0,0.0,53.63943903296348
24,425.7071421398743,0.0519506659351621,1.0,0.0,53.65878187179389
24,425.7123498,0.05226119,1.0,0.0,53.66795097
24,425.7179062090902,0.05260573765586036,1.0,0.0,53.67689471423737
24,425.72847033977484,0.05326080937655861,1.0,0.0,53.693899020687894
24,425.7390344704595,0.05391588109725686,1.0,0.0,53.71090332713842
24,425.74959860114416,0.05457095281795512,1.0,0.0,53.72790763358894
24,425.7562113,0.054981,1.0,0.0,53.73855161
24,425.7600816185764,0.05522602453865337,1.0,0.0,53.744823474470586
24,425.77042889343886,0.05588109625935163,1.0,0.0,53.76159126872218
24,425.7807761683013,0.05653616798004988,1.0,0.0,53.77835906297377
24,425.7911234431638,0.05719123970074814,1.0,0.0,53.79512685722536
24,425.7990944,0.05769587,1.0,0.0,53.80804382
24,425.8014339636356,0.05784631142144639,1.0,0.0,53.811892795584995
24,425.81162119772114,0.05850138314214465,1.0,0.0,53.82865250866898
24,425.8218084318067,0.0591564548628429,1.0,0.0,53.845412221752966
24,425.8319956658923,0.05981152658354116,1.0,0.0,53.86217193483695
24,425.8412584,0.06040715,1.0,0.0,53.87741069
24,425.842157575708,0.06046659830423941,1.0,0.0,53.87888090271679
24,425.85206575703904,0.061121670024937666,1.0,0.0,53.895081445129236
24,425.86197393837017,0.06177674174563592,1.0,0.0,53.91128198754169
24,425.87188211970124,0.062431813466334175,1.0,0.0,53.92748252995414
24,425.88179030103237,0.06308688518703243,1.0,0.0,53.943683072366596
24,425.882234,0.06311622,1.0,0.0,53.94440855
24,425.8911681014529,0.06374195690773068,1.0,0.0,53.959553138666564
24,425.9005210373902,0.06439702862842894,1.0,0.0,53.97540771210551
24,425.90987397332754,0.0650521003491272,1.0,0.0,53.99126228554445
24,425.91922690926486,0.06570717206982545,1.0,0.0,54.007116858983395
24,425.9209018,0.06582448,1.0,0.0,54.00995604
24,425.9278532213969,0.0663622437905237,1.0,0.0,54.02332317381009
24,425.93632102762706,0.06701731551122196,1.0,0.0,54.03960621759266
24,425.9447888338572,0.06767238723192022,1.0,0.0,54.055889261375235
24,425.95325664008743,0.06832745895261846,1.0,0.0,54.07217230515781
24,425.9559159,0.06853318,1.0,0.0,54.07728589
24,425.960965190289,0.06898253067331672,1.0,0.0,54.08795967008099
24,425.968326139041,0.06963760239401498,1.0,0.0,54.103520104056535
24,425.97568708779295,0.07029267411471324,1.0,0.0,54.11908053803208
24,425.983048036545,0.07094774583541148,1.0,0.0,54.134640972007624
24,425.9863688,0.07124327,1.0,0.0,54.14166079
24,425.98981173019035,0.07160281755610974,1.0,0.0,54.14857382376789
24,425.99608451988325,0.072257889276808,1.0,0.0,54.16116891125665
24,426.00235730957615,0.07291296099750626,1.0,0.0,54.173763998745414
24,426.00863009926906,0.0735680327182045,1.0,0.0,54.18635908623418
24,426.0123377,0.07395522,1.0,0.0,54.19380355
24,426.0145715904543,0.07422310443890276,1.0,0.0,54.19801717304741
24,426.0200342387132,0.07487817615960102,1.0,0.0,54.20832096415729
24,426.0254968869721,0.07553324788029926,1.0,0.0,54.218624755267165
24,426.0309595352311,0.07618831960099752,1.0,0.0,54.228928546377034
24,426.0349686,0.07666908,1.0,0.0,54.23649055
24,426.03631596632437,0.07684339132169578,1.0,0.0,54.23902568722378
24,426.0413794445191,0.07749846304239404,1.0,0.0,54.24855287505778
24,426.0464429227139,0.07815353476309228,1.0,0.0,54.258080062891786
24,426.05150640090864,0.07880860648379054,1.0,0.0,54.26760725072579
24,426.0559584,0.07938457,1.0,0.0,54.27598391
24,426.0565607801829,0.0794636782044888,1.0,0.0,54.27702199269887
24,426.06154891289884,0.08011874992518705,1.0,0.0,54.28561804950701
24,426.0665370456148,0.0807738216458853,1.0,0.0,54.294214106315145
24,426.0715251783307,0.08142889336658356,1.0,0.0,54.30281016312328
24,426.07651331104665,0.08208396508728182,1.0,0.0,54.31140621993142
24,426.0766463,0.08210143,1.0,0.0,54.3116354
24,426.0814913902208,0.08273903680798007,1.0,0.0,54.32023706125907
24,426.08646919401485,0.08339410852867832,1.0,0.0,54.329074333652216
24,426.09144699780893,0.08404918024937658,1.0,0.0,54.33791160604536
24,426.096424801603,0.08470425197007483,1.0,0.0,54.3467488784385
24,426.097302,0.08481969,1.0,0.0,54.3483062
24,426.1012419119964,0.08535932369077308,1.0,0.0,54.35667151615732
24,426.1060246469794,0.08601439541147134,1.0,0.0,54.36682633440358
24,426.1108073819624,0.0866694671321696,1.0,0.0,54.37698115264984
24,426.11559011694544,0.08732453885286785,1.0,0.0,54.3871359708961
24,426.1171611,0.08753971,1.0,0.0,54.39047152
24,426.1200705593692,0.0879796105735661,1.0,0.0,54.39719646430483
24,426.12440313966084,0.08863468229426436,1.0,0.0,54.40721082005266
24,426.1287357199525,0.08928975401496261,1.0,0.0,54.417225175800496
24,426.1330683002441,0.08994482573566087,1.0,0.0,54.427239531548324
24,426.1351652,0.09026187,1.0,0.0,54.43208632
24,426.13710149678735,0.09059989745635912,1.0,0.0,54.436498536354144
24,426.1408538939503,0.09125496917705737,1.0,0.0,54.4450490789353
24,426.14460629111323,0.09191004089775563,1.0,0.0,54.45359962151645
24,426.14835868827623,0.09256511261845389,1.0,0.0,54.4621501640976
24,426.150771,0.09298624,1.0,0.0,54.46764707
24,426.15192607823946,0.09322018433915213,1.0,0.0,54.46998858741637
24,426.1551604334394,0.09387525605985039,1.0,0.0,54.47654511213735
24,426.1583947886393,0.09453032778054865,1.0,0.0,54.48310163685833
24,426.16162914383926,0.0951853995012469,1.0,0.0,54.489658161579314
24,426.1642319,0.09571255,1.0,0.0,54.49493434
24,426.1647975120572,0.09584047122194515,1.0,0.0,54.495931674692194
24,426.16769395455435,0.09649554294264341,1.0,0.0,54.50103892541255
24,426.1705903970515,0.09715061466334167,1.0,0.0,54.50614617613291
24,426.17348683954873,0.09780568638403991,1.0,0.0,54.51125342685327
24,426.1762934,0.09844043,1.0,0.0,54.51620219
24,426.1763778403124,0.09846075810473817,1.0,0.0,54.516375493366034
24,426.17909892333773,0.09911582982543643,1.0,0.0,54.52196018193651
24,426.18182000636307,0.09977090154613469,1.0,0.0,54.52754487050697
24,426.1845410893884,0.10042597326683293,1.0,0.0,54.533129559077445
24,426.18726217241374,0.10108104498753119,1.0,0.0,54.53871424764791
24,426.1876306,0.10116974,1.0,0.0,54.5394704
24,426.18985650685755,0.10173611670822945,1.0,0.0,54.54507005718191
24,426.1924309923795,0.1023911884289277,1.0,0.0,54.55154662483058
24,426.1950054779015,0.10304626014962595,1.0,0.0,54.55802319247925
24,426.1975799634234,0.10370133187032421,1.0,0.0,54.56449976012791
24,426.1983633,0.10390065,1.0,0.0,54.56647038
24,426.1999494637826,0.10435640359102247,1.0,0.0,54.570809961810596
24,426.2022293164461,0.10501147531172073,1.0,0.0,54.57704740541998
24,426.2045091691096,0.10566654703241897,1.0,0.0,54.58328484902936
24,426.20678902177303,0.10632161875311723,1.0,0.0,54.58952229263875
24,426.2078745,0.10663351,1.0,0.0,54.59249205
24,426.2087720043393,0.10697669047381549,1.0,0.0,54.59561058020106
24,426.21048518372083,0.10763176219451373,1.0,0.0,54.60156331090905
24,426.21219836310235,0.10828683391521199,1.0,0.0,54.60751604161704
24,426.2139115424838,0.10894190563591025,1.0,0.0,54.61346877232502
24,426.2150273,0.10936854,1.0,0.0,54.61734566
24,426.2153295885754,0.1095969773566085,1.0,0.0,54.619477863566985
24,426.21619643758913,0.11025204907730675,1.0,0.0,54.62559221491583
24,426.2170632866028,0.11090712079800501,1.0,0.0,54.63170656626467
24,426.21793013561654,0.11156219251870327,1.0,0.0,54.63782091761351
24,426.2186493,0.11210566,1.0,0.0,54.64289357
24,426.2186226040478,0.11221726423940152,1.0,0.0,54.64380051515673
24,426.21846590961206,0.11287233596009977,1.0,0.0,54.649123916199386
24,426.21830921517636,0.11352740768079803,1.0,0.0,54.654447317242045
24,426.2181525207406,0.11418247940149628,1.0,0.0,54.659770718284705
24,426.2179958263049,0.11483755112219454,1.0,0.0,54.66509411932736
24,426.2179942,0.11484435,1.0,0.0,54.66514937
24,426.2168127921789,0.11549262284289279,1.0,0.0,54.66894538418498
24,426.2156189941312,0.11614769456359104,1.0,0.0,54.67278120975011
24,426.21442519608354,0.1168027662842893,1.0,0.0,54.676617035315246
24,426.2132313980358,0.11745783800498755,1.0,0.0,54.68045286088038
24,426.2130017,0.11758388,1.0,0.0,54.68119091
24,426.21132808571764,0.1181129097256858,1.0,0.0,54.68405305304143
24,426.2092557307355,0.11876798144638406,1.0,0.0,54.68759710524872
24,426.20718337575335,0.11942305316708232,1.0,0.0,54.69114115745601
24,426.2051110207712,0.12007812488778057,1.0,0.0,54.69468520966329
24,426.2043347,0.12032352,1.0,0.0,54.69601284
24,426.2026649746815,0.12073319660847882,1.0,0.0,54.69860933600541
24,426.19999508869137,0.12138826832917708,1.0,0.0,54.702761125663024
24,426.1973252027012,0.12204334004987534,1.0,0.0,54.706912915320636
24,426.1946553167111,0.12269841177057358,1.0,0.0,54.71106470497825
24,426.1931705,0.12306272,1.0,0.0,54.71337366
24,426.1918535087995,0.12335348349127184,1.0,0.0,54.71514719137456
24,426.18888641108,0.1240085552119701,1.0,0.0,54.71914284517608
24,426.1859193133605,0.12466362693266836,1.0,0.0,54.723138498977605
24,426.18295221564097,0.12531869865336662,1.0,0.0,54.72713415277912
24,426.1807664,0.12580128,1.0,0.0,54.73007769
24,426.17996299549446,0.12597377037406485,1.0,0.0,54.730996184894096
24,426.1769118827891,0.1266288420947631,1.0,0.0,54.7344843797223
24,426.17386077008376,0.12728391381546136,1.0,0.0,54.73797257455051
24,426.17080965737836,0.12793898553615962,1.0,0.0,54.74146076937872
24,426.1680134,0.12853934,1.0,0.0,54.7446576
24,426.1677582033504,0.12859405725685788,1.0,0.0,54.74501938798431
24,426.1647030043515,0.12924912897755614,1.0,0.0,54.74935069205583
24,426.16164780535263,0.1299042006982544,1.0,0.0,54.75368199612735
24,426.15859260635375,0.13055927241895265,1.0,0.0,54.75801330019886
24,426.1555374073548,0.13121434413965088,1.0,0.0,54.76234460427038
24,426.1552436,0.13127734,1.0,0.0,54.76276113
24,426.15246158545375,0.13186941586034914,1.0,0.0,54.76789591620095
24,426.1493835693111,0.1325244875810474,1.0,0.0,54.7735770348841
24,426.1463055531685,0.13317955930174566,1.0,0.0,54.77925815356725
24,426.14322753702584,0.13383463102244392,1.0,0.0,54.7849392722504
24,426.1423758,0.1340159,1.0,0.0,54.78651133
24,426.1401160240093,0.13448970274314218,1.0,0.0,54.790851305987715
24,426.1369916956509,0.13514477446384043,1.0,0.0,54.79685168394924
24,426.13386736729257,0.1357998461845387,1.0,0.0,54.80285206191077
24,426.13074303893427,0.13645491790523692,1.0,0.0,54.8088524398723
24,426.129309,0.13675559,1.0,0.0,54.81160656
24,426.12763566779563,0.13710998962593518,1.0,0.0,54.814866080605185
24,426.124542683136,0.13776506134663344,1.0,0.0,54.82089097345279
24,426.12144969847634,0.1384201330673317,1.0,0.0,54.82691586630039
24,426.1183567138167,0.13907520478802995,1.0,0.0,54.832940759147995
24,426.1163663,0.13949676,1.0,0.0,54.83681793
24,426.1153534179179,0.1397302765087282,1.0,0.0,54.838905386172506
24,426.11251203247593,0.14038534822942647,1.0,0.0,54.84476121844
24,426.10967064703397,0.1410404199501247,1.0,0.0,54.85061705070749
24,426.106829261592,0.14169549167082296,1.0,0.0,54.85647288297498
24,426.1044707,0.14223925,1.0,0.0,54.86133366
24,426.1040794833057,0.14235056339152122,1.0,0.0,54.86209727267374
24,426.1017771997299,0.14300563511221948,1.0,0.0,54.8665910812021
24,426.09947491615407,0.14366070683291773,1.0,0.0,54.87108488973046
24,426.09717263257824,0.144315778553616,1.0,0.0,54.87557869825881
24,426.0948703490024,0.14497085027431425,1.0,0.0,54.88007250678717
24,426.0948293,0.14498253,1.0,0.0,54.88015263
24,426.0932949550786,0.1456259219950125,1.0,0.0,54.88330937194412
24,426.0917327566434,0.14628099371571074,1.0,0.0,54.886523419357154
24,426.0901705582083,0.146936065436409,1.0,0.0,54.889737466770185
24,426.0886083597731,0.14759113715710726,1.0,0.0,54.892951514183224
24,426.0882871,0.14772585,1.0,0.0,54.89361247
24,426.0876295631368,0.1482462088778055,1.0,0.0,54.8966648722633
24,426.0868018001778,0.14890128059850377,1.0,0.0,54.900507494130956
24,426.0859740372188,0.14955635231920203,1.0,0.0,54.90435011599861
24,426.08514627425984,0.1502114240399003,1.0,0.0,54.90819273786627
24,426.0848212,0.15046868,1.0,0.0,54.90970179
24,426.0846363647538,0.15086649576059852,1.0,0.0,54.912996614268415
24,426.0843320018934,0.15152156748129678,1.0,0.0,54.91842210620886
24,426.084027639033,0.15217663920199503,1.0,0.0,54.9238475981493
24,426.08372327617263,0.1528317109226933,1.0,0.0,54.929273090089744
24,426.0835471,0.15321089,1.0,0.0,54.93241356
24,426.0835134213008,0.15348678264339155,1.0,0.0,54.935062829917655
24,426.0834334555462,0.1541418543640898,1.0,0.0,54.941353181781395
24,426.0833534897916,0.15479692608478807,1.0,0.0,54.947643533645135
24,426.083273524037,0.15545199780548632,1.0,0.0,54.953933885508874
24,426.0832124,0.15595272,1.0,0.0,54.95874209
24,426.08318737125995,0.15610706952618456,1.0,0.0,54.960100939476085
24,426.08308114728777,0.1567621412468828,1.0,0.0,54.965868005216244
24,426.08297492331553,0.15741721296758107,1.0,0.0,54.9716350709564
24,426.08286869934335,0.15807228468827933,1.0,0.0,54.97740213669656
24,426.0827678,0.15869452,1.0,0.0,54.98288012
24,426.0827533551751,0.1587273564089776,1.0,0.0,54.983079240869266
24,426.08246518735797,0.15938242812967585,1.0,0.0,54.98705161344348
24,426.08217701954084,0.1600374998503741,1.0,0.0,54.99102398601769
24,426.0818888517237,0.16069257157107233,1.0,0.0,54.9949963585919
24,426.08160068390663,0.1613476432917706,1.0,0.0,54.9989687311661
24,426.0815616,0.16143649,1.0,0.0,54.9995075
24,426.0810538726604,0.16200271501246885,1.0,0.0,55.0014844339032
24,426.0804664775177,0.1626577867331671,1.0,0.0,55.003771569697555
24,426.079879082375,0.16331285845386537,1.0,0.0,55.00605870549191
24,426.0792916872323,0.16396793017456363,1.0,0.0,55.00834584128626
24,426.0791028,0.16417858,1.0,0.0,55.00908131
24,426.07840628478397,0.16462300189526188,1.0,0.0,55.01089201292742
24,426.0773796309986,0.16527807361596014,1.0,0.0,55.01356096397368
24,426.0763529772133,0.16593314533665837,1.0,0.0,55.01622991501994
24,426.0753263234279,0.16658821705735663,1.0,0.0,55.018898866066195
24,426.0748054,0.1669206,1.0,0.0,55.02025309
24,426.0740162971079,0.1672432887780549,1.0,0.0,55.022506826990195
24,426.072414385221,0.16789836049875315,1.0,0.0,55.02708200737629
24,426.0708124733341,0.1685534322194514,1.0,0.0,55.03165718776239
24,426.06921056144716,0.16920850394014966,1.0,0.0,55.03623236814849
24,426.0681008,0.16966232,1.0,0.0,55.03940193
24,426.0674212086382,0.16986357566084792,1.0,0.0,55.040995835863775
24,426.06520919094453,0.17051864738154615,1.0,0.0,55.04618387704689
24,426.06299717325084,0.1711737191022444,1.0,0.0,55.05137191823001
24,426.06078515555714,0.17182879082294267,1.0,0.0,55.056559959413136
24,426.0588443,0.17240356,1.0,0.0,55.06111202
24,426.0585148469053,0.17248386254364093,1.0,0.0,55.06159990259249
24,426.0558273180202,0.17313893426433918,1.0,0.0,55.06557982744756
24,426.05313978913506,0.17379400598503744,1.0,0.0,55.069559752302624
24,426.0504522602499,0.1744490777057357,1.0,0.0,55.07353967715768
24,426.0477647313648,0.17510414942643396,1.0,0.0,55.07751960201275
24,426.0476005,0.17514418,1.0,0.0,55.07776281
24,426.0448757733921,0.1757592211471322,1.0,0.0,55.08019194036102
24,426.041973705204,0.17641429286783045,1.0,0.0,55.08277917312229
24,426.0390716370159,0.1770693645885287,1.0,0.0,55.08536640588356
24,426.0361695688278,0.17772443630922696,1.0,0.0,55.087953638644834
24,426.0354625,0.17788404,1.0,0.0,55.088584
24,426.033285872422,0.17837950802992522,1.0,0.0,55.09033070510279
24,426.0304080940656,0.17903457975062348,1.0,0.0,55.092640071294205
24,426.0275303157091,0.17968965147132174,1.0,0.0,55.094949437485624
24,426.02465253735267,0.18034472319201997,1.0,0.0,55.09725880367704
24,426.0234293,0.18062317,1.0,0.0,55.09824043
24,426.02182838524124,0.18099979491271823,1.0,0.0,55.10029425701261
24,426.01904388015333,0.18165486663341648,1.0,0.0,55.103866522016155
24,426.01625937506543,0.18230993835411474,1.0,0.0,55.1074387870197
24,426.01347486997753,0.182965010074813,1.0,0.0,55.11101105202326
24,426.0117879,0.18336188,1.0,0.0,55.11317528
24,426.0106797505729,0.18362008179551126,1.0,0.0,55.115413285000244
24,426.00786831639766,0.18427515351620952,1.0,0.0,55.1210912230004
24,426.00505688222245,0.18493022523690777,1.0,0.0,55.12676916100055
24,426.0022454480473,0.185585296957606,1.0,0.0,55.1324470990007
24,426.0000331,0.18610078,1.0,0.0,55.13691513
24,425.9993903648695,0.18624036867830426,1.0,0.0,55.13836288518759
24,425.9963740915371,0.18689544039900252,1.0,0.0,55.14515701414851
24,425.99335781820474,0.18755051211970078,1.0,0.0,55.15195114310943
24,425.99034154487236,0.18820558384039904,1.0,0.0,55.15874527207035
24,425.9874184,0.18884043,1.0,0.0,55.16532963
24,425.9873168556086,0.1888606555610973,1.0,0.0,55.16549348074121
24,425.98402800449094,0.18951572728179555,1.0,0.0,55.17080032916271
24,425.9807391533733,0.19017079900249378,1.0,0.0,55.17610717758421
24,425.97745030225565,0.19082587072319204,1.0,0.0,55.181414026005704
24,425.97416145113795,0.1914809424438903,1.0,0.0,55.18672087442721
24,425.9736585,0.19158112,1.0,0.0,55.18753243
24,425.9707313412926,0.19213601416458856,1.0,0.0,55.189997426525856
24,425.96727572936953,0.19279108588528682,1.0,0.0,55.19290744003611
24,425.96382011744646,0.19344615760598508,1.0,0.0,55.19581745354636
24,425.96036450552333,0.19410122932668333,1.0,0.0,55.19872746705661
24,425.959196,0.19432274,1.0,0.0,55.19971148
24,425.9569255501939,0.1947563010473816,1.0,0.0,55.20124431663482
24,425.9534951048846,0.19541137276807982,1.0,0.0,55.203560294829785
24,425.95006465957533,0.19606644448877808,1.0,0.0,55.20587627302476
24,425.9466342142661,0.19672151620947634,1.0,0.0,55.20819225121972
24,425.944836,0.1970649,1.0,0.0,55.20940627
24,425.94326764932947,0.1973765879301746,1.0,0.0,55.21064117396047
24,425.939971460825,0.19803165965087285,1.0,0.0,55.213236560512094
24,425.93667527232054,0.1986867313715711,1.0,0.0,55.21583194706372
24,425.933379083816,0.19934180309226937,1.0,0.0,55.218427333615345
24,425.9310372,0.19980722,1.0,0.0,55.22027131
24,425.9300966610062,0.1999968748129676,1.0,0.0,55.22092697846481
24,425.926848019501,0.20065194653366586,1.0,0.0,55.22319167115954
24,425.92359937799586,0.20130701825436412,1.0,0.0,55.22545636385427
24,425.92035073649066,0.20196208997506238,1.0,0.0,55.227721056549
24,425.9174369,0.20254965,1.0,0.0,55.22975235
24,425.9170848114572,0.20261716169576063,1.0,0.0,55.23000120974201
24,425.91366846640824,0.2032722334164589,1.0,0.0,55.2324159169653
24,425.9102521213593,0.20392730513715715,1.0,0.0,55.2348306241886
24,425.90683577631034,0.2045823768578554,1.0,0.0,55.23724533141189
24,425.9034194312614,0.20523744857855364,1.0,0.0,55.239660038635186
24,425.9031317,0.20529262,1.0,0.0,55.23986341
24,425.89975618962865,0.2058925202992519,1.0,0.0,55.24300471712243
24,425.896070241497,0.20654759201995015,1.0,0.0,55.24643492288246
24,425.89238429336535,0.2072026637406484,1.0,0.0,55.249865128642476
24,425.88869834523365,0.20785773546134667,1.0,0.0,55.2532953344025
25,449.790216,0.00040965,1.0,0.0,0.47671616
25,449.7929175,0.00076763,1.0,0.0,1.34321167
25,449.79379470713343,0.0008623794014962593,1.0,0.0,1.761015022511886
25,449.7977524,0.00128986,1.0,0.0,3.64601719
25,449.8001432899254,0.0015247588029925188,1.0,0.0,5.121488897490878
25,449.8051701,0.00201863,1.0,0.0,8.22364595
25,449.8069988346676,0.0021871382044887783,1.0,0.0,9.430261265517501
25,449.8141873046787,0.0028495176059850375,1.0,0.0,14.173277387215762
25,449.8157604,0.00299447,1.0,0.0,15.2112196
25,449.8217316968011,0.0035118970074812968,1.0,0.0,18.6338696446896
25,449.8293757972135,0.004174276408977556,1.0,0.0,23.015343466800807
25,449.8302139,0.0042469,1.0,0.0,23.49573033
25,449.8374308543857,0.004836655810473815,1.0,0.0,26.481537107765178
25,449.8455365175122,0.0054990352119700745,1.0,0.0,29.83502150133247
25,449.8490533,0.00578642,1.0,0.0,31.28998885
25,449.85391233916494,0.006161414613466334,1.0,0.0,32.54167331712617
25,449.86249520232707,0.006823794014962593,1.0,0.0,34.75261176377035
25,449.8710780654892,0.007486173416458852,1.0,0.0,36.96355021041454
25,449.8725767,0.00760183,1.0,0.0,37.34959722
25,449.88010860012133,0.008148552817955113,1.0,0.0,38.43913063615669
25,449.88923383750057,0.008810932219451372,1.0,0.0,39.759149608116445
25,449.8983590748798,0.009473311620947632,1.0,0.0,41.07916858007619
25,449.9009814,0.00966366,1.0,0.0,41.45850325
25,449.9078962971996,0.010135691022443891,1.0,0.0,41.99172083555122
25,449.9175996540782,0.01079807042394015,1.0,0.0,42.7399605240278
25,449.9273030109567,0.01146044982543641,1.0,0.0,43.48820021250438
25,449.9342031,0.01193147,1.0,0.0,44.02027592
25,449.93713201505227,0.012122829226932669,1.0,0.0,44.14176012718979
25,449.9472702928373,0.012785208628428928,1.0,0.0,44.562271004765265
25,449.95740857062236,0.013447588029925187,1.0,0.0,44.98278188234074
25,449.9675468484074,0.014109967431421446,1.0,0.0,45.40329275991621
25,449.9714009,0.01436177,1.0,0.0,45.56314936
25,449.97772503865025,0.014772346832917706,1.0,0.0,45.71580128081044
25,449.9879277067949,0.015434726234413965,1.0,0.0,45.96207306196557
25,449.99813037493954,0.016097105635910224,1.0,0.0,46.2083448431207
25,450.0083330430841,0.016759485037406482,1.0,0.0,46.45461662427583
25,450.0107132,0.01691401,1.0,0.0,46.5120688
25,450.0182348888004,0.017421864438902743,1.0,0.0,46.631527324202935
25,450.02804520322167,0.018084243840399,1.0,0.0,46.78733351531574
25,450.0378555176429,0.01874662324189526,1.0,0.0,46.94313970642854
25,450.0476658320642,0.01940900264339152,1.0,0.0,47.09894589754134
25,450.0498092,0.01955372,1.0,0.0,47.1329866
25,450.05692587864337,0.02007138204488778,1.0,0.0,47.215264445785536
25,450.06603209260476,0.020733761446384037,1.0,0.0,47.32054384725225
25,450.07513830656615,0.021396140847880298,1.0,0.0,47.42582324871898
25,450.08424452052753,0.02205852024937656,1.0,0.0,47.531102650185694
25,450.0869234,0.02225338,1.0,0.0,47.5620739
25,450.092844367479,0.022720899650872817,1.0,0.0,47.61478137556955
25,450.10123316330333,0.023383279052369078,1.0,0.0,47.68945705189023
25,450.10962195912765,0.024045658453865335,1.0,0.0,47.76413272821091
25,450.11801075495197,0.024708037855361596,1.0,0.0,47.838808404531584
25,450.1216045,0.0249918,1.0,0.0,47.87079933
25,450.1261512006701,0.025370417256857854,1.0,0.0,47.903160663882886
25,450.13410551552005,0.026032796658354115,1.0,0.0,47.959775835486155
25,450.14205983037,0.026695176059850372,1.0,0.0,48.016391007089425
25,450.15001414522,0.027357555461346633,1.0,0.0,48.073006178692694
25,450.1547634,0.02775304,1.0,0.0,48.1068092
25,450.1579757487797,0.02801993486284289,1.0,0.0,48.124928226774934
25,450.1659481527422,0.02868231426433915,1.0,0.0,48.16989600915574
25,450.17392055670473,0.02934469366583541,1.0,0.0,48.21486379153655
25,450.1818929606672,0.03000707306733167,1.0,0.0,48.25983157391736
25,450.1881289,0.03052518,1.0,0.0,48.29500495
25,450.1899643901578,0.030669452468827928,1.0,0.0,48.30257923849201
25,450.19839143713386,0.03133183187032419,1.0,0.0,48.33735408305422
25,450.20681848410993,0.03199421127182045,1.0,0.0,48.37212892761644
25,450.215245531086,0.03265659067331671,1.0,0.0,48.406903772178644
25,450.2234236,0.0332994,1.0,0.0,48.44065119
25,450.22369351262626,0.033318970074812965,1.0,0.0,48.4414110048025
25,450.23282912225244,0.03398134947630923,1.0,0.0,48.46712811007354
25,450.2419647318786,0.03464372887780549,1.0,0.0,48.49284521534458
25,450.2511003415048,0.035306108279301744,1.0,0.0,48.51856232061562
25,450.260235951131,0.035968487680798,1.0,0.0,48.54427942588666
25,450.2616294,0.03606952,1.0,0.0,48.54820204
25,450.2699808637601,0.036630867082294266,1.0,0.0,48.56517019254934
25,450.2798354399065,0.037293246483790524,1.0,0.0,48.58519230557822
25,450.2896900160529,0.03795562588528678,1.0,0.0,48.6052144186071
25,450.2995445921993,0.03861800528678304,1.0,0.0,48.62523653163598
25,450.3027231,0.03883165,1.0,0.0,48.63169449
25,450.30977784535327,0.0392803846882793,1.0,0.0,48.643893919069086
25,450.32019138842645,0.03994276408977556,1.0,0.0,48.66190155417383
25,450.3306049314996,0.04060514349127182,1.0,0.0,48.679909189278575
25,450.34101847457276,0.041267522892768076,1.0,0.0,48.69791682438331
25,450.345993,0.04158394,1.0,0.0,48.70651903
25,450.351617399498,0.04192990229426434,1.0,0.0,48.71518505120306
25,450.36238587466147,0.0425922816957606,1.0,0.0,48.73177701522052
25,450.3731543498249,0.043254661097256855,1.0,0.0,48.74836897923799
25,450.3839228249883,0.04391704049875312,1.0,0.0,48.764960943255446
25,450.3905735,0.04432613,1.0,0.0,48.77520824
25,450.3947574003114,0.04457941990024938,1.0,0.0,48.78055826425313
25,450.405698734259,0.045241799301745635,1.0,0.0,48.794549133448044
25,450.41664006820656,0.04590417870324189,1.0,0.0,48.80854000264296
25,450.4275814021542,0.04656655810473816,1.0,0.0,48.82253087183787
25,450.435716,0.04705902,1.0,0.0,48.83293272
25,450.43851856011054,0.047228937506234414,1.0,0.0,48.83607581973505
25,450.4494436150376,0.04789131690773067,1.0,0.0,48.84832838021267
25,450.46036866996457,0.04855369630922693,1.0,0.0,48.86058094069029
25,450.4712937248916,0.049216075710723194,1.0,0.0,48.87283350116792
25,450.4806612,0.04978402,1.0,0.0,48.88333922
25,450.4821781819566,0.04987845511221945,1.0,0.0,48.88511163261351
25,450.49281847852535,0.05054083451371571,1.0,0.0,48.897543550981
25,450.50345877509403,0.051203213915211966,1.0,0.0,48.909975469348495
25,450.51409907166277,0.05186559331670823,1.0,0.0,48.922407387715985
25,450.524335,0.0525028,1.0,0.0,48.93436685
25,450.5247137662363,0.05252797271820449,1.0,0.0,48.93484894450536
25,450.53468038767323,0.053190352119700746,1.0,0.0,48.94753448236935
25,450.5446470091101,0.05385273152119701,1.0,0.0,48.960220020233336
25,450.55461363054707,0.05451511092269327,1.0,0.0,48.97290555809733
25,450.56458025198395,0.055177490324189525,1.0,0.0,48.98559109596132
25,450.5651773,0.05521717,1.0,0.0,48.98635102
25,450.5734946820886,0.05583986972568578,1.0,0.0,48.997767806222534
25,450.5823420644506,0.05650224912718205,1.0,0.0,49.009912092968065
25,450.59118944681256,0.057164628528678305,1.0,0.0,49.0220563797136
25,450.60003682917454,0.05782700793017456,1.0,0.0,49.034200666459135
25,450.6013986,0.05792896,1.0,0.0,49.03606989
25,450.60767047251187,0.05848938733167082,1.0,0.0,49.0463171438215
25,450.6150833143308,0.059151766733167084,1.0,0.0,49.058428562144066
25,450.6224961561497,0.05981414613466334,1.0,0.0,49.07053998046663
25,450.6299089979686,0.0604765255361596,1.0,0.0,49.082651398789196
25,450.6317368,0.06063985,1.0,0.0,49.08563774
25,450.6362485713183,0.06113890493765586,1.0,0.0,49.09501583903929
25,450.6422368987748,0.06180128433915212,1.0,0.0,49.10746308514409
25,450.6482252262313,0.06246366374064838,1.0,0.0,49.11991033124889
25,450.65421355368784,0.06312604314214465,1.0,0.0,49.13235757735369
25,450.6562483,0.06335111,1.0,0.0,49.13658697
25,450.65949269386385,0.06378842254364091,1.0,0.0,49.143831856971
25,450.66440684438845,0.06445080194513716,1.0,0.0,49.15480539058109
25,450.66932099491305,0.06511318134663342,1.0,0.0,49.16577892419118
25,450.6742351454376,0.06577556074812968,1.0,0.0,49.176752457801264
25,450.6763712,0.06606348,1.0,0.0,49.18152237
25,450.67881225696135,0.06643794014962594,1.0,0.0,49.18638332735057
25,450.683130222039,0.0671003195511222,1.0,0.0,49.19498183382391
25,450.6874481871167,0.06776269895261847,1.0,0.0,49.20358034029726
25,450.6917661521943,0.06842507835411472,1.0,0.0,49.2121788467706
25,450.6940625,0.06877734,1.0,0.0,49.21675164
25,450.6959652651087,0.06908745775561098,1.0,0.0,49.220866666744065
25,450.7000293742773,0.06974983715710724,1.0,0.0,49.229655937601855
25,450.70409348344583,0.0704122165586035,1.0,0.0,49.238445208459645
25,450.70815759261444,0.07107459596009975,1.0,0.0,49.24723447931743
25,450.7107247,0.07149299,1.0,0.0,49.25278625
25,450.71216606889715,0.07173697536159601,1.0,0.0,49.25661038623194
25,450.71607914409634,0.07239935476309227,1.0,0.0,49.26699227575181
25,450.7199922192956,0.07306173416458854,1.0,0.0,49.27737416527168
25,450.7239052944948,0.0737241135660848,1.0,0.0,49.28775605479155
25,450.7267795,0.07421064,1.0,0.0,49.29538169
25,450.7277646475036,0.07438649296758106,1.0,0.0,49.29802861180576
25,450.73147536915246,0.07504887236907731,1.0,0.0,49.30799868228922
25,450.73518609080134,0.07571125177057357,1.0,0.0,49.31796875277267
25,450.7388968124502,0.07637363117206983,1.0,0.0,49.327938823256126
25,450.7420155,0.07693033,1.0,0.0,49.3363182
25,450.74256509676286,0.07703601057356609,1.0,0.0,49.33764713099924
25,450.74600983180346,0.07769838997506236,1.0,0.0,49.34597653810027
25,450.74945456684407,0.07836076937655861,1.0,0.0,49.35430594520129
25,450.7528993018846,0.07902314877805487,1.0,0.0,49.36263535230232
25,450.7561691,0.07965189,1.0,0.0,49.37054176
25,450.75633057620706,0.07968552817955113,1.0,0.0,49.37092106393673
25,450.7595102522415,0.08034790758104739,1.0,0.0,49.378390050604374
25,450.7626899282759,0.08101028698254364,1.0,0.0,49.38585903727202
25,450.76586960431035,0.0816726663840399,1.0,0.0,49.39332802393967
25,450.76904928034475,0.08233504578553616,1.0,0.0,49.400797010607306
25,450.7692417,0.08237513,1.0,0.0,49.401249
25,450.7720353745063,0.08299742518703243,1.0,0.0,49.40824480621226
25,450.77500899938076,0.08365980458852869,1.0,0.0,49.415691236826575
25,450.77798262425523,0.08432218399002495,1.0,0.0,49.42313766744089
25,450.7809562491297,0.0849845633915212,1.0,0.0,49.430584098055206
25,450.7814743,0.08509996,1.0,0.0,49.43188138
25,450.7838143562976,0.08564694279301746,1.0,0.0,49.43850360571021
25,450.78664809276916,0.08630932219451372,1.0,0.0,49.4465229181246
25,450.7894818292407,0.08697170159600998,1.0,0.0,49.45454223053898
25,450.7923155657122,0.08763408099750625,1.0,0.0,49.462561542953374
25,450.7931385,0.08782644,1.0,0.0,49.4648904
25,450.7950606811007,0.0882964603990025,1.0,0.0,49.47102197681222
25,450.7977695277162,0.08895883980049876,1.0,0.0,49.47966294258247
25,450.80047837433165,0.08962121920199502,1.0,0.0,49.48830390835273
25,450.80318722094717,0.09028359860349128,1.0,0.0,49.49694487412298
25,450.8042955,0.0905546,1.0,0.0,49.50048018
25,450.8057805519329,0.09094597800498753,1.0,0.0,49.50532050559637
25,450.8082938965715,0.09160835740648379,1.0,0.0,49.51351241196494
25,450.8108072412101,0.09227073680798005,1.0,0.0,49.521704318333505
25,450.8133205858487,0.09293311620947632,1.0,0.0,49.52989622470207
25,450.8146532,0.09328432,1.0,0.0,49.5342397
25,450.8156718263853,0.09359549561097258,1.0,0.0,49.53765541466064
25,450.81784011050416,0.09425787501246884,1.0,0.0,49.54492622558802
25,450.820008394623,0.0949202544139651,1.0,0.0,49.5521970365154
25,450.82217667874187,0.09558263381546135,1.0,0.0,49.55946784744279
25,450.8235931,0.09601533,1.0,0.0,49.56421747
25,450.82415875577965,0.09624501321695761,1.0,0.0,49.56665988106014
25,450.8257900405628,0.09690739261845387,1.0,0.0,49.57370350748462
25,450.827421325346,0.09756977201995014,1.0,0.0,49.58074713390911
25,450.8290526101292,0.0982321514214464,1.0,0.0,49.58779076033359
25,450.8303213,0.0987473,1.0,0.0,49.59326876
25,450.8305241940024,0.09889453082294265,1.0,0.0,49.59479035941981
25,450.8314369974847,0.09955691022443891,1.0,0.0,49.601635910459095
25,450.83234980096694,0.10021928962593517,1.0,0.0,49.60848146149837
25,450.8332626044492,0.10088166902743143,1.0,0.0,49.615327012537655
25,450.8340872,0.10148004,1.0,0.0,49.62151105
25,450.83409747064786,0.10154404842892768,1.0,0.0,49.62217923783533
25,450.8342037545496,0.10220642783042394,1.0,0.0,49.62909385620465
25,450.8343100384513,0.10286880723192021,1.0,0.0,49.636008474573956
25,450.83441632235304,0.10353118663341647,1.0,0.0,49.64292309294327
25,450.8345226062547,0.10419356603491273,1.0,0.0,49.64983771131258
25,450.8345258,0.10421347,1.0,0.0,49.65004549
25,450.83395316288596,0.10485594543640898,1.0,0.0,49.657360426241546
25,450.83336278540634,0.10551832483790524,1.0,0.0,49.66490198007393
25,450.83277240792665,0.1061807042394015,1.0,0.0,49.6724435339063
25,450.83218203044703,0.10684308364089776,1.0,0.0,49.679985087738686
25,450.832089,0.10694746,1.0,0.0,49.68117347
25,450.831296141434,0.10750546304239403,1.0,0.0,49.68676076166146
25,450.83035497598775,0.10816784244389029,1.0,0.0,49.69339317515302
25,450.8294138105415,0.10883022184538654,1.0,0.0,49.70002558864458
25,450.82847264509525,0.1094926012468828,1.0,0.0,49.70665800213614
25,450.828204,0.10968167,1.0,0.0,49.70855115
25,450.82759971323316,0.11015498064837906,1.0,0.0,49.71199790955005
25,450.8267540379703,0.11081736004987532,1.0,0.0,49.716821512263586
25,450.8259083627075,0.11147973945137157,1.0,0.0,49.72164511497712
25,450.82506268744464,0.11214211885286783,1.0,0.0,49.72646871769066
25,450.8247134,0.1124157,1.0,0.0,49.728461
25,450.82442427774254,0.1128044982543641,1.0,0.0,49.73135729135172
25,450.8239317121878,0.11346687765586036,1.0,0.0,49.736291582364025
25,450.82343914663306,0.11412925705735662,1.0,0.0,49.74122587337633
25,450.82294658107827,0.11479163645885287,1.0,0.0,49.74616016438863
25,450.8226805,0.11514945,1.0,0.0,49.74882564
