Repository: gkronber/Empirical-Constitutive-Models-SymReg-RSPA

`AA6080.csv` contains data from Kronberger G, Kabliman E, Kronsteiner J, Kommenda M.: _Extending a physics-based constitutive model using genetic programming._ Applications in Engineering Science 9, 100080, 2022 (https://doi.org/10.1016/j.apples.2021.100080).

This is an extended dataset compared to `../2019/AA6082_all_temps_combined.csv` which contains stress-strain measurements for phip in (0.001, 0.01, 0.1, 0.316, 1, 3.16, 10) and temperature in (200, 225, 250, 275, 300, 325, 375, 400, 425, 450, 475, 500). 

We have have however only used measurements with temperature >= 350°C and for phip (0.001, 0.1, 0.1, 1, 10) in this paper.

File: data/2021/AA6082_interpolated_gt350_tomax_cv.csv (part 18 of 23)
group,temp,phi,phip,log10_epsp,kf
25,450.82254263219346,0.11545401586034913,1.0,0.0,49.75169222754072
25,450.82224279295644,0.11611639526184539,1.0,0.0,49.75792657218258
25,450.82194295371943,0.11677877466334165,1.0,0.0,49.764160916824444
25,450.8216431144824,0.11744115406483792,1.0,0.0,49.770395261466305
25,450.821443,0.11788323,1.0,0.0,49.7745561
25,450.8212391659987,0.11810353346633418,1.0,0.0,49.7769314557669
25,450.82062630481215,0.11876591286783043,1.0,0.0,49.78407336214452
25,450.82001344362556,0.11942829226932669,1.0,0.0,49.79121526852214
25,450.819400582439,0.12009067167082295,1.0,0.0,49.79835717489975
25,450.818913,0.12061765,1.0,0.0,49.80403916
25,450.8186246870222,0.1207530510723192,1.0,0.0,49.80555351493198
25,450.81721426556516,0.12141543047381546,1.0,0.0,49.812961709684906
25,450.81580384410813,0.12207780987531172,1.0,0.0,49.82036990443783
25,450.8143934226511,0.12274018927680799,1.0,0.0,49.827778099190766
25,450.8130884,0.12335307,1.0,0.0,49.83463269
25,450.8129154009173,0.12340256867830425,1.0,0.0,49.835104473480506
25,450.8106003688234,0.12406494807980051,1.0,0.0,49.84141776648472
25,450.80828533672945,0.12472732748129677,1.0,0.0,49.84773105948893
25,450.80597030463554,0.12538970688279302,1.0,0.0,49.85404435249314
25,450.80365527254156,0.1260520862842893,1.0,0.0,49.860357645497345
25,450.803525,0.12608936,1.0,0.0,49.86071291
25,450.8007910834362,0.12671446568578554,1.0,0.0,49.864620060946486
25,450.7978941492722,0.1273768450872818,1.0,0.0,49.86876018695132
25,450.79499721510825,0.12803922448877805,1.0,0.0,49.872900312956155
25,450.7921002809442,0.12870160389027432,1.0,0.0,49.877040438961
25,450.7915561,0.12882603,1.0,0.0,49.87781815
25,450.7891481813174,0.12936398329177057,1.0,0.0,49.88053107761317
25,450.78618332217394,0.13002636269326684,1.0,0.0,49.88387149284289
25,450.78321846303055,0.1306887420947631,1.0,0.0,49.887211908072615
25,450.7802536038871,0.13135112149625935,1.0,0.0,49.890552323302344
25,450.7793071,0.13156258,1.0,0.0,49.89161872
25,450.7775307069947,0.13201350089775563,1.0,0.0,49.8952331487859
25,450.7749212778431,0.13267588029925187,1.0,0.0,49.90054255712752
25,450.77231184869146,0.13333825970074814,1.0,0.0,49.90585196546915
25,450.7697024195399,0.13400063910224438,1.0,0.0,49.911161373810764
25,450.7685279,0.13429878,1.0,0.0,49.91355117
25,450.7674007195283,0.13466301850374066,1.0,0.0,49.917775856839164
25,450.76535090568785,0.13532539790523693,1.0,0.0,49.92545858535715
25,450.76330109184744,0.13598777730673317,1.0,0.0,49.93314131387514
25,450.76125127800697,0.13665015670822944,1.0,0.0,49.940824042393125
25,450.7600612,0.13703472,1.0,0.0,49.94528447
25,450.7594399327651,0.13731253610972569,1.0,0.0,49.94867494025635
25,450.7579586845406,0.13797491551122196,1.0,0.0,49.95675862432138
25,450.7564774363162,0.1386372949127182,1.0,0.0,49.96484230838641
25,450.7549961880917,0.13929967431421447,1.0,0.0,49.97292599245144
25,450.7539429,0.13977068,1.0,0.0,49.97867415
25,450.7536430316378,0.13996205371571074,1.0,0.0,49.98077669686719
25,450.7526051324386,0.140624433117207,1.0,0.0,49.9880539957916
25,450.7515672332393,0.14128681251870326,1.0,0.0,49.99533129471601
25,450.7505293340401,0.1419491919201995,1.0,0.0,50.002608593640424
25,450.7496554,0.14250693,1.0,0.0,50.00873624
25,450.7495218172864,0.14261157132169577,1.0,0.0,50.00975209681164
25,450.7486762389197,0.14327395072319202,1.0,0.0,50.01618246882909
25,450.74783066055295,0.1439363301246883,1.0,0.0,50.02261284084655
25,450.74698508218626,0.14459870952618453,1.0,0.0,50.029043212864
25,450.7461616,0.14524378,1.0,0.0,50.03530555
25,450.7461338327588,0.1452610889276808,1.0,0.0,50.035455279668696
25,450.74507123379635,0.14592346832917708,1.0,0.0,50.041185146369095
25,450.7440086348339,0.14658584773067332,1.0,0.0,50.046915013069494
25,450.74294603587146,0.1472482271321696,1.0,0.0,50.05264487976989
25,450.74188343690906,0.14791060653366583,1.0,0.0,50.05837474647029
25,450.7417695,0.14798163,1.0,0.0,50.05898913
25,450.74014849628816,0.1485729859351621,1.0,0.0,50.063696674419624
25,450.73833280559387,0.14923536533665835,1.0,0.0,50.06896960780844
25,450.7365171148996,0.14989774473815462,1.0,0.0,50.07424254119726
25,450.73470142420535,0.1505601241396509,1.0,0.0,50.07951547458607
25,450.7342603,0.15072105,1.0,0.0,50.08079654
25,450.73195917273495,0.15122250354114714,1.0,0.0,50.08419001222782
25,450.7289195705075,0.1518848829426434,1.0,0.0,50.08867251343445
25,450.7258799682801,0.15254726234413965,1.0,0.0,50.09315501464108
25,450.7228403660527,0.15320964174563592,1.0,0.0,50.09763751584771
25,450.7216797,0.15346257,1.0,0.0,50.09934915
25,450.7189736438974,0.15387202114713217,1.0,0.0,50.1014719477002
25,450.7145959889948,0.15453440054862844,1.0,0.0,50.10490605084046
25,450.7102183340922,0.1551967799501247,1.0,0.0,50.10834015398073
25,450.7058406791896,0.15585915935162095,1.0,0.0,50.111774257121
25,450.7035463,0.15620632,1.0,0.0,50.11357411
25,450.7010194498199,0.15652153875311722,1.0,0.0,50.114890754899285
25,450.6957096974863,0.15718391815461347,1.0,0.0,50.11765746357935
25,450.69039994515265,0.15784629755610974,1.0,0.0,50.12042417225941
25,450.68509019281896,0.15850867695760598,1.0,0.0,50.123190880939475
25,450.6815386,0.15895173,1.0,0.0,50.12504148
25,450.67973379905663,0.15917105635910225,1.0,0.0,50.125707305169726
25,450.67428318667424,0.15983343576059852,1.0,0.0,50.12771813906689
25,450.66883257429186,0.16049581516209477,1.0,0.0,50.12972897296406
25,450.66338196190947,0.16115819456359104,1.0,0.0,50.131739806861226
25,450.6589432,0.16169761,1.0,0.0,50.13337735
25,450.65805776484444,0.16182057396508728,1.0,0.0,50.13378920653603
25,450.6532881235271,0.16248295336658355,1.0,0.0,50.1360077856591
25,450.64851848220974,0.1631453327680798,1.0,0.0,50.13822636478217
25,450.6437488408924,0.16380771216957607,1.0,0.0,50.140444943905244
25,450.6391768,0.16444265,1.0,0.0,50.14257161
25,450.63902855431775,0.1644700915710723,1.0,0.0,50.1427304392722
25,450.6354502283533,0.16513247097256858,1.0,0.0,50.146564229909885
25,450.6318719023888,0.16579485037406486,1.0,0.0,50.15039802054757
25,450.62829357642437,0.1664572297755611,1.0,0.0,50.154231811185255
25,450.6247152504599,0.16711960917705737,1.0,0.0,50.15806560182293
25,450.6243567,0.16718598,1.0,0.0,50.15844975
25,450.6222388019334,0.16778198857855361,1.0,0.0,50.1631427275783
25,450.6198850571984,0.16844436798004989,1.0,0.0,50.168358309688024
25,450.6175313124634,0.16910674738154613,1.0,0.0,50.173573891797744
25,450.6151775677285,0.1697691267830424,1.0,0.0,50.17878947390747
25,450.6146149,0.16992747,1.0,0.0,50.18003627
25,450.6134467053134,0.17043150618453867,1.0,0.0,50.184860421099934
25,450.61191152168755,0.17109388558603492,1.0,0.0,50.191200081656696
25,450.6103763380617,0.1717562649875312,1.0,0.0,50.197539742213465
25,450.6088411544358,0.17241864438902743,1.0,0.0,50.20387940277023
25,450.6082639,0.17266771,1.0,0.0,50.20626322
25,450.607415093973,0.1730810237905237,1.0,0.0,50.2106317960936
25,450.6060547918464,0.17374340319201995,1.0,0.0,50.217632904899105
25,450.60469448971986,0.17440578259351622,1.0,0.0,50.2246340137046
25,450.6033341875933,0.1750681619950125,1.0,0.0,50.231635122510106
25,450.6026372,0.17540755,1.0,0.0,50.23522233
25,450.6017715643386,0.17573054139650873,1.0,0.0,50.238319000245035
25,450.5999963491549,0.176392920798005,1.0,0.0,50.24466954272298
25,450.59822113397115,0.17705530019950125,1.0,0.0,50.25102008520092
25,450.59644591878737,0.17771767960099752,1.0,0.0,50.25737062767887
25,450.5952936,0.17814764,1.0,0.0,50.26149286
25,450.5944287519723,0.17838005900249376,1.0,0.0,50.26313683707764
25,450.5919639900002,0.17904243840399003,1.0,0.0,50.26782206737756
25,450.58949922802805,0.17970481780548628,1.0,0.0,50.27250729767748
25,450.58703446605585,0.18036719720698255,1.0,0.0,50.27719252797739
25,450.585096,0.18088814,1.0,0.0,50.28087733
25,450.5844549619111,0.18102957660847882,1.0,0.0,50.28134141608145
25,450.58145283657547,0.18169195600997506,1.0,0.0,50.283514835425834
25,450.57845071123984,0.18235433541147134,1.0,0.0,50.28568825477022
25,450.5754485859042,0.18301671481296758,1.0,0.0,50.2878616741146
25,450.572675,0.18362867,1.0,0.0,50.28986964
25,450.57244384538484,0.18367909421446385,1.0,0.0,50.289887591741035
25,450.5694073666362,0.1843414736159601,1.0,0.0,50.29012340827506
25,450.56637088788756,0.18500385301745637,1.0,0.0,50.29035922480908
25,450.56333440913886,0.18566623241895264,1.0,0.0,50.290595041343096
25,450.5602979303902,0.18632861182044888,1.0,0.0,50.29083085787712
25,450.5601148,0.18636856,1.0,0.0,50.29084508
25,450.5578248358619,0.18699099122194515,1.0,0.0,50.291679140792105
25,450.55538789982495,0.1876533706234414,1.0,0.0,50.29256673233445
25,450.5529509637881,0.18831575002493767,1.0,0.0,50.293454323876794
25,450.55051402775115,0.1889781294264339,1.0,0.0,50.294341915419146
25,450.5500395,0.18910711,1.0,0.0,50.29451475
25,450.54895245236673,0.18964050882793018,1.0,0.0,50.296705384372295
25,450.5476025469619,0.19030288822942645,1.0,0.0,50.299425733590255
25,450.54625264155715,0.1909652676309227,1.0,0.0,50.30214608280821
25,450.5449027361523,0.19162764703241897,1.0,0.0,50.30486643202617
25,450.544462,0.19184391,1.0,0.0,50.30575461
25,450.54436899927225,0.1922900264339152,1.0,0.0,50.308567351933974
25,450.54423091476843,0.19295240583541148,1.0,0.0,50.312743621125485
25,450.5440928302647,0.19361478523690773,1.0,0.0,50.316919890316996
25,450.54395474576086,0.194277164638404,1.0,0.0,50.32109615950851
25,450.5438918,0.19457911,1.0,0.0,50.32299991
25,450.5443256759275,0.19493954403990027,1.0,0.0,50.32636815545864
25,450.5451230214758,0.1956019234413965,1.0,0.0,50.33255807140443
25,450.5459203670241,0.19626430284289278,1.0,0.0,50.338747987350224
25,450.5467177125724,0.19692668224438903,1.0,0.0,50.344937903296014
25,450.5471833,0.19731346,1.0,0.0,50.34855233
25,450.54768811833856,0.1975890616458853,1.0,0.0,50.35182099069611
25,450.5489013958133,0.19825144104738154,1.0,0.0,50.359676870905496
25,450.5501146732881,0.19891382044887781,1.0,0.0,50.36753275111488
25,450.5513279507628,0.19957619985037406,1.0,0.0,50.37538863132426
25,450.5521922,0.20004803,1.0,0.0,50.38098458
25,450.55251099515783,0.20023857925187033,1.0,0.0,50.38300467816255
25,450.5536191776554,0.2009009586533666,1.0,0.0,50.39002685956048
25,450.5547273601529,0.20156333805486285,1.0,0.0,50.39704904095841
25,450.55583554265047,0.20222571745635912,1.0,0.0,50.404071222356336
25,450.5567693,0.20278384,1.0,0.0,50.40998813
25,450.5568726866702,0.20288809685785536,1.0,0.0,50.41071578128825
25,450.5575295374726,0.20355047625935163,1.0,0.0,50.415338798274604
25,450.558186388275,0.20421285566084788,1.0,0.0,50.419961815260955
25,450.5588432390774,0.20487523506234415,1.0,0.0,50.424584832247305
25,450.5594841,0.20552149,1.0,0.0,50.42909531
25,450.5594857268194,0.20553761446384042,1.0,0.0,50.429166817716435
25,450.5595525551896,0.20619999386533666,1.0,0.0,50.43210429451448
25,450.55961938355983,0.20686237326683293,1.0,0.0,50.43504177131253
25,450.5596862119301,0.20752475266832918,1.0,0.0,50.43797924811057
25,450.55975304030034,0.20818713206982545,1.0,0.0,50.44091672490862
25,450.5597605,0.20826107,1.0,0.0,50.44124462
25,450.5592773287993,0.2088495114713217,1.0,0.0,50.443387574864346
25,450.5587334469243,0.20951189087281796,1.0,0.0,50.44579979295171
25,450.5581895650493,0.21017427027431423,1.0,0.0,50.448212011039075
25,450.55764568317437,0.21083664967581048,1.0,0.0,50.45062422912644
26,474.7707665,0.00032813,1.0,0.0,0.35317568
26,474.7720173,0.00056439,1.0,0.0,0.66926765
26,474.7722021418554,0.0008260845137157107,1.0,0.0,1.4540273453506263
26,474.7722753,0.00092966,1.0,0.0,1.76462563
26,474.7714589345341,0.0014521690274314216,1.0,0.0,4.431594923374221
26,474.7714387,0.00146512,1.0,0.0,4.49769875
26,474.7702134277481,0.0020782535411471323,1.0,0.0,8.63460397262006
26,474.7699361,0.00221703,1.0,0.0,9.57094984
26,474.7691954707314,0.002704338054862843,1.0,0.0,13.003864187990434
26,474.7683981,0.00322898,1.0,0.0,16.6997827
26,474.76833288369187,0.003330422568578554,1.0,0.0,17.302409532776554
26,474.7679303808653,0.003956507082294264,1.0,0.0,21.021709357669888
26,474.7675612,0.00453076,1.0,0.0,24.43309988
26,474.76759189451604,0.004582591596009975,1.0,0.0,24.64958893685263
26,474.7679626598913,0.005208676109725686,1.0,0.0,27.264604802045465
26,474.76833342526646,0.005834760623441396,1.0,0.0,29.8796206672383
26,474.7685082,0.00612989,1.0,0.0,31.11231048
26,474.76928321628753,0.0064608451371571075,1.0,0.0,31.960459959957248
26,474.770749353661,0.007086929650872818,1.0,0.0,33.56494707950659
26,474.77221549103444,0.007713014164588528,1.0,0.0,35.169434199055935
26,474.7729111,0.00801006,1.0,0.0,35.93068321
26,474.7744561849585,0.00833909867830424,1.0,0.0,36.40643348384978
26,474.7773961243295,0.008965183192019952,1.0,0.0,37.311676236429605
26,474.78033606370053,0.009591267705735661,1.0,0.0,38.21691898900942
26,474.7828962,0.01013647,1.0,0.0,39.0052158
26,474.7835067665429,0.010217352219451373,1.0,0.0,39.068850209232025
26,474.78823297534046,0.010843436733167084,1.0,0.0,39.56142470125086
26,474.79295918413806,0.011469521246882794,1.0,0.0,40.05399919326968
26,474.7976853929356,0.012095605760598505,1.0,0.0,40.546573685288514
26,474.8004717,0.01246471,1.0,0.0,40.83696792
26,474.8031964484661,0.012721690274314216,1.0,0.0,40.94741359439945
26,474.80983478996126,0.013347774788029926,1.0,0.0,41.21649388288819
26,474.8164731314564,0.013973859301745637,1.0,0.0,41.485574171376925
26,474.82311147295155,0.014599943815461348,1.0,0.0,41.75465445986566
26,474.8268143,0.01494917,1.0,0.0,41.90474583
26,474.8305464665757,0.015226028329177058,1.0,0.0,41.97213226975875
26,474.83898634881655,0.015852112842892768,1.0,0.0,42.12451925588554
26,474.8474262310574,0.01647819735660848,1.0,0.0,42.27690624201233
26,474.85586611329825,0.01710428187032419,1.0,0.0,42.429293228139116
26,474.861858,0.01754877,1.0,0.0,42.53748023
26,474.8647404930393,0.0177303663840399,1.0,0.0,42.56413625272404
26,474.874678379536,0.01835645089775561,1.0,0.0,42.65603743849384
26,474.88461626603276,0.01898253541147132,1.0,0.0,42.74793862426364
26,474.8945541525295,0.019608619925187032,1.0,0.0,42.83983981003343
26,474.904408,0.02022941,1.0,0.0,42.93096384
26,474.90450126952993,0.020234704438902743,1.0,0.0,42.93146815171769
26,474.9155306929278,0.020860788952618455,1.0,0.0,42.9911046424454
26,474.9265601163257,0.021486873466334166,1.0,0.0,43.05074113317311
26,474.93758953972355,0.022112957980049877,1.0,0.0,43.110377623900824
26,474.94861896312136,0.022739042493765585,1.0,0.0,43.17001411462853
26,474.9525851,0.02296418,1.0,0.0,43.19145916
26,474.96006247940187,0.023365127007481296,1.0,0.0,43.2180710823354
26,474.97173851478635,0.023991211521197008,1.0,0.0,43.25962598147048
26,474.98341455017083,0.02461729603491272,1.0,0.0,43.30118088060556
26,474.9950905855554,0.02524338054862843,1.0,0.0,43.34273577974064
26,475.0042112,0.02573244,1.0,0.0,43.37519596
26,475.00680674166887,0.02586946506234414,1.0,0.0,43.38206692842635
26,475.0186660936429,0.02649554957605985,1.0,0.0,43.413461235806125
26,475.0305254456169,0.02712163408977556,1.0,0.0,43.4448555431859
26,475.0423847975909,0.027747718603491272,1.0,0.0,43.47624985056568
26,475.0542441495649,0.028373803117206983,1.0,0.0,43.50764415794546
26,475.0569888,0.0285187,1.0,0.0,43.51490985
26,475.06588670431967,0.028999887630922695,1.0,0.0,43.53421093672775
26,475.0774639763464,0.029625972144638406,1.0,0.0,43.55932403341097
26,475.0890412483731,0.030252056658354114,1.0,0.0,43.58443713009418
26,475.10061852039985,0.030878141172069825,1.0,0.0,43.609550226777394
26,475.1086344,0.03131163,1.0,0.0,43.62693805
26,475.111979456093,0.031504225685785536,1.0,0.0,43.63295317210898
26,475.1228534681915,0.03213031019950125,1.0,0.0,43.652506957985224
26,475.13372748029,0.03275639471321696,1.0,0.0,43.67206074386147
26,475.1446014923885,0.03338247922693267,1.0,0.0,43.69161452973772
26,475.1554755044871,0.03400856374064838,1.0,0.0,43.711168315613975
26,475.157119,0.03410319,1.0,0.0,43.71412367
26,475.1654780931008,0.03463464825436409,1.0,0.0,43.725845186406666
26,475.1753255245709,0.035260732768079804,1.0,0.0,43.739653721393594
26,475.185172956041,0.03588681728179551,1.0,0.0,43.75346225638052
26,475.19502038751114,0.03651290179551122,1.0,0.0,43.76727079136745
26,475.2009211,0.03688806,1.0,0.0,43.77554505
26,475.20437297785094,0.037138986309226935,1.0,0.0,43.779512285403726
26,475.21298573460956,0.03776507082294264,1.0,0.0,43.78941090725885
26,475.22159849136824,0.03839115533665836,1.0,0.0,43.79930952911397
26,475.23021124812686,0.039017239850374065,1.0,0.0,43.809208150969084
26,475.23882400488554,0.03964332436408978,1.0,0.0,43.819106772824206
26,475.2390977,0.03966322,1.0,0.0,43.81942133
26,475.2461394199856,0.04026940887780549,1.0,0.0,43.827916488935635
26,475.25341225522607,0.040895493391521195,1.0,0.0,43.83669046623197
26,475.2606850904665,0.04152157790523691,1.0,0.0,43.84546444352831
26,475.267957925707,0.04214766241895262,1.0,0.0,43.854238420824636
26,475.2712106,0.04242767,1.0,0.0,43.85816246
26,475.27450122770335,0.04277374693266833,1.0,0.0,43.86305360886079
26,475.28045427123504,0.04339983144638404,1.0,0.0,43.87190214011771
26,475.28640731476673,0.044025915960099755,1.0,0.0,43.880750671374635
26,475.29236035829837,0.04465200047381546,1.0,0.0,43.88959920263156
26,475.2973996,0.04518198,1.0,0.0,43.89708947
26,475.2981445376556,0.04527808498753117,1.0,0.0,43.89856730212798
26,475.30299750046066,0.045904169501246886,1.0,0.0,43.908194771346466
26,475.30785046326577,0.046530254014962594,1.0,0.0,43.91782224056495
26,475.3127034260708,0.04715633852867831,1.0,0.0,43.92744970978344
26,475.3175563888759,0.047782423042394016,1.0,0.0,43.93707717900193
26,475.318681,0.04792751,1.0,0.0,43.93930822
26,475.3219102752203,0.048408507556109724,1.0,0.0,43.94679987045588
26,475.3261136213294,0.04903459206982544,1.0,0.0,43.956551284518206
26,475.33031696743853,0.04966067658354115,1.0,0.0,43.96630269858053
26,475.3345203135476,0.05028676109725686,1.0,0.0,43.976054112642856
26,475.3370648,0.05066576,1.0,0.0,43.98195711
26,475.3386931188193,0.05091284561097257,1.0,0.0,43.98510488798995
26,475.342819078207,0.051538930124688284,1.0,0.0,43.99308096981991
26,475.3469450375947,0.05216501463840399,1.0,0.0,44.00105705164986
26,475.3510709969824,0.0527910991521197,1.0,0.0,44.00903313347982
26,475.3550706,0.05339801,1.0,0.0,44.01676495
26,475.3552094637136,0.053417183665835415,1.0,0.0,44.01698325824813
26,475.3597438298259,0.05404326817955112,1.0,0.0,44.02411175493427
26,475.3642781959382,0.05466935269326684,1.0,0.0,44.03124025162041
26,475.3688125620505,0.055295437206982545,1.0,0.0,44.038368748306546
26,475.37334692816273,0.05592152172069826,1.0,0.0,44.04549724499269
26,475.3748235,0.0561254,1.0,0.0,44.04781857
26,475.378313022049,0.05654760623441397,1.0,0.0,44.05407119987772
26,475.3834875920507,0.057173690748129675,1.0,0.0,44.06334314902804
26,475.38866216205236,0.05779977526184539,1.0,0.0,44.07261509817837
26,475.39383673205407,0.0584258597755611,1.0,0.0,44.081887047328685
26,475.3973348,0.0588491,1.0,0.0,44.08815499
26,475.39919750496614,0.05905194428927681,1.0,0.0,44.09198940905003
26,475.4049467954049,0.05967802880299252,1.0,0.0,44.10382444958717
26,475.41069608584365,0.06030411331670823,1.0,0.0,44.115659490124315
26,475.4164453762824,0.06093019783042394,1.0,0.0,44.127494530661465
26,475.42219466672117,0.06155628234413965,1.0,0.0,44.13932957119861
26,475.4223244,0.06157041,1.0,0.0,44.13959663
26,475.42820909717904,0.062182366857855366,1.0,0.0,44.151055956318885
26,475.4342296486679,0.06280845137157108,1.0,0.0,44.162779833016685
26,475.4402502001568,0.06343453588528679,1.0,0.0,44.17450370971448
26,475.44627075164567,0.06406062039900251,1.0,0.0,44.18622758641228
26,475.4484843,0.06429081,1.0,0.0,44.19053805
26,475.4521862090884,0.06468670491271822,1.0,0.0,44.19703219873608
26,475.458040560526,0.06531278942643393,1.0,0.0,44.207302312907316
26,475.4638949119636,0.06593887394014963,1.0,0.0,44.21757242707856
26,475.4697492634012,0.06656495845386534,1.0,0.0,44.22784254124979
26,475.473927,0.06701174,1.0,0.0,44.23517142
26,475.4754241361513,0.06719104296758106,1.0,0.0,44.23800518791182
26,475.4806517895018,0.06781712748129677,1.0,0.0,44.24790005038391
26,475.48587944285237,0.06844321199501248,1.0,0.0,44.257794912856006
26,475.4911070962029,0.06906929650872819,1.0,0.0,44.2676897753281
26,475.49633474955345,0.0696953810224439,1.0,0.0,44.277584637800196
26,475.4966613,0.06973449,1.0,0.0,44.27820273
26,475.50061498864346,0.07032146553615962,1.0,0.0,44.28708188775593
26,475.5048321034621,0.07094755004987532,1.0,0.0,44.29655264560421
26,475.5090492182807,0.07157363456359103,1.0,0.0,44.306023403452485
26,475.5132663330993,0.07219971907730674,1.0,0.0,44.31549416130076
26,475.5150189,0.07245991,1.0,0.0,44.31943006
26,475.5167592943938,0.07282580359102245,1.0,0.0,44.32427716909174
26,475.5197373022203,0.07345188810473817,1.0,0.0,44.33257111031696
26,475.5227153100468,0.07407797261845388,1.0,0.0,44.34086505154219
26,475.5256933178733,0.07470405713216959,1.0,0.0,44.34915899276741
26,475.5279966,0.07518829,1.0,0.0,44.35557378
26,475.5283880359577,0.07533014164588529,1.0,0.0,44.3571291099847
26,475.53011570002315,0.07595622615960101,1.0,0.0,44.363993803101636
26,475.5318433640886,0.07658231067331672,1.0,0.0,44.370858496218574
26,475.5335710281541,0.07720839518703243,1.0,0.0,44.37772318933551
26,475.5352986922195,0.07783447970074814,1.0,0.0,44.38458788245244
26,475.535533,0.07791939,1.0,0.0,44.38551888
26,475.5361706655258,0.07846056421446385,1.0,0.0,44.390320438446736
26,475.53690838084924,0.07908664872817957,1.0,0.0,44.39587536199049
26,475.53764609617264,0.07971273324189528,1.0,0.0,44.40143028553425
26,475.5383838114961,0.08033881775561098,1.0,0.0,44.40698520907801
26,475.5387536,0.08065265,1.0,0.0,44.40976968
26,475.5389016004942,0.08096490226932669,1.0,0.0,44.412519864187196
26,475.539198350355,0.0815909867830424,1.0,0.0,44.41803414830491
26,475.53949510021573,0.08221707129675812,1.0,0.0,44.42354843242263
26,475.5397918500765,0.08284315581047383,1.0,0.0,44.42906271654035
26,475.5400498,0.08338738,1.0,0.0,44.43385601
26,475.5401280655834,0.08346924032418954,1.0,0.0,44.43463649217238
26,475.5407266567838,0.08409532483790524,1.0,0.0,44.44060577956766
26,475.5413252479843,0.08472140935162095,1.0,0.0,44.44657506696294
26,475.5419238391847,0.08534749386533667,1.0,0.0,44.45254435435823
26,475.54252243038513,0.08597357837905238,1.0,0.0,44.45851364175351
26,475.5426653,0.08612301,1.0,0.0,44.45993837
26,475.54388254777405,0.08659966289276809,1.0,0.0,44.46431667147856
26,475.5454814051234,0.0872257474064838,1.0,0.0,44.47006757909642
26,475.5470802624727,0.08785183192019952,1.0,0.0,44.47581848671429
26,475.548679119822,0.08847791643391523,1.0,0.0,44.48156939433216
26,475.5496531,0.08885931,1.0,0.0,44.48507269
26,475.550814460783,0.08910400094763093,1.0,0.0,44.48747430646835
26,475.55378600512535,0.08973008546134664,1.0,0.0,44.49361926153627
26,475.5567575494677,0.09035616997506235,1.0,0.0,44.499764216604184
26,475.55972909381006,0.09098225448877807,1.0,0.0,44.5059091716721
26,475.5626444,0.09159649,1.0,0.0,44.51193783
26,475.5627247268376,0.09160833900249378,1.0,0.0,44.5120832167561
26,475.5669690831941,0.09223442351620949,1.0,0.0,44.51976524708272
26,475.5712134395507,0.0928605080299252,1.0,0.0,44.52744727740933
26,475.57545779590725,0.0934865925436409,1.0,0.0,44.53512930773594
26,475.57970215226385,0.09411267705735663,1.0,0.0,44.54281133806255
26,475.5812098,0.09433507,1.0,0.0,44.54554009
26,475.5844498383806,0.09473876157107233,1.0,0.0,44.55122085152877
26,475.5894748079348,0.09536484608478804,1.0,0.0,44.5600311341161
26,475.594499777489,0.09599093059850375,1.0,0.0,44.568841416703435
26,475.5995247470432,0.09661701511221946,1.0,0.0,44.57765169929077
26,475.6032052,0.09707558,1.0,0.0,44.58410464
26,475.6045812689036,0.09724309962593518,1.0,0.0,44.586361652220376
26,475.6097241614187,0.09786918413965089,1.0,0.0,44.594796964743054
26,475.6148670539338,0.0984952686533666,1.0,0.0,44.60323227726573
26,475.6200099464489,0.0991213531670823,1.0,0.0,44.61166758978841
26,475.62515283896397,0.09974743768079802,1.0,0.0,44.62010290231109
26,475.6257346,0.09981826,1.0,0.0,44.6210571
26,475.6298352208955,0.10037352219451373,1.0,0.0,44.62703575554048
26,475.6344588658413,0.10099960670822944,1.0,0.0,44.63377697380407
26,475.6390825107871,0.10162569122194515,1.0,0.0,44.64051819206766
26,475.6437061557329,0.10225177573566085,1.0,0.0,44.647259410331245
26,475.6460047,0.10256302,1.0,0.0,44.65061066
26,475.6478057899534,0.10287786024937658,1.0,0.0,44.652975547038594
26,475.6513873984989,0.10350394476309228,1.0,0.0,44.65767831027958
26,475.65496900704443,0.10413002927680799,1.0,0.0,44.662381073520564
26,475.65855061558995,0.1047561137905237,1.0,0.0,44.66708383676154
26,475.6617164,0.10530951,1.0,0.0,44.67124061
26,475.6619680394071,0.10538219830423941,1.0,0.0,44.67165158329164
26,475.6641354793755,0.10600828281795513,1.0,0.0,44.67519141017492
26,475.6663029193439,0.10663436733167084,1.0,0.0,44.6787312370582
26,475.66847035931227,0.10726045184538655,1.0,0.0,44.68227106394148
26,475.6706377992807,0.10788653635910225,1.0,0.0,44.68581089082476
26,475.671229,0.10805731,1.0,0.0,44.68677643
26,475.671654998232,0.10851262087281796,1.0,0.0,44.68970459633541
26,475.67224077580033,0.10913870538653368,1.0,0.0,44.69373103125193
26,475.6728265533687,0.10976478990024939,1.0,0.0,44.69775746616845
26,475.673412330937,0.1103908744139651,1.0,0.0,44.701783901084966
26,475.6738006,0.11080586,1.0,0.0,44.70445273
26,475.6734896056326,0.1110169589276808,1.0,0.0,44.70629384368857
26,475.6725672477627,0.11164304344139653,1.0,0.0,44.71175428245569
26,475.6716448898928,0.11226912795511224,1.0,0.0,44.71721472122281
26,475.6707225320229,0.11289521246882794,1.0,0.0,44.72267515998993
26,475.669800174153,0.11352129698254365,1.0,0.0,44.72813559875705
26,475.6697512,0.11355454,1.0,0.0,44.72842553
26,475.6676916439985,0.11414738149625936,1.0,0.0,44.73370306486542
26,475.66551660037254,0.11477346600997508,1.0,0.0,44.73927653242915
26,475.66334155674656,0.11539955052369079,1.0,0.0,44.74484999999289
26,475.6611665131205,0.1160256350374065,1.0,0.0,44.750423467556615
26,475.6602037,0.11630278,1.0,0.0,44.75289064
26,475.6584611930148,0.1166517195511222,1.0,0.0,44.75560355410888
26,475.65533470123415,0.11727780406483791,1.0,0.0,44.7604711981038
26,475.65220820945353,0.11790388857855363,1.0,0.0,44.76533884209873
26,475.6490817176729,0.11852997309226934,1.0,0.0,44.77020648609365
26,475.6464833,0.11905031,1.0,0.0,44.77425197
26,475.6458357465763,0.11915605760598505,1.0,0.0,44.77520098180453
26,475.64200187093826,0.11978214211970076,1.0,0.0,44.780819658356265
26,475.6381679953002,0.12040822663341647,1.0,0.0,44.786438334908
26,475.6343341196621,0.12103431114713219,1.0,0.0,44.79205701145974
26,475.630500244024,0.1216603956608479,1.0,0.0,44.79767568801147
26,475.6296619,0.1217973,1.0,0.0,44.79890431
26,475.6262556834841,0.1222864801745636,1.0,0.0,44.8036296242677
26,475.6218961866732,0.12291256468827931,1.0,0.0,44.80967738793288
26,475.61753668986233,0.12353864920199503,1.0,0.0,44.81572515159806
26,475.61317719305146,0.12416473371571074,1.0,0.0,44.82177291526323
26,475.6105343,0.12454429,1.0,0.0,44.8254393
26,475.60867766259054,0.12479081822942645,1.0,0.0,44.82726737631063
26,475.6039625355142,0.12541690274314216,1.0,0.0,44.831909969455594
26,475.59924740843786,0.12604298725685786,1.0,0.0,44.83655256260056
26,475.5945322813615,0.12666907177057357,1.0,0.0,44.841195155745524
26,475.589841,0.12729199,1.0,0.0,44.84581427
26,475.58981630161423,0.12729515628428928,1.0,0.0,44.845832998062946
26,475.5849325718443,0.12792124079800501,1.0,0.0,44.84953618738867
26,475.58004884207435,0.12854732531172072,1.0,0.0,44.853239376714406
26,475.57516511230443,0.12917340982543643,1.0,0.0,44.85694256604013
26,475.57028138253446,0.12979949433915214,1.0,0.0,44.860645755365866
26,475.5683973,0.13004103,1.0,0.0,44.8620744
26,475.5654044445109,0.13042557885286785,1.0,0.0,44.86458441645053
26,475.56053177239244,0.13105166336658355,1.0,0.0,44.868670977669304
26,475.555659100274,0.13167774788029926,1.0,0.0,44.872757538888074
26,475.55078642815556,0.13230383239401497,1.0,0.0,44.876844100106844
26,475.5469897,0.13279167,1.0,0.0,44.8800283
26,475.5459424913908,0.13292991690773068,1.0,0.0,44.881069711714034
26,475.541199954262,0.13355600142144639,1.0,0.0,44.88578599620286
26,475.53645741713325,0.13418208593516212,1.0,0.0,44.89050228069169
26,475.5317148800045,0.13480817044887783,1.0,0.0,44.89521856518052
26,475.52697234287575,0.13543425496259354,1.0,0.0,44.89993484966934
26,475.5261427,0.13554378,1.0,0.0,44.9007599
26,475.5223488695279,0.13606033947630924,1.0,0.0,44.904858968712766
26,475.5177506410273,0.13668642399002495,1.0,0.0,44.909827154486955
26,475.51315241252667,0.13731250850374066,1.0,0.0,44.91479534026114
26,475.5085541840261,0.13793859301745637,1.0,0.0,44.91976352603534
26,475.5059227,0.13829689,1.0,0.0,44.92260673
26,475.5039774219619,0.13856467753117208,1.0,0.0,44.92456821050335
26,475.4994293817706,0.13919076204488778,1.0,0.0,44.92915413189308
26,475.4948813415793,0.13981684655860352,1.0,0.0,44.933740053282804
26,475.490333301388,0.14044293107231923,1.0,0.0,44.93832597467254
26,475.4859194,0.14105055,1.0,0.0,44.94277664
26,475.48578247655615,0.14106901558603493,1.0,0.0,44.94290382727801
26,475.48114002179716,0.14169510009975064,1.0,0.0,44.94721617268399
26,475.47649756703817,0.14232118461346635,1.0,0.0,44.951528518089965
26,475.4718551122791,0.14294726912718206,1.0,0.0,44.95584086349594
26,475.4672126575201,0.14357335364089777,1.0,0.0,44.96015320890192
26,475.4654981,0.14380458,1.0,0.0,44.96174585
26,475.46246087403387,0.14419943815461347,1.0,0.0,44.96468888415947
26,475.4576450683582,0.14482552266832918,1.0,0.0,44.969355339921
26,475.45282926268254,0.1454516071820449,1.0,0.0,44.97402179568253
26,475.4480134570069,0.14607769169576063,1.0,0.0,44.97868825144406
26,475.4443108,0.14655906,1.0,0.0,44.98227608
26,475.44318179179123,0.14670377620947633,1.0,0.0,44.98345608801192
26,475.43829737312177,0.14732986072319204,1.0,0.0,44.98856114669883
26,475.43341295445225,0.14795594523690775,1.0,0.0,44.993666205385736
26,475.4285285357828,0.14858202975062346,1.0,0.0,44.99877126407264
26,475.42364411711327,0.14920811426433916,1.0,0.0,45.003876322759545
26,475.4228175,0.14931407,1.0,0.0,45.00474028
26,475.418962981313,0.14983419877805487,1.0,0.0,45.00880050830301
26,475.4143232563841,0.15046028329177058,1.0,0.0,45.01368784807331
26,475.4096835314552,0.1510863678054863,1.0,0.0,45.01857518784361
26,475.4050438065263,0.15171245231920202,1.0,0.0,45.0234625276139
26,475.4023985,0.15206941,1.0,0.0,45.02624901
26,475.40068411377086,0.15233853683291773,1.0,0.0,45.02769353971635
26,475.39669584304755,0.15296462134663344,1.0,0.0,45.03105402843168
26,475.39270757232424,0.15359070586034915,1.0,0.0,45.03441451714701
26,475.38871930160093,0.15421679037406485,1.0,0.0,45.03777500586234
26,475.3848477,0.15482456,1.0,0.0,45.04103719
26,475.384759149672,0.15484287488778056,1.0,0.0,45.04109723110136
26,475.3817321046945,0.15546895940149627,1.0,0.0,45.043149703614475
26,475.378705059717,0.15609504391521198,1.0,0.0,45.04520217612759
26,475.37567801473944,0.1567211284289277,1.0,0.0,45.0472546486407
26,475.37265096976193,0.1573472129426434,1.0,0.0,45.04930712115382
26,475.3715305,0.15757896,1.0,0.0,45.05006685
26,475.3702710599369,0.15797329745635913,1.0,0.0,45.05203474353744
26,475.36827146312777,0.15859938197007484,1.0,0.0,45.05515914282683
26,475.3662718663186,0.15922546648379055,1.0,0.0,45.05828354211623
26,475.36427226950946,0.15985155099750625,1.0,0.0,45.06140794140562
26,475.3627364,0.16033244,1.0,0.0,45.06380776
26,475.36246391053095,0.16047763551122196,1.0,0.0,45.06487080647555
26,475.3612889331829,0.16110372002493767,1.0,0.0,45.06945467363574
26,475.36011395583483,0.16172980453865338,1.0,0.0,45.07403854079593
26,475.3589389784868,0.16235588905236908,1.0,0.0,45.078622407956125
26,475.3577640011387,0.1629819735660848,1.0,0.0,45.08320627511631
26,475.3575699,0.1630854,1.0,0.0,45.08396351
26,475.35696603277967,0.16360805807980053,1.0,0.0,45.087471133618
26,475.35624266901743,0.16423414259351624,1.0,0.0,45.09167286494495
26,475.3555193052552,0.16486022710723194,1.0,0.0,45.095874596271884
26,475.35479594149297,0.16548631162094765,1.0,0.0,45.10007632759883
26,475.3543888,0.1658387,1.0,0.0,45.10244125
26,475.3541010361153,0.16611239613466336,1.0,0.0,45.104046195660025
26,475.3534427713867,0.16673848064837907,1.0,0.0,45.107717535864865
26,475.35278450665817,0.16736456516209477,1.0,0.0,45.111388876069704
26,475.35212624192957,0.16799064967581048,1.0,0.0,45.11506021627454
26,475.3514927,0.16859322,1.0,0.0,45.11859367
26,475.35145951805066,0.1686167341895262,1.0,0.0,45.118716127380836
26,475.35057602153097,0.1692428187032419,1.0,0.0,45.121976655226995
26,475.3496925250112,0.16986890321695763,1.0,0.0,45.12523718307316
26,475.34880902849153,0.17049498773067334,1.0,0.0,45.12849771091932
26,475.3479255319718,0.17112107224438905,1.0,0.0,45.131758238765485
26,475.3476033,0.17134942,1.0,0.0,45.13294743
26,475.34678014422,0.17174715675810476,1.0,0.0,45.13424324666032
26,475.34548440004824,0.17237324127182047,1.0,0.0,45.136283014740854
26,475.34418865587645,0.17299932578553617,1.0,0.0,45.13832278282139
26,475.34289291170467,0.17362541029925188,1.0,0.0,45.140362550901926
26,475.3418958,0.1741072,1.0,0.0,45.14193221
26,475.34147293194445,0.1742514948129676,1.0,0.0,45.142411451397216
26,475.3396381387495,0.1748775793266833,1.0,0.0,45.14449084434944
26,475.3378033455545,0.17550366384039903,1.0,0.0,45.14657023730167
26,475.33596855235953,0.17612974835411474,1.0,0.0,45.14864963025389
26,475.33413375916456,0.17675583286783045,1.0,0.0,45.15072902320612
26,475.3338107,0.17686607,1.0,0.0,45.15109515
26,475.3317962445537,0.17738191738154616,1.0,0.0,45.15414745622735
26,475.3293512978434,0.17800800189526186,1.0,0.0,45.15785204353053
26,475.3269063511331,0.17863408640897757,1.0,0.0,45.161556630833715
26,475.3244614044228,0.17926017092269328,1.0,0.0,45.1652612181369
26,475.3230349,0.17962546,1.0,0.0,45.16742266
26,475.3217772504122,0.179886255436409,1.0,0.0,45.16921341147851
26,475.31875804523963,0.1805123399501247,1.0,0.0,45.17351241986626
26,475.31573884006707,0.1811384244638404,1.0,0.0,45.17781142825402
26,475.3127196348945,0.18176450897755614,1.0,0.0,45.18211043664177
26,475.3097275,0.18238498,1.0,0.0,45.1863709
26,475.30969698237806,0.18239059349127185,1.0,0.0,45.1864022016383
26,475.30629328767816,0.18301667800498755,1.0,0.0,45.18989333933614
26,475.30288959297826,0.18364276251870326,1.0,0.0,45.19338447703397
26,475.2994858982783,0.18426884703241897,1.0,0.0,45.1968756147318
26,475.2960822035784,0.18489493154613468,1.0,0.0,45.20036675242964
26,475.2947263,0.18514434,1.0,0.0,45.20175749
26,475.29264026490034,0.18552101605985039,1.0,0.0,45.203394585257016
26,475.28917300374377,0.1861471005735661,1.0,0.0,45.206115650111265
26,475.2857057425872,0.1867731850872818,1.0,0.0,45.208836714965514
26,475.2822384814306,0.18739926960099754,1.0,0.0,45.21155777981976
26,475.2794476,0.18790322,1.0,0.0,45.21374803
26,475.27882517413695,0.18802535411471324,1.0,0.0,45.214163413086204
26,475.275634491544,0.18865143862842895,1.0,0.0,45.216292751953915
26,475.27244380895104,0.18927752314214466,1.0,0.0,45.218422090821626
26,475.2692531263581,0.18990360765586037,1.0,0.0,45.22055142968934
26,475.2660624437652,0.19052969216957608,1.0,0.0,45.22268076855704
26,475.2653924,0.19066117,1.0,0.0,45.22312793
26,475.2632480858251,0.19115577668329178,1.0,0.0,45.224357564785514
26,475.26053376363177,0.1917818611970075,1.0,0.0,45.225914064773775
26,475.2578194414384,0.1924079457107232,1.0,0.0,45.22747056476204
26,475.25510511924506,0.1930340302244389,1.0,0.0,45.22902706475029
26,475.2534415,0.19341776,1.0,0.0,45.22998105
26,475.2525514447405,0.19366011473815464,1.0,0.0,45.23071696876141
26,475.2502521300312,0.19428619925187035,1.0,0.0,45.23261809660147
26,475.24795281532187,0.19491228376558606,1.0,0.0,45.23451922444153
26,475.24565350061255,0.19553836827930177,1.0,0.0,45.236420352281584
26,475.2433541859032,0.19616445279301747,1.0,0.0,45.238321480121634
26,475.2433232,0.19617289,1.0,0.0,45.2383471
26,475.2411531296648,0.19679053730673318,1.0,0.0,45.24122856972208
26,475.2389534156601,0.1974166218204489,1.0,0.0,45.244149400995965
26,475.2367537016554,0.1980427063341646,1.0,0.0,45.24707023226985
26,475.2345539876507,0.1986687908478803,1.0,0.0,45.24999106354373
26,475.2336471,0.19892691,1.0,0.0,45.25119525
26,475.2321711146518,0.19929487536159604,1.0,0.0,45.25316571603048
26,475.2296597598738,0.19992095987531175,1.0,0.0,45.256518418200955
26,475.2271484050958,0.20054704438902746,1.0,0.0,45.259871120371436
26,475.2246370503179,0.20117312890274316,1.0,0.0,45.26322382254191
27,499.6488814,0.00030363,1.0,0.0,0.2948271
27,499.6435358,0.00056909,1.0,0.0,0.73346279
27,499.6437481860267,0.0008014095261845386,1.0,0.0,1.489694549468486
27,499.6439166,0.00098563,1.0,0.0,2.08935733
27,499.6478199086489,0.0014028190523690774,1.0,0.0,4.178722541156985
27,499.6496804,0.00160167,1.0,0.0,5.17460738
27,499.65480296106085,0.002004228578553616,1.0,0.0,7.653723869868532
27,499.6606617,0.00246464,1.0,0.0,10.48912127
27,499.66263921393926,0.0026056381047381547,1.0,0.0,11.346111695521282
27,499.6710740487439,0.003207047630922693,1.0,0.0,15.001495622238496
27,499.6767478,0.00361159,1.0,0.0,17.46031546
27,499.6795803796113,0.003808457157107232,1.0,0.0,18.419337238347712
27,499.6882336277556,0.0044098666832917705,1.0,0.0,21.349053102546385
27,499.6968868758999,0.005011276209476309,1.0,0.0,24.27876896674506
27,499.6975921,0.00506029,1.0,0.0,24.51753552
27,499.70550031466666,0.005612685735660847,1.0,0.0,26.320490949624052
27,499.7141102211677,0.006214095261845386,1.0,0.0,28.28342169050829
27,499.7225716,0.00680513,1.0,0.0,30.21249033
27,499.72271787999944,0.006815504788029925,1.0,0.0,30.23234034483806
27,499.73119749277913,0.007416914314214464,1.0,0.0,31.383013301633
27,499.7396771055588,0.008018323840399003,1.0,0.0,32.53368625842794
27,499.74815671833846,0.008619733366583542,1.0,0.0,33.684359215222884
27,499.7509732,0.00881949,1.0,0.0,34.06655229
27,499.7565546519535,0.00922114289276808,1.0,0.0,34.480724919721176
27,499.7649119635407,0.00982255241895262,1.0,0.0,35.10088070468908
27,499.773269275128,0.010423961945137158,1.0,0.0,35.72103648965698
27,499.7816265867153,0.011025371471321696,1.0,0.0,36.34119227462489
27,499.7821442,0.01106262,1.0,0.0,36.37960186
27,499.7899004106341,0.011626780997506235,1.0,0.0,36.680538524877306
27,499.79816872230947,0.012228190523690773,1.0,0.0,37.00134442573793
27,499.8064370339848,0.012829600049875312,1.0,0.0,37.32215032659855
27,499.8147053456601,0.013431009576059852,1.0,0.0,37.64295622745918
27,499.8154901,0.01348809,1.0,0.0,37.67340426
27,499.82290526792184,0.01403241910224439,1.0,0.0,37.82352510241198
27,499.83109801860905,0.014633828628428928,1.0,0.0,37.98938818842585
27,499.83929076929627,0.015235238154613468,1.0,0.0,38.15525127443971
27,499.8474835199835,0.015836647680798004,1.0,0.0,38.321114360453585
27,499.8504011,0.01605082,1.0,0.0,38.38018107
27,499.85561064727545,0.01643805720698254,1.0,0.0,38.43768744423773
27,499.8637014797215,0.017039466733167082,1.0,0.0,38.52699931990278
27,499.8717923121676,0.01764087625935162,1.0,0.0,38.61631119556783
27,499.87988314461364,0.018242285785536157,1.0,0.0,38.70562307123288
27,499.886195,0.01871146,1.0,0.0,38.77529744
27,499.88793866637303,0.0188436953117207,1.0,0.0,38.78677436885532
27,499.8958689049273,0.019445104837905236,1.0,0.0,38.83897173017367
27,499.90379914348154,0.020046514364089774,1.0,0.0,38.89116909149202
27,499.9117293820358,0.020647923890274315,1.0,0.0,38.94336645281037
27,499.91965962059004,0.021249333416458852,1.0,0.0,38.99556381412872
27,499.9221499,0.02143819,1.0,0.0,39.011955
27,499.9274477249373,0.02185074294264339,1.0,0.0,39.03531388778423
27,499.9351707637427,0.02245215246882793,1.0,0.0,39.06936589949574
27,499.9428938025481,0.02305356199501247,1.0,0.0,39.10341791120725
27,499.9506168413535,0.023654971521197006,1.0,0.0,39.13746992291877
27,499.9577001,0.02420656,1.0,0.0,39.16870105
