Repository: gkronber/Empirical-Constitutive-Models-SymReg-RSPA

`AA6080.csv` contains data from Kronberger G, Kabliman E, Kronsteiner J, Kommenda M.: _Extending a physics-based constitutive model using genetic programming._ Applications in Engineering Science 9, 100080, 2022 (https://doi.org/10.1016/j.apples.2021.100080).

This is an extended dataset compared to `../2019/AA6082_all_temps_combined.csv` which contains stress-strain measurements for phip in (0.001, 0.01, 0.1, 0.316, 1, 3.16, 10) and temperature in (200, 225, 250, 275, 300, 325, 375, 400, 425, 450, 475, 500). 

We have have however only used measurements with temperature >= 350°C and for phip (0.001, 0.1, 0.1, 1, 10) in this paper.

File: data/2021/AA6082_interpolated_gt350_tomax_cv.csv (part 19 of 23)
group,temp,phi,phip,log10_epsp,kf
27,499.9583245757828,0.024256381047381544,1.0,0.0,39.17074394689287
27,499.9658628694233,0.024857790573566085,1.0,0.0,39.19540456157192
27,499.9734011630638,0.025459200099750622,1.0,0.0,39.22006517625097
27,499.98093945670433,0.02606060962593516,1.0,0.0,39.24472579093001
27,499.9884777503448,0.0266620191521197,1.0,0.0,39.26938640560906
27,499.9926942,0.02699841,1.0,0.0,39.28318001
27,499.99597654828324,0.02726342867830424,1.0,0.0,39.291265670622636
27,500.0034252139335,0.027864838204488776,1.0,0.0,39.30961454080439
27,500.01087387958376,0.028466247730673317,1.0,0.0,39.32796341098614
27,500.01832254523407,0.029067657256857855,1.0,0.0,39.3463122811679
27,500.02577121088433,0.029669066783042392,1.0,0.0,39.36466115134966
27,500.0273998,0.02980056,1.0,0.0,39.36867298
27,500.03321959645746,0.030270476309226933,1.0,0.0,39.37841531846511
27,500.0406679036587,0.03087188583541147,1.0,0.0,39.39088378369006
27,500.04811621085986,0.03147329536159601,1.0,0.0,39.403352248915006
27,500.0555645180611,0.032074704887780546,1.0,0.0,39.415820714139954
27,500.062115,0.03260362,1.0,0.0,39.42678622
27,500.0630108881129,0.032676114413965084,1.0,0.0,39.42771558766416
27,500.07044312483305,0.03327752394014963,1.0,0.0,39.435425568833544
27,500.0778753615532,0.033878933466334166,1.0,0.0,39.44313555000293
27,500.08530759827335,0.0344803429925187,1.0,0.0,39.45084553117231
27,500.0927398349935,0.03508175251870324,1.0,0.0,39.4585555123417
27,500.0966877,0.03540121,1.0,0.0,39.46265091
27,500.1000926670648,0.03568316204488778,1.0,0.0,39.46492659240003
27,500.10735553203153,0.036284571571072316,1.0,0.0,39.46978066988861
27,500.11461839699825,0.03688598109725686,1.0,0.0,39.47463474737719
27,500.12188126196503,0.0374873906234414,1.0,0.0,39.47948882486576
27,500.12914412693175,0.038088800149625936,1.0,0.0,39.48434290235434
27,500.1303572,0.03818925,1.0,0.0,39.48515365
27,500.13606961443145,0.03869020967581047,1.0,0.0,39.48770525236973
27,500.14292745274156,0.03929161920199501,1.0,0.0,39.49076848888613
27,500.1497852910517,0.03989302872817955,1.0,0.0,39.493831725402536
27,500.15664312936184,0.040494438254364086,1.0,0.0,39.49689496191894
27,500.1620169,0.0409657,1.0,0.0,39.4992953
27,500.16336818801955,0.04109584778054863,1.0,0.0,39.499874775457805
27,500.16961245499147,0.04169725730673317,1.0,0.0,39.502552516553685
27,500.1758567219633,0.042298666832917706,1.0,0.0,39.505230257649565
27,500.18210098893525,0.04290007635910224,1.0,0.0,39.507907998745445
27,500.1883452559071,0.04350148588528678,1.0,0.0,39.51058573984133
27,500.1907191,0.04373012,1.0,0.0,39.51160372
27,500.19416056311866,0.04410289541147132,1.0,0.0,39.51437431519614
27,500.1997127767032,0.04470430493765586,1.0,0.0,39.51884419784636
27,500.2052649902878,0.0453057144638404,1.0,0.0,39.523314080496576
27,500.21081720387235,0.04590712399002494,1.0,0.0,39.527783963146796
27,500.216136,0.04648325,1.0,0.0,39.53206593
27,500.2163436981726,0.046508533516209476,1.0,0.0,39.53233969378649
27,500.22128413677746,0.04710994304239401,1.0,0.0,39.53885161039478
27,500.2262245753824,0.04771135256857855,1.0,0.0,39.54536352700306
27,500.23116501398727,0.04831276209476309,1.0,0.0,39.55187544361135
27,500.2361054525922,0.04891417162094763,1.0,0.0,39.55838736021963
27,500.2386705,0.04922642,1.0,0.0,39.56176831
27,500.2408254629918,0.04951558114713217,1.0,0.0,39.56485265715219
27,500.2453074457363,0.05011699067331671,1.0,0.0,39.5712676121964
27,500.24978942848077,0.050718400199501246,1.0,0.0,39.57768256724061
27,500.2542714112252,0.05131980972568578,1.0,0.0,39.58409752228482
27,500.2587533939697,0.05192121925187032,1.0,0.0,39.59051247732903
27,500.2590512,0.05196118,1.0,0.0,39.59093872
27,500.26287426436164,0.052522628778054865,1.0,0.0,39.59634832931686
27,500.266969432819,0.0531240383042394,1.0,0.0,39.60214296402489
27,500.27106460127635,0.05372544783042394,1.0,0.0,39.607937598732924
27,500.2751597697337,0.05432685735660848,1.0,0.0,39.61373223344096
27,500.2776272,0.05468922,1.0,0.0,39.61722363
27,500.27905578266103,0.054928266882793016,1.0,0.0,39.62015442288911
27,500.28264990282383,0.05552967640897755,1.0,0.0,39.627527900184404
27,500.28624402298664,0.0561310859351621,1.0,0.0,39.6349013774797
27,500.2898381431495,0.056732495461346635,1.0,0.0,39.642274854775
27,500.2934322633123,0.05733390498753117,1.0,0.0,39.6496483320703
27,500.2939019,0.05741249,1.0,0.0,39.65061181
27,500.2963721867364,0.05793531451371571,1.0,0.0,39.65869184023581
27,500.29921377877486,0.05853672403990025,1.0,0.0,39.667986368377086
27,500.3020553708134,0.059138133566084786,1.0,0.0,39.677280896518354
27,500.30489696285184,0.05973954309226932,1.0,0.0,39.68657542465963
27,500.3067569,0.06013319,1.0,0.0,39.69265907
27,500.30740747236126,0.06034095261845387,1.0,0.0,39.695924421897594
27,500.3092906812776,0.060942362144638405,1.0,0.0,39.70537662149045
27,500.31117389019397,0.06154377167082294,1.0,0.0,39.71482882108331
27,500.3130570991103,0.06214518119700748,1.0,0.0,39.724281020676166
27,500.3149403080266,0.06274659072319203,1.0,0.0,39.73373322026902
27,500.3152747,0.06285338,1.0,0.0,39.7354116
27,500.3160410120384,0.06334800024937656,1.0,0.0,39.74282612156092
27,500.316972772031,0.0639494097755611,1.0,0.0,39.75184144979396
27,500.3179045320237,0.06455081930174564,1.0,0.0,39.760856778027
27,500.31883629201633,0.06515222882793018,1.0,0.0,39.769872106260046
27,500.3194907,0.06557462,1.0,0.0,39.77620389
27,500.3195534505992,0.06575363835411473,1.0,0.0,39.7785719970267
27,500.31976426031355,0.06635504788029926,1.0,0.0,39.78652761773347
27,500.3199750700279,0.0669564574064838,1.0,0.0,39.79448323844023
27,500.32018587974227,0.06755786693266834,1.0,0.0,39.802438859146996
27,500.3203966894567,0.06815927645885288,1.0,0.0,39.810394479853755
27,500.3204452,0.06829767,1.0,0.0,39.81222519
27,500.3203020245804,0.06876068598503741,1.0,0.0,39.816899760398265
27,500.32011605462685,0.06936209551122195,1.0,0.0,39.822971540335004
27,500.3199300846733,0.06996350503740649,1.0,0.0,39.82904332027174
27,500.31974411471975,0.07056491456359103,1.0,0.0,39.835115100208476
27,500.3196026,0.07102256,1.0,0.0,39.83973545
27,500.31953067603155,0.07116632408977557,1.0,0.0,39.841016420677
27,500.3192297958892,0.0717677336159601,1.0,0.0,39.84637511608637
27,500.31892891574694,0.07236914314214464,1.0,0.0,39.85173381149574
27,500.3186280356046,0.07297055266832918,1.0,0.0,39.85709250690511
27,500.3183271554623,0.07357196219451373,1.0,0.0,39.86245120231448
27,500.3182387,0.07374877,1.0,0.0,39.8640266
27,500.3180694254806,0.07417337172069827,1.0,0.0,39.868294469829614
27,500.3178296635965,0.0747747812468828,1.0,0.0,39.874339517333944
27,500.31758990171244,0.07537619077306734,1.0,0.0,39.88038456483827
27,500.31735013982836,0.07597760029925188,1.0,0.0,39.88642961234261
27,500.3171516,0.07647561,1.0,0.0,39.89143534
27,500.31712929677576,0.07657900982543642,1.0,0.0,39.89253580580603
27,500.31699957342795,0.07718041935162095,1.0,0.0,39.8989364995808
27,500.31686985008014,0.07778182887780549,1.0,0.0,39.90533719335557
27,500.3167401267323,0.07838323840399003,1.0,0.0,39.91173788713034
27,500.3166104033845,0.07898464793017457,1.0,0.0,39.918138580905115
27,500.3165634,0.07920256,1.0,0.0,39.92045778
27,500.31649743032034,0.0795860574563591,1.0,0.0,39.924461080610044
27,500.31639397515227,0.08018746698254364,1.0,0.0,39.9307391486471
27,500.3162905199842,0.08078887650872818,1.0,0.0,39.937017216684154
27,500.3161870648161,0.08139028603491273,1.0,0.0,39.94329528472121
27,500.3160943,0.08192955,1.0,0.0,39.94892462
27,500.3160686907219,0.08199169556109727,1.0,0.0,39.94960171928624
27,500.31582085864034,0.0825931050872818,1.0,0.0,39.956154302507436
27,500.31557302655875,0.08319451461346634,1.0,0.0,39.96270688572863
27,500.31532519447717,0.08379592413965088,1.0,0.0,39.96925946894982
27,500.3150773623956,0.08439733366583542,1.0,0.0,39.975812052171015
27,500.3149703,0.08465714,1.0,0.0,39.97864274
27,500.31466449317867,0.08499874319201996,1.0,0.0,39.9827871546533
27,500.3141261049557,0.0856001527182045,1.0,0.0,39.99008360419236
27,500.3135877167326,0.08620156224438903,1.0,0.0,39.99738005373141
27,500.31304932850963,0.08680297177057357,1.0,0.0,40.00467650327047
27,500.3125271,0.08738633,1.0,0.0,40.01175395
27,500.3125017503442,0.08740438129675811,1.0,0.0,40.011967536989886
27,500.31165718362433,0.08800579082294264,1.0,0.0,40.0190835493244
27,500.31081261690446,0.08860720034912718,1.0,0.0,40.02619956165891
27,500.30996805018464,0.08920860987531173,1.0,0.0,40.033315573993434
27,500.30912348346476,0.08981001940149627,1.0,0.0,40.040431586327955
27,500.3086908,0.09011813,1.0,0.0,40.04407722
27,500.30819336800414,0.09041142892768081,1.0,0.0,40.04671359992665
27,500.3071733835695,0.09101283845386535,1.0,0.0,40.05211949764017
27,500.3061533991348,0.09161424798004988,1.0,0.0,40.05752539535369
27,500.30513341470015,0.09221565750623442,1.0,0.0,40.062931293067216
27,500.30411343026555,0.09281706703241896,1.0,0.0,40.06833719078073
27,500.3040522,0.09285317,1.0,0.0,40.06866171
27,500.3031176402544,0.0934184765586035,1.0,0.0,40.071967201307885
27,500.3021233954058,0.09401988608478803,1.0,0.0,40.07548379585473
27,500.3011291505572,0.09462129561097257,1.0,0.0,40.079000390401575
27,500.30013490570855,0.09522270513715711,1.0,0.0,40.08251698494843
27,500.2995253,0.09559145,1.0,0.0,40.08467313
27,500.29921476524265,0.09582411466334165,1.0,0.0,40.08566928251592
27,500.298412071105,0.09642552418952618,1.0,0.0,40.0882442141966
27,500.29760937696733,0.09702693371571074,1.0,0.0,40.09081914587727
27,500.2968066828297,0.09762834324189527,1.0,0.0,40.093394077557946
27,500.296003988692,0.09822975276807981,1.0,0.0,40.095969009238615
27,500.295867,0.09833239,1.0,0.0,40.09640845
27,500.29539614923607,0.09883116229426435,1.0,0.0,40.09922812812501
27,500.2948284069254,0.09943257182044889,1.0,0.0,40.10262803887518
27,500.2942606646147,0.10003398134663342,1.0,0.0,40.10602794962535
27,500.293692922304,0.10063539087281796,1.0,0.0,40.10942786037552
27,500.2932778,0.10107513,1.0,0.0,40.11191381
27,500.2931536448359,0.1012368003990025,1.0,0.0,40.11335546881968
27,500.29269179097224,0.10183820992518704,1.0,0.0,40.118718400766475
27,500.2922299371086,0.10243961945137157,1.0,0.0,40.124081332713274
27,500.2917680832449,0.10304102897755611,1.0,0.0,40.129444264660066
27,500.2913062293812,0.10364243850374065,1.0,0.0,40.134807196606864
27,500.2911707,0.10381892,1.0,0.0,40.13638093
27,500.2907099072435,0.1042438480299252,1.0,0.0,40.141028368685475
27,500.2900577376199,0.10484525755610974,1.0,0.0,40.147605985837004
27,500.2894055679963,0.10544666708229428,1.0,0.0,40.15418360298853
27,500.2887533983727,0.10604807660847881,1.0,0.0,40.16076122014006
27,500.2881947,0.10656329,1.0,0.0,40.16639611
27,500.2880177729928,0.10664948613466335,1.0,0.0,40.16732093901837
27,500.28678331406957,0.10725089566084789,1.0,0.0,40.17377367595267
27,500.2855488551463,0.10785230518703243,1.0,0.0,40.18022641288697
27,500.28431439622307,0.10845371471321696,1.0,0.0,40.186679149821266
27,500.2830799372998,0.1090551242394015,1.0,0.0,40.19313188675556
27,500.2825608,0.10930804,1.0,0.0,40.19584551
27,500.28128864268416,0.10965653376558604,1.0,0.0,40.19896716148144
27,500.2790932303006,0.11025794329177058,1.0,0.0,40.20435431936993
27,500.276897817917,0.11085935281795511,1.0,0.0,40.20974147725842
27,500.27470240553345,0.11146076234413965,1.0,0.0,40.21512863514691
27,500.27254,0.11205313,1.0,0.0,40.2204348
27,500.27248855216163,0.1120621718703242,1.0,0.0,40.22049993325321
27,500.2690665588131,0.11266358139650874,1.0,0.0,40.224832196108785
27,500.2656445654646,0.11326499092269328,1.0,0.0,40.22916445896436
27,500.26222257211606,0.11386640044887782,1.0,0.0,40.23349672181993
27,500.2588005787676,0.11446780997506235,1.0,0.0,40.23782898467551
27,500.256918,0.11479867,1.0,0.0,40.24021234
27,500.25478960593074,0.11506921950124689,1.0,0.0,40.24194715889054
27,500.250058359106,0.11567062902743143,1.0,0.0,40.24580352011895
27,500.24532711228125,0.11627203855361597,1.0,0.0,40.24965988134736
27,500.2405958654565,0.1168734480798005,1.0,0.0,40.25351624257577
27,500.2358646186318,0.11747485760598504,1.0,0.0,40.257372603804185
27,500.2353136,0.1175449,1.0,0.0,40.25782173
27,500.2301090574011,0.11807626713216958,1.0,0.0,40.26116207471215
27,500.224218475713,0.11867767665835412,1.0,0.0,40.26494272844289
27,500.21832789402487,0.11927908618453865,1.0,0.0,40.268723382173626
27,500.2124373123368,0.1198804957107232,1.0,0.0,40.272504035904355
27,500.2084059,0.12029209,1.0,0.0,40.27509145
27,500.20630883272787,0.12048190523690774,1.0,0.0,40.2762856128281
27,500.199664496609,0.12108331476309228,1.0,0.0,40.28006919159835
27,500.19302016049005,0.12168472428927682,1.0,0.0,40.283852770368604
27,500.18637582437117,0.12228613381546136,1.0,0.0,40.28763634913886
27,500.17973148825223,0.1228875433416459,1.0,0.0,40.29141992790911
27,500.1780434,0.12304034,1.0,0.0,40.2923812
27,500.17298823593916,0.12348895286783043,1.0,0.0,40.29459097827414
27,500.1662112929654,0.12409036239401497,1.0,0.0,40.29755340267192
27,500.1594343499916,0.1246917719201995,1.0,0.0,40.3005158270697
27,500.15265740701784,0.12529318144638404,1.0,0.0,40.30347825146749
27,500.1470649,0.12578948,1.0,0.0,40.30592292
27,500.1459818043164,0.12589459097256858,1.0,0.0,40.30617691037232
27,500.139784696194,0.12649600049875312,1.0,0.0,40.30763015759992
27,500.1335875880716,0.12709741002493766,1.0,0.0,40.30908340482751
27,500.12739047994916,0.1276988195511222,1.0,0.0,40.310536652055106
27,500.12119337182673,0.12830022907730673,1.0,0.0,40.3119898992827
27,500.1187329,0.12853901,1.0,0.0,40.31256689
27,500.1157262796444,0.12890163860349127,1.0,0.0,40.313058031206026
27,500.1107398828018,0.1295030481296758,1.0,0.0,40.31387257533509
27,500.10575348595916,0.13010445765586034,1.0,0.0,40.31468711946416
27,500.1007670891166,0.13070586718204488,1.0,0.0,40.315501663593224
27,500.0959377,0.13128834,1.0,0.0,40.31629056
27,500.09583121908,0.13130727670822945,1.0,0.0,40.31633727731693
27,500.0924494993619,0.13190868623441399,1.0,0.0,40.317820969155065
27,500.0890677796438,0.13251009576059852,1.0,0.0,40.31930466099319
27,500.0856860599257,0.13311150528678306,1.0,0.0,40.32078835283132
27,500.08230434020754,0.1337129148129676,1.0,0.0,40.32227204466945
27,500.0804819,0.13403702,1.0,0.0,40.32307162
27,500.07969345097666,0.13431432433915214,1.0,0.0,40.32432792631017
27,500.07798348583515,0.13491573386533667,1.0,0.0,40.32705256662791
27,500.07627352069363,0.1355171433915212,1.0,0.0,40.32977720694566
27,500.07456355555206,0.13611855291770575,1.0,0.0,40.332501847263394
27,500.07285359041055,0.13671996244389029,1.0,0.0,40.33522648758114
27,500.0726687,0.13678499,1.0,0.0,40.33552109
27,500.07239622214456,0.13732137197007482,1.0,0.0,40.339243251119065
27,500.072090710798,0.13792278149625936,1.0,0.0,40.343416663500335
27,500.0717851994515,0.1385241910224439,1.0,0.0,40.347590075881605
27,500.07147968810494,0.13912560054862844,1.0,0.0,40.35176348826287
27,500.0712729,0.13953267,1.0,0.0,40.3545883
27,500.0714589256714,0.13972701007481297,1.0,0.0,40.3564086642672
27,500.0720346052424,0.1403284196009975,1.0,0.0,40.36204200784017
27,500.0726102848134,0.14092982912718205,1.0,0.0,40.36767535141313
27,500.0731859643844,0.1415312386533666,1.0,0.0,40.3733086949861
27,500.0737616439553,0.14213264817955112,1.0,0.0,40.37894203855906
27,500.0739034,0.14228074,1.0,0.0,40.3803292
27,500.07452634310704,0.14273405770573566,1.0,0.0,40.38510084295678
27,500.0753527920062,0.1433354672319202,1.0,0.0,40.39143130720613
27,500.0761792409053,0.14393687675810474,1.0,0.0,40.397761771455485
27,500.0770056898044,0.14453828628428927,1.0,0.0,40.404092235704844
27,500.0776813,0.14502993,1.0,0.0,40.4092673
27,500.0777751228665,0.1451396958104738,1.0,0.0,40.41028437267423
27,500.07828918061773,0.14574110533665835,1.0,0.0,40.415856938416326
27,500.07880323836895,0.1463425148628429,1.0,0.0,40.421429504158425
27,500.07931729612017,0.14694392438902745,1.0,0.0,40.42700206990053
27,500.0798313538713,0.147545333915212,1.0,0.0,40.43257463564263
27,500.0800325,0.14778066,1.0,0.0,40.43475513
27,500.0799372893616,0.14814674344139653,1.0,0.0,40.43724732631999
27,500.07978087533564,0.14874815296758107,1.0,0.0,40.44134155850445
27,500.07962446130966,0.1493495624937656,1.0,0.0,40.445435790688904
27,500.0794680472837,0.14995097201995014,1.0,0.0,40.44953002287337
27,500.0793167,0.1505329,1.0,0.0,40.45349163
27,500.07928675604114,0.15055238154613468,1.0,0.0,40.45358407395943
27,500.0783623642102,0.15115379107231922,1.0,0.0,40.4564378863549
27,500.07743797237924,0.15175520059850375,1.0,0.0,40.45929169875036
27,500.0765135805483,0.1523566101246883,1.0,0.0,40.46214551114583
27,500.07558918871734,0.15295801965087283,1.0,0.0,40.464999323541285
27,500.0750849,0.15328611,1.0,0.0,40.46655618
27,500.0743733151654,0.15355942917705737,1.0,0.0,40.46725799967731
27,500.0728075490791,0.1541608387032419,1.0,0.0,40.46880227858281
27,500.07124178299273,0.15476224822942644,1.0,0.0,40.470346557488305
27,500.0696760169064,0.15536365775561098,1.0,0.0,40.4718908363938
27,500.06811025082,0.15596506728179552,1.0,0.0,40.473435115299296
27,500.0679167,0.15603941,1.0,0.0,40.47362601
27,500.06618536040435,0.15656647680798005,1.0,0.0,40.4741671007755
27,500.0642098155396,0.1571678863341646,1.0,0.0,40.47478451234837
27,500.06223427067476,0.15776929586034913,1.0,0.0,40.47540192392124
27,500.06025872581,0.15837070538653367,1.0,0.0,40.47601933549411
27,500.0588748,0.15879201,1.0,0.0,40.47645185
27,500.0582110916073,0.1589721149127182,1.0,0.0,40.47678869631083
27,500.05599482474383,0.15957352443890274,1.0,0.0,40.47791349949991
27,500.05377855788043,0.16017493396508728,1.0,0.0,40.479038302689
27,500.051562291017,0.16077634349127182,1.0,0.0,40.480163105878084
27,500.0493460241536,0.16137775301745635,1.0,0.0,40.48128790906716
27,500.0487346,0.16154367,1.0,0.0,40.48159822
27,500.0469405359769,0.16197916254364092,1.0,0.0,40.4835207948462
27,500.04446295694635,0.16258057206982546,1.0,0.0,40.486175845648305
27,500.0419853779158,0.16318198159601,1.0,0.0,40.48883089645041
27,500.03950779888527,0.16378339112219453,1.0,0.0,40.491485947252514
27,500.0374007,0.16429487,1.0,0.0,40.49374398
27,500.0369630416075,0.16438480064837907,1.0,0.0,40.49444592578024
27,500.0340362093076,0.1649862101745636,1.0,0.0,40.49914017503464
27,500.0311093770077,0.16558761970074815,1.0,0.0,40.50383442428904
27,500.02818254470776,0.16618902922693268,1.0,0.0,40.50852867354344
27,500.0252557124078,0.16679043875311722,1.0,0.0,40.51322292279784
27,500.0240099,0.16704643,1.0,0.0,40.51522104
27,500.0219632724746,0.16739184827930176,1.0,0.0,40.51855798383024
27,500.0183998788613,0.1679932578054863,1.0,0.0,40.5243679537366
27,500.01483648524805,0.16859466733167083,1.0,0.0,40.53017792364296
27,500.0112730916348,0.16919607685785537,1.0,0.0,40.53598789354932
27,500.0077096980216,0.1697974863840399,1.0,0.0,40.54179786345568
27,500.0077015,0.16979887,1.0,0.0,40.54181123
27,500.0034884255313,0.17039889591022445,1.0,0.0,40.545760362110336
27,499.99926563602037,0.17100030543640898,1.0,0.0,40.54971860063112
27,499.9950428465094,0.17160171496259352,1.0,0.0,40.55367683915189
27,499.9908200569985,0.17220312448877806,1.0,0.0,40.55763507767267
27,499.9883698,0.17255209,1.0,0.0,40.55993183
27,499.9863872183225,0.1728045340149626,1.0,0.0,40.56060545228688
27,499.9816640185767,0.17340594354114713,1.0,0.0,40.56221025508025
27,499.9769408188309,0.17400735306733167,1.0,0.0,40.563815057873626
27,499.9722176190851,0.1746087625935162,1.0,0.0,40.565419860667
27,499.96749441933923,0.17521017211970075,1.0,0.0,40.56702466346037
27,499.9667456,0.17530552,1.0,0.0,40.56727909
27,499.9625362437909,0.17581158164588528,1.0,0.0,40.568655767074496
27,499.9575337960776,0.17641299117206982,1.0,0.0,40.57029182606812
27,499.9525313483643,0.17701440069825436,1.0,0.0,40.57192788506175
27,499.947528900651,0.17761581022443892,1.0,0.0,40.57356394405537
27,499.943845,0.1780587,1.0,0.0,40.57476877
27,499.9424916194185,0.17821721975062346,1.0,0.0,40.57539222094104
27,499.93735701649945,0.178818629276808,1.0,0.0,40.5777575371466
27,499.9322224135804,0.17942003880299254,1.0,0.0,40.580122853352165
27,499.92708781066136,0.18002144832917708,1.0,0.0,40.58248816955772
27,499.9219532077423,0.1806228578553616,1.0,0.0,40.58485348576328
27,499.9203418,0.1808116,1.0,0.0,40.5855958
27,499.9167408270456,0.18122426738154615,1.0,0.0,40.5874872813511
27,499.91149287303915,0.1818256769077307,1.0,0.0,40.59024387165608
27,499.9062449190327,0.18242708643391523,1.0,0.0,40.593000461961054
27,499.90099696502625,0.18302849596009976,1.0,0.0,40.59575705226603
27,499.896318,0.1835647,1.0,0.0,40.59821477
27,499.8957294041452,0.1836299054862843,1.0,0.0,40.598529593072406
27,499.8903006101227,0.18423131501246884,1.0,0.0,40.60143329957931
27,499.88487181610026,0.18483272453865338,1.0,0.0,40.60433700608622
27,499.8794430220778,0.1854341340648379,1.0,0.0,40.60724071259312
27,499.8740142280554,0.18603554359102245,1.0,0.0,40.610144419100024
27,499.8714595,0.18631856,1.0,0.0,40.61151087
27,499.86845913670004,0.186636953117207,1.0,0.0,40.61273126522673
27,499.8627917809278,0.18723836264339153,1.0,0.0,40.61503645737883
27,499.85712442515563,0.18783977216957606,1.0,0.0,40.61734164953093
27,499.8514570693834,0.1884411816957606,1.0,0.0,40.61964684168303
27,499.8457897136112,0.18904259122194514,1.0,0.0,40.62195203383512
27,499.8454992,0.18907342,1.0,0.0,40.6220702
27,499.8399322545136,0.18964400074812968,1.0,0.0,40.62334995636922
27,499.8340645240333,0.19024541027431421,1.0,0.0,40.62469885864845
27,499.828196793553,0.19084681980049875,1.0,0.0,40.62604776092769
27,499.82232906307274,0.1914482293266833,1.0,0.0,40.62739666320692
27,499.818615,0.1918289,1.0,0.0,40.62825047
27,499.8164469482926,0.19204963885286783,1.0,0.0,40.62829991982929
27,499.81054002736244,0.19265104837905236,1.0,0.0,40.62843464735015
27,499.8046331064323,0.19325245790523693,1.0,0.0,40.628569374871006
27,499.7987261855021,0.19385386743142147,1.0,0.0,40.628704102391865
27,499.7928192645719,0.194455276957606,1.0,0.0,40.62883882991273
27,499.7915535,0.19458415,1.0,0.0,40.6288677
28,349.9185825,0.00020142,10.0,1.0,0.19620873
28,349.9153059,0.00020334,10.0,1.0,0.21434837
28,349.9102592,0.00020547,10.0,1.0,0.22839929
28,349.90488,0.00020785,10.0,1.0,0.22929505
28,349.9010629,0.00021199,10.0,1.0,0.22090953
28,349.900052,0.0002252,10.0,1.0,0.21425014
28,349.9017432,0.00027107,10.0,1.0,0.21837518
28,349.9047443,0.00040818,10.0,1.0,0.23085212
28,349.9069923,0.00075455,10.0,1.0,0.23885657
28,349.9069743616142,0.000797397132169576,10.0,1.0,0.2504172702597839
28,349.90672425525395,0.0013947942643391521,10.0,1.0,0.4116026012577561
28,349.9066764,0.0015091,10.0,1.0,0.44244374
28,349.90553129422017,0.001992191396508728,10.0,1.0,1.0030545506088602
28,349.90411524145287,0.002589588528678304,10.0,1.0,1.6963132029908914
28,349.9032469,0.00295592,10.0,1.0,2.12142817
28,349.9027573807168,0.00318698566084788,10.0,1.0,2.654739711678335
28,349.9014917776201,0.003784382793017456,10.0,1.0,4.033563308323961
28,349.90022617452337,0.004381779925187032,10.0,1.0,5.412386904969586
28,349.8989605714266,0.004979177057356608,10.0,1.0,6.791210501615212
28,349.8979928,0.00543599,10.0,1.0,7.84555849
28,349.89783131754297,0.005576574189526184,10.0,1.0,8.256203180558035
28,349.8971451155096,0.00617397132169576,10.0,1.0,10.001192864724066
28,349.89645891347624,0.006771368453865336,10.0,1.0,11.746182548890097
28,349.89577271144293,0.007368765586034912,10.0,1.0,13.491172233056128
28,349.89508650940957,0.007966162718204488,10.0,1.0,15.236161917222159
28,349.89440030737626,0.008563559850374065,10.0,1.0,16.98115160138819
28,349.8937141053429,0.00916095698254364,10.0,1.0,18.72614128555422
28,349.8935767,0.00928058,10.0,1.0,19.07555865
28,349.89349529358856,0.009758354114713217,10.0,1.0,20.386144823136753
28,349.8933935049917,0.010355751246882794,10.0,1.0,22.024869896727136
28,349.89329171639486,0.010953148379052369,10.0,1.0,23.663594970317515
28,349.893189927798,0.011550545511221944,10.0,1.0,25.302320043907894
28,349.8930881392012,0.01214794264339152,10.0,1.0,26.941045117498277
28,349.89298635060436,0.012745339775561098,10.0,1.0,28.57977019108866
28,349.89288456200757,0.013342736907730673,10.0,1.0,30.21849526467904
28,349.8927827734107,0.013940134039900248,10.0,1.0,31.857220338269418
28,349.8926809848139,0.014537531172069825,10.0,1.0,33.4959454118598
28,349.892649,0.01472525,10.0,1.0,34.0108785
28,349.8928778665118,0.015134928304239402,10.0,1.0,34.87962568673297
28,349.89321160202184,0.015732325436408977,10.0,1.0,36.146441802119426
28,349.89354533753186,0.01632972256857855,10.0,1.0,37.413257917505874
28,349.8938790730419,0.016927119700748127,10.0,1.0,38.68007403289233
28,349.8942128085519,0.017524516832917704,10.0,1.0,39.94689014827878
28,349.89454654406194,0.018121913965087277,10.0,1.0,41.21370626366523
28,349.89488027957196,0.018719311097256854,10.0,1.0,42.480522379051685
28,349.895214015082,0.01931670822942643,10.0,1.0,43.74733849443814
28,349.895547750592,0.019914105361596008,10.0,1.0,45.014154609824594
28,349.89588148610204,0.020511502493765585,10.0,1.0,46.28097072521105
28,349.8962152216121,0.02110889962593516,10.0,1.0,47.547786840597496
28,349.89654895712215,0.021706296758104735,10.0,1.0,48.81460295598395
28,349.8966276,0.02184707,10.0,1.0,49.11312098
28,349.897104916515,0.022303693890274312,10.0,1.0,49.7773080373492
28,349.8977293856312,0.022901091022443885,10.0,1.0,50.64625828663685
28,349.89835385474737,0.023498488154613462,10.0,1.0,51.51520853592451
28,349.89897832386356,0.02409588528678304,10.0,1.0,52.384158785212165
28,349.89960279297975,0.024693282418952616,10.0,1.0,53.25310903449982
28,349.90022726209594,0.025290679551122193,10.0,1.0,54.12205928378748
28,349.90085173121213,0.025888076683291766,10.0,1.0,54.99100953307513
28,349.9014762003283,0.026485473815461343,10.0,1.0,55.859959782362786
28,349.9021006694445,0.02708287094763092,10.0,1.0,56.72891003165044
28,349.9027251385607,0.027680268079800494,10.0,1.0,57.59786028093809
28,349.9033496076769,0.02827766521197007,10.0,1.0,58.46681053022575
28,349.90397407679313,0.028875062344139647,10.0,1.0,59.33576077951341
28,349.9045985459093,0.029472459476309224,10.0,1.0,60.204711028801064
28,349.90522301502557,0.0300698566084788,10.0,1.0,61.07366127808872
28,349.9057356,0.03056022,10.0,1.0,61.78692448
28,349.9058894310671,0.030667253740648374,10.0,1.0,61.88678254578635
28,349.90674802236526,0.031264650872817955,10.0,1.0,62.44412943251007
28,349.9076066136634,0.03186204800498753,10.0,1.0,63.001476319233774
28,349.90846520496154,0.0324594451371571,10.0,1.0,63.55882320595748
28,349.9093237962597,0.03305684226932668,10.0,1.0,64.1161700926812
28,349.9101823875578,0.033654239401496255,10.0,1.0,64.67351697940491
28,349.91104097885597,0.03425163653366583,10.0,1.0,65.23086386612862
28,349.9118995701541,0.03484903366583541,10.0,1.0,65.78821075285234
28,349.91275816145225,0.03544643079800498,10.0,1.0,66.34555763957604
28,349.9136167527504,0.036043827930174556,10.0,1.0,66.90290452629975
28,349.9144753440485,0.036641225062344136,10.0,1.0,67.46025141302347
28,349.91533393534667,0.03723862219451371,10.0,1.0,68.01759829974718
28,349.9161925266448,0.03783601932668329,10.0,1.0,68.5749451864709
28,349.91705111794295,0.03843341645885286,10.0,1.0,69.1322920731946
28,349.9179097092411,0.03903081359102244,10.0,1.0,69.68963895991831
28,349.9187683005392,0.03962821072319202,10.0,1.0,70.24698584664203
28,349.91962689183737,0.04022560785536159,10.0,1.0,70.80433273336574
28,349.9202592,0.04066556,10.0,1.0,71.21478994
28,349.92056084483966,0.04082300498753117,10.0,1.0,71.30651057867142
28,349.92170538278253,0.041420402119700744,10.0,1.0,71.65452830449594
28,349.9228499207254,0.04201779925187032,10.0,1.0,72.00254603032046
28,349.9239944586683,0.0426151963840399,10.0,1.0,72.35056375614498
28,349.92513899661117,0.04321259351620947,10.0,1.0,72.6985814819695
28,349.92628353455405,0.043809990648379045,10.0,1.0,73.04659920779402
28,349.9274280724969,0.044407387780548625,10.0,1.0,73.39461693361854
28,349.9285726104398,0.0450047849127182,10.0,1.0,73.74263465944306
28,349.9297171483827,0.04560218204488777,10.0,1.0,74.09065238526757
28,349.93086168632556,0.04619957917705735,10.0,1.0,74.4386701110921
28,349.93200622426843,0.046796976309226926,10.0,1.0,74.78668783691661
28,349.9331507622113,0.047394373441396506,10.0,1.0,75.13470556274113
28,349.9342953001542,0.04799177057356608,10.0,1.0,75.48272328856565
28,349.93543983809707,0.04858916770573565,10.0,1.0,75.83074101439017
28,349.93658437603995,0.04918656483790523,10.0,1.0,76.17875874021469
28,349.9377289139828,0.04978396197007481,10.0,1.0,76.5267764660392
28,349.9388734519257,0.05038135910224439,10.0,1.0,76.87479419186371
28,349.9400179898686,0.05097875623441396,10.0,1.0,77.22281191768822
28,349.9411625278114,0.051576153366583534,10.0,1.0,77.57082964351274
28,349.9418148,0.05191661,10.0,1.0,77.76916495
28,349.94248373829424,0.052173550498753114,10.0,1.0,77.86263429376282
28,349.94403904709344,0.05277094763092269,10.0,1.0,78.07995432770318
28,349.94559435589264,0.05336834476309226,10.0,1.0,78.29727436164353
28,349.94714966469184,0.05396574189526184,10.0,1.0,78.51459439558388
28,349.94870497349103,0.054563139027431415,10.0,1.0,78.73191442952424
28,349.95026028229023,0.05516053615960099,10.0,1.0,78.94923446346459
28,349.9518155910894,0.05575793329177057,10.0,1.0,79.16655449740495
28,349.9533708998886,0.05635533042394014,10.0,1.0,79.3838745313453
28,349.9549262086878,0.05695272755610972,10.0,1.0,79.60119456528565
28,349.956481517487,0.057550124688279296,10.0,1.0,79.818514599226
28,349.9580368262862,0.05814752182044887,10.0,1.0,80.03583463316636
28,349.95959213508536,0.05874491895261845,10.0,1.0,80.25315466710671
28,349.96114744388456,0.05934231608478802,10.0,1.0,80.47047470104707
28,349.9627027526837,0.0599397132169576,10.0,1.0,80.68779473498742
28,349.9642580614829,0.06053711034912718,10.0,1.0,80.90511476892777
28,349.96581337028204,0.06113450748129675,10.0,1.0,81.12243480286813
28,349.96736867908123,0.06173190461346633,10.0,1.0,81.33975483680848
28,349.9689239878804,0.062329301745635904,10.0,1.0,81.55707487074883
28,349.97047929667957,0.06292669887780548,10.0,1.0,81.77439490468919
28,349.9720346054787,0.06352409600997506,10.0,1.0,81.99171493862953
28,349.973452,0.06406852,10.0,1.0,82.1897645
28,349.97363835451955,0.06412149314214464,10.0,1.0,82.20189475927617
28,349.9757399413054,0.06471889027431421,10.0,1.0,82.33869204580058
28,349.97784152809123,0.06531628740648379,10.0,1.0,82.475489332325
28,349.9799431148771,0.06591368453865337,10.0,1.0,82.61228661884941
28,349.9820447016629,0.06651108167082294,10.0,1.0,82.74908390537382
28,349.98414628844876,0.06710847880299252,10.0,1.0,82.88588119189824
28,349.9862478752346,0.0677058759351621,10.0,1.0,83.02267847842265
28,349.98834946202044,0.06830327306733167,10.0,1.0,83.15947576494706
28,349.9904510488063,0.06890067019950125,10.0,1.0,83.29627305147147
28,349.9925526355921,0.06949806733167083,10.0,1.0,83.43307033799589
28,349.99465422237796,0.07009546446384039,10.0,1.0,83.5698676245203
28,349.9967558091638,0.07069286159600997,10.0,1.0,83.70666491104471
28,349.99885739594964,0.07129025872817955,10.0,1.0,83.84346219756912
28,350.0009589827355,0.07188765586034912,10.0,1.0,83.98025948409354
28,350.0030605695213,0.0724850529925187,10.0,1.0,84.11705677061795
28,350.00516215630716,0.07308245012468828,10.0,1.0,84.25385405714236
28,350.007263743093,0.07367984725685786,10.0,1.0,84.39065134366678
28,350.00936532987885,0.07427724438902743,10.0,1.0,84.52744863019119
28,350.0114669166647,0.07487464152119701,10.0,1.0,84.6642459167156
28,350.01356850345053,0.07547203865336659,10.0,1.0,84.80104320324001
28,350.0156700902363,0.07606943578553615,10.0,1.0,84.93784048976443
28,350.01777167702215,0.07666683291770574,10.0,1.0,85.07463777628882
28,350.0186014,0.07690269,10.0,1.0,85.12864642
28,350.0202632767673,0.07726423004987532,10.0,1.0,85.18189370678914
28,350.02300930840374,0.07786162718204488,10.0,1.0,85.26987780823134
28,350.0257553400402,0.07845902431421446,10.0,1.0,85.35786190967355
28,350.0285013716766,0.07905642144638404,10.0,1.0,85.44584601111575
28,350.03124740331305,0.07965381857855361,10.0,1.0,85.53383011255795
28,350.0339934349495,0.08025121571072319,10.0,1.0,85.62181421400015
28,350.0367394665859,0.08084861284289277,10.0,1.0,85.70979831544236
28,350.03948549822235,0.08144600997506235,10.0,1.0,85.79778241688456
28,350.0422315298588,0.08204340710723192,10.0,1.0,85.88576651832675
28,350.0449775614952,0.0826408042394015,10.0,1.0,85.97375061976895
28,350.04772359313165,0.08323820137157108,10.0,1.0,86.06173472121115
28,350.0504696247681,0.08383559850374064,10.0,1.0,86.14971882265334
28,350.0532156564045,0.08443299563591022,10.0,1.0,86.23770292409554
28,350.0559616880409,0.0850303927680798,10.0,1.0,86.32568702553775
28,350.05870771967733,0.08562778990024937,10.0,1.0,86.41367112697993
28,350.0614537513137,0.08622518703241895,10.0,1.0,86.50165522842214
28,350.06419978295014,0.08682258416458853,10.0,1.0,86.58963932986434
28,350.0669458145865,0.0874199812967581,10.0,1.0,86.67762343130653
28,350.06969184622295,0.08801737842892768,10.0,1.0,86.76560753274872
28,350.07243787785933,0.08861477556109726,10.0,1.0,86.85359163419092
28,350.07518390949576,0.08921217269326683,10.0,1.0,86.94157573563311
28,350.07792994113214,0.0898095698254364,10.0,1.0,87.02955983707531
28,350.0798815,0.09023413,10.0,1.0,87.09208867
28,350.0808773291607,0.09040696695760599,10.0,1.0,87.10940207068282
28,350.0843193330757,0.09100436408977555,10.0,1.0,87.16924445658967
28,350.0877613369907,0.09160176122194513,10.0,1.0,87.22908684249653
28,350.0912033409057,0.09219915835411471,10.0,1.0,87.28892922840339
28,350.09464534482066,0.0927965554862843,10.0,1.0,87.34877161431025
28,350.09808734873565,0.09339395261845386,10.0,1.0,87.4086140002171
28,350.10152935265063,0.09399134975062344,10.0,1.0,87.46845638612396
28,350.1049713565656,0.09458874688279302,10.0,1.0,87.52829877203082
28,350.10841336048065,0.09518614401496259,10.0,1.0,87.58814115793767
28,350.11185536439564,0.09578354114713217,10.0,1.0,87.64798354384453
28,350.1152973683107,0.09638093827930175,10.0,1.0,87.7078259297514
28,350.11873937222566,0.09697833541147131,10.0,1.0,87.76766831565824
28,350.1221813761407,0.0975757325436409,10.0,1.0,87.82751070156509
28,350.1256233800557,0.09817312967581047,10.0,1.0,87.88735308747195
28,350.1290653839707,0.09877052680798004,10.0,1.0,87.9471954733788
28,350.1325073878857,0.09936792394014962,10.0,1.0,88.00703785928566
28,350.13594939180075,0.0999653210723192,10.0,1.0,88.06688024519251
28,350.13939139571573,0.10056271820448878,10.0,1.0,88.12672263109937
28,350.1428333996308,0.10116011533665835,10.0,1.0,88.18656501700622
28,350.14627540354576,0.10175751246882793,10.0,1.0,88.24640740291308
28,350.1497174074608,0.10235490960099751,10.0,1.0,88.30624978881993
28,350.1531594113758,0.10295230673316708,10.0,1.0,88.36609217472679
28,350.1566014152908,0.10354970386533666,10.0,1.0,88.42593456063364
28,350.1586677,0.10390833,10.0,1.0,88.46185881
28,350.1603334839784,0.10414710099750624,10.0,1.0,88.478963812698
28,350.16450122035286,0.1047444981296758,10.0,1.0,88.52175996325339
28,350.16866895672734,0.10534189526184538,10.0,1.0,88.56455611380878
28,350.17283669310183,0.10593929239401496,10.0,1.0,88.60735226436417
28,350.1770044294763,0.10653668952618453,10.0,1.0,88.65014841491956
28,350.1811721658508,0.10713408665835411,10.0,1.0,88.69294456547495
28,350.1853399022253,0.10773148379052369,10.0,1.0,88.73574071603034
28,350.18950763859976,0.10832888092269326,10.0,1.0,88.77853686658572
28,350.19367537497425,0.10892627805486284,10.0,1.0,88.82133301714111
28,350.1978431113487,0.10952367518703242,10.0,1.0,88.8641291676965
28,350.20201084772316,0.11012107231920198,10.0,1.0,88.9069253182519
28,350.2061785840976,0.11071846945137157,10.0,1.0,88.94972146880728
28,350.21034632047207,0.11131586658354115,10.0,1.0,88.99251761936267
28,350.2145140568465,0.11191326371571073,10.0,1.0,89.03531376991806
28,350.218681793221,0.11251066084788029,10.0,1.0,89.07810992047345
28,350.2228495295954,0.11310805798004987,10.0,1.0,89.12090607102884
28,350.2270172659699,0.11370545511221945,10.0,1.0,89.16370222158423
28,350.2311850023443,0.11430285224438902,10.0,1.0,89.20649837213962
28,350.2353527387188,0.1149002493765586,10.0,1.0,89.24929452269501
28,350.23952047509323,0.11549764650872818,10.0,1.0,89.2920906732504
28,350.2436882114677,0.11609504364089775,10.0,1.0,89.33488682380579
28,350.24785594784214,0.11669244077306733,10.0,1.0,89.37768297436118
28,350.2520236842166,0.11728983790523691,10.0,1.0,89.42047912491655
28,350.2555312,0.1177926,10.0,1.0,89.45649584
28,350.25631325128995,0.11788723503740647,10.0,1.0,89.4613047974555
28,350.2612500612774,0.11848463216957605,10.0,1.0,89.49166202530022
28,350.26618687126484,0.11908202930174563,10.0,1.0,89.52201925314493
28,350.2711236812523,0.11967942643391521,10.0,1.0,89.55237648098965
28,350.2760604912397,0.12027682356608478,10.0,1.0,89.58273370883437
28,350.28099730122716,0.12087422069825436,10.0,1.0,89.61309093667909
28,350.28593411121454,0.12147161783042394,10.0,1.0,89.6434481645238
28,350.290870921202,0.12206901496259351,10.0,1.0,89.67380539236852
28,350.29580773118937,0.12266641209476309,10.0,1.0,89.70416262021324
28,350.3007445411768,0.12326380922693267,10.0,1.0,89.73451984805796
28,350.3056813511642,0.12386120635910224,10.0,1.0,89.76487707590267
28,350.31061816115164,0.12445860349127182,10.0,1.0,89.79523430374739
28,350.315554971139,0.12505600062344138,10.0,1.0,89.82559153159211
28,350.32049178112646,0.12565339775561096,10.0,1.0,89.85594875943683
28,350.32542859111385,0.12625079488778054,10.0,1.0,89.88630598728155
28,350.3303654011013,0.12684819201995012,10.0,1.0,89.91666321512626
28,350.3353022110887,0.1274455891521197,10.0,1.0,89.94702044297098
28,350.3402390210761,0.12804298628428928,10.0,1.0,89.9773776708157
28,350.3451758310635,0.12864038341645884,10.0,1.0,90.00773489866042
28,350.35011264105094,0.12923778054862842,10.0,1.0,90.03809212650513
28,350.3550494510383,0.129835177680798,10.0,1.0,90.06844935434985
28,350.35998626102577,0.13043257481296758,10.0,1.0,90.09880658219457
28,350.36492307101315,0.13102997194513716,10.0,1.0,90.12916381003929
28,350.3698598810006,0.13162736907730674,10.0,1.0,90.159521037884
28,350.3710303,0.131769,10.0,1.0,90.16671813
28,350.3754400401985,0.1322247662094763,10.0,1.0,90.18283465057132
28,350.38122012238415,0.13282216334164587,10.0,1.0,90.2039594355371
28,350.3870002045698,0.13341956047381545,10.0,1.0,90.22508422050288
28,350.39278028675545,0.13401695760598503,10.0,1.0,90.24620900546866
28,350.3985603689411,0.1346143547381546,10.0,1.0,90.26733379043445
28,350.40434045112676,0.1352117518703242,10.0,1.0,90.28845857540023
28,350.4101205333124,0.13580914900249377,10.0,1.0,90.30958336036602
28,350.41590061549806,0.13640654613466333,10.0,1.0,90.3307081453318
28,350.4216806976837,0.1370039432668329,10.0,1.0,90.35183293029759
28,350.42746077986936,0.1376013403990025,10.0,1.0,90.37295771526337
28,350.433240862055,0.13819873753117207,10.0,1.0,90.39408250022916
28,350.43902094424067,0.13879613466334165,10.0,1.0,90.41520728519494
28,350.4448010264263,0.13939353179551123,10.0,1.0,90.43633207016073
28,350.45058110861197,0.13999092892768078,10.0,1.0,90.45745685512651
28,350.4563611907976,0.14058832605985036,10.0,1.0,90.4785816400923
28,350.4621412729833,0.14118572319201994,10.0,1.0,90.49970642505808
28,350.4679213551689,0.14178312032418952,10.0,1.0,90.52083121002387
28,350.4737014373546,0.1423805174563591,10.0,1.0,90.54195599498965
28,350.47948151954023,0.14297791458852868,10.0,1.0,90.56308077995544
28,350.4852616017259,0.14357531172069823,10.0,1.0,90.58420556492122
28,350.49104168391153,0.14417270885286781,10.0,1.0,90.60533034988701
28,350.49682176609724,0.1447701059850374,10.0,1.0,90.62645513485279
28,350.5026018482829,0.14536750311720698,10.0,1.0,90.64757991981858
28,350.5061499,0.14573421,10.0,1.0,90.66054718
28,350.5087409068172,0.14596490024937656,10.0,1.0,90.66632095397074
28,350.515450596742,0.14656229738154614,10.0,1.0,90.68127276065195
28,350.52216028666686,0.14715969451371572,10.0,1.0,90.69622456733316
