Repository: gkronber/Empirical-Constitutive-Models-SymReg-RSPA

`AA6080.csv` contains data from Kronberger G, Kabliman E, Kronsteiner J, Kommenda M.: _Extending a physics-based constitutive model using genetic programming._ Applications in Engineering Science 9, 100080, 2022 (https://doi.org/10.1016/j.apples.2021.100080).

This is an extended dataset compared to `../2019/AA6082_all_temps_combined.csv` which contains stress-strain measurements for phip in (0.001, 0.01, 0.1, 0.316, 1, 3.16, 10) and temperature in (200, 225, 250, 275, 300, 325, 375, 400, 425, 450, 475, 500). 

We have have however only used measurements with temperature >= 350°C and for phip (0.001, 0.1, 0.1, 1, 10) in this paper.

File: data/2021/AA6082_interpolated_gt350_tomax_cv.csv (part 20 of 23)
group,temp,phi,phip,log10_epsp,kf
28,350.5288699765917,0.14775709164588527,10.0,1.0,90.71117637401437
28,350.5355796665165,0.14835448877805485,10.0,1.0,90.72612818069558
28,350.54228935644136,0.14895188591022443,10.0,1.0,90.74107998737679
28,350.5489990463662,0.149549283042394,10.0,1.0,90.756031794058
28,350.555708736291,0.1501466801745636,10.0,1.0,90.77098360073921
28,350.56241842621586,0.15074407730673317,10.0,1.0,90.78593540742042
28,350.5691281161407,0.15134147443890272,10.0,1.0,90.80088721410164
28,350.5758378060655,0.1519388715710723,10.0,1.0,90.81583902078285
28,350.58254749599035,0.15253626870324188,10.0,1.0,90.83079082746406
28,350.5892571859152,0.15313366583541146,10.0,1.0,90.84574263414527
28,350.59596687584,0.15373106296758104,10.0,1.0,90.86069444082648
28,350.60267656576485,0.15432846009975063,10.0,1.0,90.87564624750769
28,350.6093862556897,0.1549258572319202,10.0,1.0,90.8905980541889
28,350.6160959456145,0.15552325436408976,10.0,1.0,90.9055498608701
28,350.62280563553935,0.15612065149625934,10.0,1.0,90.9205016675513
28,350.62951532546424,0.15671804862842892,10.0,1.0,90.9354534742325
28,350.6362250153891,0.1573154457605985,10.0,1.0,90.95040528091371
28,350.64293470531396,0.15791284289276808,10.0,1.0,90.96535708759491
28,350.6496443952388,0.15851024002493766,10.0,1.0,90.98030889427612
28,350.6563540851637,0.1591076371571072,10.0,1.0,90.99526070095732
28,350.6619545,0.15960627,10.0,1.0,91.00774061
28,350.66322669326723,0.1597050342892768,10.0,1.0,91.00952717582187
28,350.6709218289787,0.16030243142144637,10.0,1.0,91.02033360501038
28,350.67861696469015,0.16089982855361595,10.0,1.0,91.03114003419888
28,350.6863121004016,0.16149722568578553,10.0,1.0,91.04194646338739
28,350.69400723611307,0.16209462281795511,10.0,1.0,91.0527528925759
28,350.7017023718245,0.1626920199501247,10.0,1.0,91.0635593217644
28,350.709397507536,0.16328941708229425,10.0,1.0,91.07436575095291
28,350.7170926432475,0.16388681421446383,10.0,1.0,91.08517218014141
28,350.72478777895896,0.1644842113466334,10.0,1.0,91.09597860932992
28,350.73248291467047,0.165081608478803,10.0,1.0,91.10678503851842
28,350.7401780503819,0.16567900561097257,10.0,1.0,91.11759146770693
28,350.74787318609344,0.16627640274314215,10.0,1.0,91.12839789689544
28,350.7555683218049,0.1668737998753117,10.0,1.0,91.13920432608393
28,350.7632634575164,0.16747119700748128,10.0,1.0,91.15001075527243
28,350.7709585932279,0.16806859413965086,10.0,1.0,91.16081718446092
28,350.7786537289394,0.16866599127182044,10.0,1.0,91.17162361364943
28,350.78634886465085,0.16926338840399002,10.0,1.0,91.18243004283792
28,350.79404400036236,0.1698607855361596,10.0,1.0,91.19323647202643
28,350.8017391360738,0.17045818266832916,10.0,1.0,91.20404290121492
28,350.80943427178534,0.17105557980049874,10.0,1.0,91.21484933040342
28,350.8171294074968,0.17165297693266832,10.0,1.0,91.22565575959192
28,350.8248245432083,0.1722503740648379,10.0,1.0,91.23646218878042
28,350.83251967891977,0.17284777119700748,10.0,1.0,91.24726861796891
28,350.8387594,0.17333218,10.0,1.0,91.25603118
28,350.8404008205034,0.17344516832917706,10.0,1.0,91.25755175684564
28,350.8490794150855,0.17404256546134664,10.0,1.0,91.26559142123799
28,350.8577580096676,0.1746399625935162,10.0,1.0,91.27363108563033
28,350.86643660424966,0.17523735972568577,10.0,1.0,91.28167075002267
28,350.87511519883174,0.17583475685785535,10.0,1.0,91.28971041441501
28,350.8837937934138,0.17643215399002493,10.0,1.0,91.29775007880735
28,350.89247238799584,0.1770295511221945,10.0,1.0,91.3057897431997
28,350.9011509825779,0.1776269482543641,10.0,1.0,91.31382940759204
28,350.90982957715994,0.17822434538653364,10.0,1.0,91.32186907198438
28,350.918508171742,0.17882174251870323,10.0,1.0,91.32990873637672
28,350.92718676632404,0.1794191396508728,10.0,1.0,91.33794840076906
28,350.9358653609061,0.18001653678304239,10.0,1.0,91.34598806516141
28,350.94454395548814,0.18061393391521197,10.0,1.0,91.35402772955375
28,350.9532225500702,0.18121133104738155,10.0,1.0,91.36206739394609
28,350.96190114465224,0.1818087281795511,10.0,1.0,91.37010705833843
28,350.9705797392343,0.18240612531172068,10.0,1.0,91.37814672273078
28,350.97925833381635,0.18300352244389026,10.0,1.0,91.38618638712312
28,350.9879369283984,0.18360091957605984,10.0,1.0,91.39422605151546
28,350.99661552298045,0.18419831670822942,10.0,1.0,91.40226571590782
28,351.0052941175625,0.184795713840399,10.0,1.0,91.41030538030016
28,351.01397271214455,0.18539311097256858,10.0,1.0,91.41834504469251
28,351.02265130672663,0.18599050810473813,10.0,1.0,91.42638470908486
28,351.03132990130865,0.18658790523690771,10.0,1.0,91.43442437347721
28,351.0357258,0.1868905,10.0,1.0,91.43849664
28,351.04047259162263,0.1871853023690773,10.0,1.0,91.44154666786108
28,351.05009164492674,0.18778269950124687,10.0,1.0,91.44772734375914
28,351.05971069823084,0.18838009663341646,10.0,1.0,91.4539080196572
28,351.06932975153495,0.18897749376558604,10.0,1.0,91.46008869555527
28,351.07894880483906,0.1895748908977556,10.0,1.0,91.46626937145334
28,351.0885678581432,0.19017228802992517,10.0,1.0,91.4724500473514
28,351.0981869114473,0.19076968516209475,10.0,1.0,91.47863072324947
28,351.1078059647515,0.19136708229426433,10.0,1.0,91.48481139914753
28,351.11742501805566,0.1919644794264339,10.0,1.0,91.4909920750456
28,351.12704407135976,0.1925618765586035,10.0,1.0,91.49717275094366
28,351.13666312466387,0.19315927369077307,10.0,1.0,91.50335342684173
28,351.14628217796803,0.19375667082294262,10.0,1.0,91.50953410273979
28,351.15590123127214,0.1943540679551122,10.0,1.0,91.51571477863786
28,351.1655202845763,0.19495146508728178,10.0,1.0,91.52189545453592
28,351.1751393378804,0.19554886221945136,10.0,1.0,91.52807613043399
28,351.1847583911846,0.19614625935162094,10.0,1.0,91.53425680633205
28,351.1943774444887,0.19674365648379052,10.0,1.0,91.54043748223012
28,351.20399649779284,0.19734105361596008,10.0,1.0,91.54661815812818
28,351.21361555109695,0.19793845074812966,10.0,1.0,91.55279883402626
28,351.2232346044011,0.19853584788029924,10.0,1.0,91.55897950992433
28,351.2328536577052,0.19913324501246882,10.0,1.0,91.5651601858224
28,351.2424727110094,0.1997306421446384,10.0,1.0,91.57134086172047
28,351.2514205,0.20028635,10.0,1.0,91.57709022
28,351.2521546342347,0.20032803927680798,10.0,1.0,91.57739773205448
28,351.26267459812095,0.20092543640897756,10.0,1.0,91.58180430452397
28,351.2731945620072,0.2015228335411471,10.0,1.0,91.58621087699346
28,351.2837145258934,0.2021202306733167,10.0,1.0,91.59061744946295
28,351.2942344897796,0.20271762780548627,10.0,1.0,91.59502402193245
28,351.30475445366585,0.20331502493765585,10.0,1.0,91.59943059440194
28,351.3152744175521,0.20391242206982543,10.0,1.0,91.60383716687143
28,351.3257943814383,0.204509819201995,10.0,1.0,91.60824373934092
28,351.3363143453245,0.20510721633416457,10.0,1.0,91.61265031181041
28,351.34683430921075,0.20570461346633415,10.0,1.0,91.6170568842799
28,351.357354273097,0.20630201059850373,10.0,1.0,91.6214634567494
28,351.3678742369832,0.2068994077306733,10.0,1.0,91.62587002921889
28,351.3783942008694,0.2074968048628429,10.0,1.0,91.63027660168838
28,351.38891416475565,0.20809420199501247,10.0,1.0,91.63468317415787
28,351.3994341286419,0.20869159912718202,10.0,1.0,91.63908974662736
28,351.4099540925281,0.2092889962593516,10.0,1.0,91.64349631909685
28,351.4204740564143,0.20988639339152118,10.0,1.0,91.64790289156635
28,351.4309940203005,0.21048379052369076,10.0,1.0,91.65230946403584
28,351.4415139841867,0.21108118765586034,10.0,1.0,91.65671603650533
28,351.4520339480729,0.21167858478802992,10.0,1.0,91.66112260897482
28,351.4625539119591,0.2122759819201995,10.0,1.0,91.66552918144433
28,351.4730738758453,0.21287337905236905,10.0,1.0,91.66993575391382
28,351.4835938397315,0.21347077618453864,10.0,1.0,91.67434232638333
28,351.4848493,0.21354207,10.0,1.0,91.67486821
28,351.4948999500875,0.21406817331670822,10.0,1.0,91.67681933754822
28,351.50631259347523,0.2146655704488778,10.0,1.0,91.67903486815749
28,351.517725236863,0.21526296758104738,10.0,1.0,91.68125039876675
28,351.52913788025074,0.21586036471321696,10.0,1.0,91.68346592937601
28,351.5405505236385,0.2164577618453865,10.0,1.0,91.68568145998528
28,351.55196316702626,0.2170551589775561,10.0,1.0,91.68789699059454
28,351.563375810414,0.21765255610972567,10.0,1.0,91.6901125212038
28,351.5747884538018,0.21824995324189525,10.0,1.0,91.69232805181306
28,351.58620109718953,0.21884735037406483,10.0,1.0,91.69454358242233
28,351.5976137405773,0.2194447475062344,10.0,1.0,91.69675911303159
28,351.60902638396504,0.22004214463840396,10.0,1.0,91.69897464364085
28,351.6204390273528,0.22063954177057354,10.0,1.0,91.70119017425012
28,351.63185167074056,0.22123693890274312,10.0,1.0,91.70340570485938
29,374.6067177,0.00024504,10.0,1.0,0.19665658
29,374.6070878,0.00042185,10.0,1.0,0.2218733
29,374.6085504112846,0.0007440140648379052,10.0,1.0,0.24568870889330152
29,374.6090926,0.00086344,10.0,1.0,0.25451706
29,374.60997929277664,0.0012880281296758105,10.0,1.0,0.41016833210453874
29,374.6110661,0.00180844,10.0,1.0,0.60094797
29,374.6110821080459,0.0018320421945137158,10.0,1.0,0.6300244505552401
29,374.6114510822994,0.002376056259351621,10.0,1.0,1.3002169773071177
29,374.6118200565529,0.0029200703241895262,10.0,1.0,1.970409504058995
29,374.61218903080646,0.0034640843890274314,10.0,1.0,2.6406020308108724
29,374.6122659,0.00357742,10.0,1.0,2.78022467
29,374.61236304024004,0.004008098453865337,10.0,1.0,3.723569162437559
29,374.6124857435152,0.0045521125187032415,10.0,1.0,4.91516040009411
29,374.61260844679043,0.005096126583541146,10.0,1.0,6.106751637750662
29,374.6127311500656,0.005640140648379052,10.0,1.0,7.298342875407215
29,374.6128538533408,0.006184154713216958,10.0,1.0,8.489934113063768
29,374.6129304,0.00652353,10.0,1.0,9.23329103
29,374.61297925302836,0.006728168778054862,10.0,1.0,9.763098618731817
29,374.613109124477,0.007272182842892767,10.0,1.0,11.171545163749267
29,374.61323899592554,0.007816196907730673,10.0,1.0,12.57999170876672
29,374.61336886737416,0.00836021097256858,10.0,1.0,13.988438253784174
29,374.6134987388227,0.008904225037406484,10.0,1.0,15.396884798801624
29,374.61362861027135,0.009448239102244389,10.0,1.0,16.805331343819073
29,374.6137584817199,0.009992253167082294,10.0,1.0,18.213777888836525
29,374.61388835316853,0.0105362672319202,10.0,1.0,19.62222443385398
29,374.6139875,0.01095158,10.0,1.0,20.69746471
29,374.61404809277576,0.011080281296758105,10.0,1.0,20.99647159068495
29,374.61430421546504,0.01162429536159601,10.0,1.0,22.260359000317287
29,374.6145603381543,0.012168309426433916,10.0,1.0,23.524246409949626
29,374.6148164608436,0.012712323491271821,10.0,1.0,24.78813381958196
29,374.6150725835329,0.013256337556109726,10.0,1.0,26.052021229214297
29,374.61532870622216,0.01380035162094763,10.0,1.0,27.315908638846633
29,374.61558482891144,0.014344365685785536,10.0,1.0,28.57979604847897
29,374.6158409516007,0.014888379750623442,10.0,1.0,29.843683458111308
29,374.61609707429,0.015432393815461347,10.0,1.0,31.107570867743643
29,374.61635319697933,0.01597640788029925,10.0,1.0,32.37145827737598
29,374.6166093196686,0.016520421945137156,10.0,1.0,33.63534568700832
29,374.6168535,0.01703907,10.0,1.0,34.8403012
29,374.6168748743157,0.01706443600997506,10.0,1.0,34.88445805253975
29,374.6173332802059,0.017608450074812966,10.0,1.0,35.8314713535759
29,374.6177916860961,0.01815246413965087,10.0,1.0,36.77848465461205
29,374.6182500919863,0.018696478204488776,10.0,1.0,37.7254979556482
29,374.61870849787647,0.01924049226932668,10.0,1.0,38.67251125668435
29,374.6191669037667,0.019784506334164585,10.0,1.0,39.6195245577205
29,374.6196253096569,0.020328520399002493,10.0,1.0,40.56653785875666
29,374.62008371554714,0.020872534463840398,10.0,1.0,41.51355115979282
29,374.6205421214373,0.021416548528678303,10.0,1.0,42.46056446082898
29,374.62100052732757,0.021960562593516208,10.0,1.0,43.40757776186513
29,374.62145893321775,0.022504576658354113,10.0,1.0,44.354591062901285
29,374.621917339108,0.023048590723192017,10.0,1.0,45.301604363937436
29,374.6223757449982,0.023592604788029922,10.0,1.0,46.248617664973594
29,374.6228341508884,0.02413661885286783,10.0,1.0,47.19563096600975
29,374.6232925567786,0.024680632917705735,10.0,1.0,48.1426442670459
29,374.6233918,0.02479841,10.0,1.0,48.34766923
29,374.6239640461861,0.02522464698254364,10.0,1.0,48.846455147529824
29,374.6246944144707,0.025768661047381545,10.0,1.0,49.48306474639663
29,374.6254247827553,0.02631267511221945,10.0,1.0,50.119674345263434
29,374.62615515103994,0.026856689177057354,10.0,1.0,50.75628394413024
29,374.62688551932456,0.02740070324189526,10.0,1.0,51.392893542997044
29,374.6276158876092,0.027944717306733164,10.0,1.0,52.02950314186385
29,374.6283462558938,0.02848873137157107,10.0,1.0,52.666112740730654
29,374.6290766241784,0.029032745436408977,10.0,1.0,53.302722339597466
29,374.62980699246305,0.029576759501246882,10.0,1.0,53.93933193846427
29,374.63053736074767,0.030120773566084787,10.0,1.0,54.575941537331076
29,374.6312677290323,0.03066478763092269,10.0,1.0,55.21255113619788
29,374.6319980973169,0.031208801695760596,10.0,1.0,55.849160735064686
29,374.63272846560153,0.031752815760598505,10.0,1.0,56.48577033393149
29,374.63345883388615,0.032296829825436406,10.0,1.0,57.12237993279829
29,374.6341892021708,0.032840843890274314,10.0,1.0,57.7589895316651
29,374.6349195704554,0.033384857955112215,10.0,1.0,58.395599130531906
29,374.63564993874,0.033928872019950124,10.0,1.0,59.03220872939871
29,374.6358728,0.03409487,10.0,1.0,59.22646089
29,374.63662271291895,0.034472886084788025,10.0,1.0,59.50714950639688
29,374.63770193465507,0.03501690014962593,10.0,1.0,59.91109674913238
29,374.6387811563912,0.03556091421446384,10.0,1.0,60.31504399186789
29,374.6398603781273,0.03610492827930174,10.0,1.0,60.71899123460339
29,374.64093959986343,0.03664894234413965,10.0,1.0,61.1229384773389
29,374.64201882159955,0.03719295640897755,10.0,1.0,61.526885720074404
29,374.64309804333567,0.03773697047381546,10.0,1.0,61.93083296280991
29,374.6441772650718,0.03828098453865336,10.0,1.0,62.334780205545414
29,374.6452564868079,0.03882499860349127,10.0,1.0,62.73872744828092
29,374.64633570854403,0.03936901266832917,10.0,1.0,63.142674691016424
29,374.64741493028015,0.03991302673316708,10.0,1.0,63.54662193375193
29,374.64849415201627,0.04045704079800499,10.0,1.0,63.950569176487434
29,374.6495733737524,0.04100105486284289,10.0,1.0,64.35451641922293
29,374.6506525954885,0.0415450689276808,10.0,1.0,64.75846366195844
29,374.6517318172246,0.0420890829925187,10.0,1.0,65.16241090469394
29,374.6528110389607,0.04263309705735661,10.0,1.0,65.56635814742945
29,374.65389026069676,0.04317711112219451,10.0,1.0,65.97030539016495
29,374.6549694824329,0.04372112518703242,10.0,1.0,66.37425263290046
29,374.65604870416894,0.044265139251870325,10.0,1.0,66.77819987563596
29,374.6569146,0.04470162,10.0,1.0,67.10230031
29,374.6572144355151,0.044809153316708226,10.0,1.0,67.15172442797302
29,374.65873131179444,0.045353167381546135,10.0,1.0,67.40176242682394
29,374.6602481880738,0.045897181446384036,10.0,1.0,67.65180042567485
29,374.6617650643532,0.046441195511221944,10.0,1.0,67.90183842452576
29,374.66328194063254,0.046985209576059846,10.0,1.0,68.15187642337668
29,374.6647988169119,0.047529223640897754,10.0,1.0,68.40191442222759
29,374.6663156931913,0.04807323770573566,10.0,1.0,68.6519524210785
29,374.66783256947065,0.048617251770573564,10.0,1.0,68.90199041992942
29,374.66934944575,0.04916126583541147,10.0,1.0,69.15202841878033
29,374.6708663220294,0.04970527990024937,10.0,1.0,69.40206641763123
29,374.67238319830875,0.05024929396508728,10.0,1.0,69.65210441648215
29,374.6739000745881,0.05079330802992518,10.0,1.0,69.90214241533305
29,374.6754169508675,0.05133732209476309,10.0,1.0,70.15218041418396
29,374.67693382714685,0.05188133615960099,10.0,1.0,70.40221841303486
29,374.67845070342617,0.0524253502244389,10.0,1.0,70.65225641188577
29,374.67996757970553,0.05296936428927681,10.0,1.0,70.90229441073669
29,374.68148445598484,0.05351337835411471,10.0,1.0,71.15233240958759
29,374.6830013322642,0.05405739241895262,10.0,1.0,71.4023704084385
29,374.6845182085435,0.05460140648379052,10.0,1.0,71.65240840728941
29,374.6860350848229,0.05514542054862843,10.0,1.0,71.90244640614033
29,374.6875519611022,0.05568943461346633,10.0,1.0,72.15248440499123
29,374.68906883738157,0.05623344867830424,10.0,1.0,72.40252240384214
29,374.68942,0.05635939,10.0,1.0,72.46040715
29,374.69099304120493,0.05677746274314214,10.0,1.0,72.57873156666332
29,374.6930399494383,0.05732147680798005,10.0,1.0,72.73270033868802
29,374.69508685767164,0.057865490872817955,10.0,1.0,72.88666911071272
29,374.697133765905,0.05840950493765586,10.0,1.0,73.04063788273741
29,374.69918067413835,0.058953519002493765,10.0,1.0,73.19460665476213
29,374.7012275823717,0.059497533067331666,10.0,1.0,73.34857542678682
29,374.70327449060505,0.060041547132169575,10.0,1.0,73.50254419881152
29,374.7053213988384,0.060585561197007476,10.0,1.0,73.65651297083622
29,374.70736830707176,0.061129575261845384,10.0,1.0,73.81048174286093
29,374.70941521530506,0.06167358932668329,10.0,1.0,73.96445051488564
29,374.7114621235384,0.062217603391521194,10.0,1.0,74.11841928691034
29,374.7135090317717,0.06276161745635911,10.0,1.0,74.27238805893505
29,374.71555594000506,0.06330563152119702,10.0,1.0,74.42635683095975
29,374.71760284823836,0.06384964558603491,10.0,1.0,74.58032560298444
29,374.7196497564717,0.06439365965087282,10.0,1.0,74.73429437500916
29,374.721696664705,0.06493767371571073,10.0,1.0,74.88826314703385
29,374.72374357293836,0.06548168778054864,10.0,1.0,75.04223191905857
29,374.72579048117166,0.06602570184538654,10.0,1.0,75.19620069108328
29,374.727837389405,0.06656971591022444,10.0,1.0,75.35016946310797
29,374.7298842976383,0.06711372997506235,10.0,1.0,75.50413823513267
29,374.73193120587166,0.06765774403990026,10.0,1.0,75.65810700715738
29,374.73397811410496,0.06820175810473816,10.0,1.0,75.81207577918208
29,374.7360250223383,0.06874577216957606,10.0,1.0,75.96604455120678
29,374.7363007,0.06881904,10.0,1.0,75.98678107
29,374.7385952449207,0.06928978623441397,10.0,1.0,76.0698050587542
29,374.7412469171339,0.06983380029925187,10.0,1.0,76.16575105746719
29,374.74389858934705,0.07037781436408978,10.0,1.0,76.26169705618018
29,374.74655026156023,0.07092182842892769,10.0,1.0,76.35764305489317
29,374.74920193377346,0.07146584249376559,10.0,1.0,76.45358905360615
29,374.75185360598664,0.0720098565586035,10.0,1.0,76.54953505231914
29,374.7545052781999,0.0725538706234414,10.0,1.0,76.64548105103214
29,374.75715695041305,0.07309788468827931,10.0,1.0,76.74142704974513
29,374.7598086226263,0.0736418987531172,10.0,1.0,76.8373730484581
29,374.76246029483946,0.07418591281795511,10.0,1.0,76.93331904717108
29,374.7651119670527,0.07472992688279302,10.0,1.0,77.02926504588407
29,374.76776363926587,0.07527394094763093,10.0,1.0,77.12521104459705
29,374.7704153114791,0.07581795501246884,10.0,1.0,77.22115704331004
29,374.7730669836923,0.07636196907730673,10.0,1.0,77.31710304202302
29,374.7757186559055,0.07690598314214464,10.0,1.0,77.41304904073601
29,374.7783703281187,0.07744999720698255,10.0,1.0,77.50899503944899
29,374.7810220003319,0.07799401127182046,10.0,1.0,77.60494103816198
29,374.7836736725451,0.07853802533665835,10.0,1.0,77.70088703687496
29,374.7863253447583,0.07908203940149626,10.0,1.0,77.79683303558795
29,374.7889770169715,0.07962605346633417,10.0,1.0,77.89277903430093
29,374.79162868918473,0.08017006753117208,10.0,1.0,77.98872503301392
29,374.7942803613979,0.08071408159600998,10.0,1.0,78.0846710317269
29,374.79693203361114,0.08125809566084788,10.0,1.0,78.18061703043988
29,374.7995837058243,0.08180210972568579,10.0,1.0,78.27656302915287
29,374.7998825,0.08186341,10.0,1.0,78.28737436
29,374.80280864041055,0.0823461237905237,10.0,1.0,78.34225374322537
29,374.80610637412,0.0828901378553616,10.0,1.0,78.40410231049302
29,374.8094041078295,0.08343415192019951,10.0,1.0,78.46595087776066
29,374.81270184153897,0.0839781659850374,10.0,1.0,78.52779944502831
29,374.81599957524844,0.08452218004987531,10.0,1.0,78.58964801229595
29,374.8192973089579,0.08506619411471322,10.0,1.0,78.6514965795636
29,374.82259504266733,0.08561020817955113,10.0,1.0,78.71334514683124
29,374.8258927763768,0.08615422224438903,10.0,1.0,78.77519371409889
29,374.8291905100862,0.08669823630922693,10.0,1.0,78.83704228136654
29,374.8324882437957,0.08724225037406484,10.0,1.0,78.89889084863418
29,374.8357859775051,0.08778626443890275,10.0,1.0,78.96073941590183
29,374.8390837112146,0.08833027850374066,10.0,1.0,79.02258798316947
29,374.842381444924,0.08887429256857855,10.0,1.0,79.08443655043712
29,374.8456791786335,0.08941830663341646,10.0,1.0,79.14628511770476
29,374.8489769123429,0.08996232069825437,10.0,1.0,79.20813368497242
29,374.85227464605236,0.09050633476309228,10.0,1.0,79.26998225224007
29,374.8555723797618,0.09105034882793017,10.0,1.0,79.33183081950772
29,374.85887011347126,0.09159436289276808,10.0,1.0,79.39367938677537
29,374.8621678471807,0.09213837695760599,10.0,1.0,79.45552795404303
29,374.86546558089015,0.0926823910224439,10.0,1.0,79.51737652131068
29,374.86876331459956,0.0932264050872818,10.0,1.0,79.57922508857834
29,374.87206104830904,0.0937704191521197,10.0,1.0,79.64107365584599
29,374.87535878201845,0.09431443321695761,10.0,1.0,79.70292222311365
29,374.8786565157279,0.09485844728179552,10.0,1.0,79.76477079038129
29,374.8814151,0.09531352,10.0,1.0,79.81650768
29,374.8820623741997,0.09540246134663342,10.0,1.0,79.82337511093402
29,374.8860214582673,0.09594647541147133,10.0,1.0,79.86538008565974
29,374.8899805423349,0.09649048947630923,10.0,1.0,79.90738506038545
29,374.8939396264025,0.09703450354114714,10.0,1.0,79.94939003511116
29,374.89789871047014,0.09757851760598504,10.0,1.0,79.99139500983688
29,374.90185779453776,0.09812253167082295,10.0,1.0,80.03339998456259
29,374.9058168786054,0.09866654573566085,10.0,1.0,80.0754049592883
29,374.909775962673,0.09921055980049875,10.0,1.0,80.11740993401402
29,374.9137350467406,0.09975457386533666,10.0,1.0,80.15941490873973
29,374.91769413080823,0.10029858793017457,10.0,1.0,80.20141988346545
29,374.92165321487585,0.10084260199501248,10.0,1.0,80.24342485819116
29,374.92561229894346,0.10138661605985037,10.0,1.0,80.28542983291688
29,374.9295713830111,0.10193063012468828,10.0,1.0,80.32743480764259
29,374.9335304670787,0.10247464418952619,10.0,1.0,80.3694397823683
29,374.9374895511463,0.1030186582543641,10.0,1.0,80.41144475709402
29,374.94144863521393,0.10356267231920199,10.0,1.0,80.45344973181973
29,374.94540771928155,0.1041066863840399,10.0,1.0,80.49545470654544
29,374.94936680334916,0.10465070044887781,10.0,1.0,80.53745968127116
29,374.9533258874168,0.10519471451371572,10.0,1.0,80.57946465599687
29,374.9572849714844,0.10573872857855363,10.0,1.0,80.62146963072259
29,374.961244055552,0.10628274264339152,10.0,1.0,80.6634746054483
29,374.96520313961963,0.10682675670822943,10.0,1.0,80.70547958017403
29,374.9691622236872,0.10737077077306734,10.0,1.0,80.74748455489974
29,374.9731213077548,0.10791478483790524,10.0,1.0,80.78948952962547
29,374.97708039182237,0.10845879890274314,10.0,1.0,80.83149450435118
29,374.98103947589,0.10900281296758105,10.0,1.0,80.87349947907691
29,374.9812048,0.10902553,10.0,1.0,80.87525353
29,374.98564427009336,0.10954682703241896,10.0,1.0,80.90357337138376
29,374.99027720299154,0.11009084109725686,10.0,1.0,80.93312733211754
29,374.9949101358897,0.11063485516209477,10.0,1.0,80.96268129285131
29,374.99954306878794,0.11117886922693267,10.0,1.0,80.9922352535851
29,375.0041760016861,0.11172288329177057,10.0,1.0,81.02178921431889
29,375.00880893458435,0.11226689735660848,10.0,1.0,81.05134317505266
29,375.0134418674825,0.11281091142144639,10.0,1.0,81.08089713578646
29,375.01807480038076,0.11335492548628429,10.0,1.0,81.11045109652024
29,375.02270773327893,0.1138989395511222,10.0,1.0,81.14000505725403
29,375.02734066617717,0.1144429536159601,10.0,1.0,81.16955901798781
29,375.03197359907534,0.11498696768079801,10.0,1.0,81.1991129787216
29,375.0366065319736,0.11553098174563592,10.0,1.0,81.22866693945538
29,375.04123946487175,0.11607499581047381,10.0,1.0,81.25822090018916
29,375.04587239777,0.11661900987531172,10.0,1.0,81.28777486092295
29,375.05050533066816,0.11716302394014963,10.0,1.0,81.31732882165674
29,375.0551382635664,0.11770703800498754,10.0,1.0,81.34688278239052
29,375.05977119646457,0.11825105206982545,10.0,1.0,81.37643674312432
29,375.0644041293628,0.11879506613466334,10.0,1.0,81.4059907038581
29,375.069037062261,0.11933908019950125,10.0,1.0,81.43554466459189
29,375.0736699951592,0.11988309426433916,10.0,1.0,81.46509862532567
29,375.0783029280574,0.12042710832917707,10.0,1.0,81.49465258605946
29,375.0829358609556,0.12097112239401496,10.0,1.0,81.52420654679324
29,375.0875687938538,0.12151513645885287,10.0,1.0,81.55376050752702
29,375.092201726752,0.12205915052369078,10.0,1.0,81.58331446826081
29,375.0968346596502,0.12260316458852868,10.0,1.0,81.61286842899459
29,375.0992235,0.12288367,10.0,1.0,81.62810709
29,375.10180562114107,0.12314717865336659,10.0,1.0,81.6380343657411
29,375.107136414646,0.12369119271820449,10.0,1.0,81.65852924346025
29,375.1124672081509,0.1242352067830424,10.0,1.0,81.6790241211794
29,375.11779800165584,0.1247792208478803,10.0,1.0,81.69951899889854
29,375.12312879516077,0.1253232349127182,10.0,1.0,81.72001387661768
29,375.1284595886657,0.1258672489775561,10.0,1.0,81.74050875433683
29,375.1337903821707,0.12641126304239403,10.0,1.0,81.76100363205597
29,375.1391211756756,0.12695527710723192,10.0,1.0,81.78149850977512
29,375.1444519691806,0.12749929117206982,10.0,1.0,81.80199338749426
29,375.1497827626855,0.12804330523690774,10.0,1.0,81.82248826521341
29,375.1551135561905,0.12858731930174563,10.0,1.0,81.84298314293255
29,375.1604443496954,0.12913133336658356,10.0,1.0,81.8634780206517
29,375.1657751432004,0.12967534743142145,10.0,1.0,81.88397289837083
29,375.1711059367053,0.13021936149625934,10.0,1.0,81.90446777608996
29,375.1764367302103,0.13076337556109727,10.0,1.0,81.9249626538091
29,375.1817675237152,0.13130738962593516,10.0,1.0,81.94545753152823
29,375.1870983172202,0.13185140369077308,10.0,1.0,81.96595240924738
29,375.19242911072513,0.13239541775561098,10.0,1.0,81.98644728696651
29,375.1977599042301,0.13293943182044887,10.0,1.0,82.00694216468565
29,375.20309069773504,0.1334834458852868,10.0,1.0,82.0274370424048
29,375.20842149124,0.1340274599501247,10.0,1.0,82.04793192012393
29,375.21375228474494,0.13457147401496258,10.0,1.0,82.06842679784306
29,375.2190830782499,0.1351154880798005,10.0,1.0,82.0889216755622
29,375.22441387175485,0.1356595021446384,10.0,1.0,82.10941655328133
29,375.22974466525983,0.13620351620947632,10.0,1.0,82.12991143100048
29,375.23507545876475,0.13674753027431422,10.0,1.0,82.15040630871961
29,375.2355267,0.13679358,10.0,1.0,82.15214116
29,375.2410717735476,0.1372915443391521,10.0,1.0,82.16500452301874
29,375.2471296330434,0.13783555840399003,10.0,1.0,82.17905743776203
29,375.2531874925392,0.13837957246882793,10.0,1.0,82.19311035250531
29,375.25924535203495,0.13892358653366585,10.0,1.0,82.20716326724862
29,375.26530321153075,0.13946760059850374,10.0,1.0,82.2212161819919
29,375.2713610710265,0.14001161466334164,10.0,1.0,82.2352690967352
29,375.2774189305223,0.14055562872817956,10.0,1.0,82.2493220114785
29,375.283476790018,0.14109964279301745,10.0,1.0,82.26337492622179
29,375.2895346495138,0.14164365685785538,10.0,1.0,82.27742784096509
29,375.29559250900957,0.14218767092269327,10.0,1.0,82.29148075570838
29,375.30165036850536,0.14273168498753117,10.0,1.0,82.30553367045168
29,375.3077082280011,0.1432756990523691,10.0,1.0,82.31958658519498
29,375.3137660874969,0.14381971311720698,10.0,1.0,82.33363949993827
29,375.31982394699264,0.1443637271820449,10.0,1.0,82.34769241468157
29,375.32588180648844,0.1449077412468828,10.0,1.0,82.36174532942486
29,375.3319396659842,0.1454517553117207,10.0,1.0,82.37579824416815
29,375.33799752548,0.14599576937655862,10.0,1.0,82.38985115891145
29,375.3440553849757,0.1465397834413965,10.0,1.0,82.40390407365474
29,375.3501132444715,0.1470837975062344,10.0,1.0,82.41795698839805
29,375.35617110396726,0.14762781157107233,10.0,1.0,82.43200990314135
29,375.36222896346305,0.14817182563591022,10.0,1.0,82.44606281788464
29,375.3682868229588,0.14871583970074814,10.0,1.0,82.46011573262794
29,375.3743446824546,0.14925985376558604,10.0,1.0,82.47416864737123
29,375.38040254195033,0.14980386783042393,10.0,1.0,82.48822156211453
29,375.38646040144613,0.15034788189526185,10.0,1.0,82.50227447685782
29,375.3901499,0.15067921,10.0,1.0,82.51083331
29,375.3928100969831,0.15089189596009975,10.0,1.0,82.51478582136886
29,375.39961442282294,0.15143591002493767,10.0,1.0,82.5248956648916
29,375.40641874866276,0.15197992408977556,10.0,1.0,82.53500550841434
29,375.4132230745026,0.15252393815461346,10.0,1.0,82.54511535193708
29,375.4200274003424,0.15306795221945138,10.0,1.0,82.55522519545983
29,375.42683172618223,0.15361196628428928,10.0,1.0,82.56533503898257
29,375.43363605202205,0.1541559803491272,10.0,1.0,82.57544488250531
29,375.4404403778619,0.1546999944139651,10.0,1.0,82.58555472602805
29,375.4472447037017,0.155244008478803,10.0,1.0,82.59566456955079
29,375.4540490295415,0.1557880225436409,10.0,1.0,82.60577441307353
29,375.46085335538135,0.1563320366084788,10.0,1.0,82.61588425659627
29,375.46765768122117,0.1568760506733167,10.0,1.0,82.62599410011902
29,375.474462007061,0.15742006473815462,10.0,1.0,82.63610394364176
29,375.4812663329008,0.1579640788029925,10.0,1.0,82.6462137871645
29,375.48807065874064,0.15850809286783044,10.0,1.0,82.65632363068724
29,375.49487498458046,0.15905210693266833,10.0,1.0,82.66643347421
29,375.5016793104203,0.15959612099750622,10.0,1.0,82.67654331773274
29,375.5084836362601,0.16014013506234415,10.0,1.0,82.68665316125549
29,375.51528796209993,0.16068414912718204,10.0,1.0,82.69676300477823
29,375.52209228793976,0.16122816319201996,10.0,1.0,82.70687284830099
29,375.5288966137796,0.16177217725685786,10.0,1.0,82.71698269182373
29,375.53570093961935,0.16231619132169575,10.0,1.0,82.72709253534649
29,375.54250526545917,0.16286020538653367,10.0,1.0,82.73720237886923
29,375.54930959129894,0.16340421945137157,10.0,1.0,82.74731222239198
29,375.55611391713876,0.1639482335162095,10.0,1.0,82.75742206591472
29,375.5627982,0.16448265,10.0,1.0,82.76735355
29,375.56293145473387,0.16449224758104738,10.0,1.0,82.7674806626033
29,375.5704846547636,0.16503626164588528,10.0,1.0,82.77468571184194
29,375.57803785479337,0.1655802757107232,10.0,1.0,82.78189076108058
29,375.58559105482306,0.1661242897755611,10.0,1.0,82.78909581031921
29,375.5931442548528,0.16666830384039902,10.0,1.0,82.79630085955785
29,375.6006974548825,0.1672123179052369,10.0,1.0,82.80350590879648
29,375.6082506549122,0.1677563319700748,10.0,1.0,82.81071095803512
29,375.61580385494193,0.16830034603491273,10.0,1.0,82.81791600727375
29,375.6233570549716,0.16884436009975062,10.0,1.0,82.82512105651239
29,375.63091025500137,0.16938837416458852,10.0,1.0,82.83232610575102
29,375.6384634550311,0.16993238822942644,10.0,1.0,82.83953115498966
29,375.6460166550608,0.17047640229426433,10.0,1.0,82.84673620422828
29,375.65356985509055,0.17102041635910226,10.0,1.0,82.85394125346691
29,375.66112305512024,0.17156443042394015,10.0,1.0,82.86114630270554
29,375.66867625514993,0.17210844448877805,10.0,1.0,82.86835135194417
29,375.6762294551797,0.17265245855361597,10.0,1.0,82.8755564011828
29,375.68378265520937,0.17319647261845386,10.0,1.0,82.88276145042143
29,375.6913358552391,0.17374048668329178,10.0,1.0,82.88996649966006
29,375.6988890552688,0.17428450074812968,10.0,1.0,82.89717154889868
29,375.70644225529855,0.17482851481296757,10.0,1.0,82.9043765981373
29,375.71399545532825,0.1753725288778055,10.0,1.0,82.91158164737594
29,375.721548655358,0.1759165429426434,10.0,1.0,82.91878669661456
29,375.7291018553877,0.1764605570074813,10.0,1.0,82.9259917458532
29,375.73665505541743,0.1770045710723192,10.0,1.0,82.93319679509182
29,375.7442082554471,0.1775485851371571,10.0,1.0,82.94040184433045
29,375.75176145547687,0.17809259920199502,10.0,1.0,82.94760689356907
29,375.7527646,0.17816485,10.0,1.0,82.9485638
29,375.759956020755,0.17863661326683292,10.0,1.0,82.95247221870177
29,375.76824881146587,0.17918062733167084,10.0,1.0,82.95697921382946
29,375.77654160217674,0.17972464139650873,10.0,1.0,82.96148620895714
29,375.7848343928876,0.18026865546134663,10.0,1.0,82.96599320408482
29,375.7931271835985,0.18081266952618455,10.0,1.0,82.97050019921251
29,375.80141997430934,0.18135668359102244,10.0,1.0,82.9750071943402
29,375.8097127650202,0.18190069765586034,10.0,1.0,82.97951418946788
29,375.8180055557311,0.18244471172069826,10.0,1.0,82.98402118459556
29,375.82629834644194,0.18298872578553615,10.0,1.0,82.98852817972325
29,375.8345911371528,0.18353273985037408,10.0,1.0,82.99303517485093
29,375.8428839278637,0.18407675391521197,10.0,1.0,82.99754216997862
29,375.85117671857455,0.18462076798004987,10.0,1.0,83.0020491651063
29,375.8594695092854,0.1851647820448878,10.0,1.0,83.00655616023398
29,375.8677622999963,0.18570879610972568,10.0,1.0,83.01106315536167
29,375.8760550907071,0.1862528101745636,10.0,1.0,83.01557015048935
29,375.88434788141797,0.1867968242394015,10.0,1.0,83.02007714561704
29,375.8926406721288,0.1873408383042394,10.0,1.0,83.02458414074472
29,375.90093346283965,0.18788485236907732,10.0,1.0,83.0290911358724
29,375.90922625355046,0.1884288664339152,10.0,1.0,83.03359813100009
29,375.9175190442613,0.18897288049875313,10.0,1.0,83.03810512612777
29,375.92581183497214,0.18951689456359103,10.0,1.0,83.04261212125544
29,375.934104625683,0.19006090862842892,10.0,1.0,83.04711911638313
29,375.9423974163938,0.19060492269326684,10.0,1.0,83.0516261115108
29,375.9506902071047,0.19114893675810474,10.0,1.0,83.05613310663848
29,375.9589829978155,0.19169295082294266,10.0,1.0,83.06064010176615
29,375.9591653,0.19170491,10.0,1.0,83.06073918
29,375.9679910245398,0.19223696488778055,10.0,1.0,83.06310873792563
29,375.97701512786506,0.19278097895261845,10.0,1.0,83.06553155720349
29,375.9860392311903,0.19332499301745637,10.0,1.0,83.06795437648134
29,375.9950633345156,0.19386900708229426,10.0,1.0,83.07037719575919
29,376.00408743784084,0.19441302114713216,10.0,1.0,83.07280001503705
29,376.0131115411661,0.19495703521197008,10.0,1.0,83.0752228343149
29,376.02213564449136,0.19550104927680798,10.0,1.0,83.07764565359275
29,376.0311597478166,0.1960450633416459,10.0,1.0,83.08006847287061
29,376.0401838511419,0.1965890774064838,10.0,1.0,83.08249129214846
29,376.04920795446714,0.1971330914713217,10.0,1.0,83.08491411142631
29,376.0582320577924,0.1976771055361596,10.0,1.0,83.08733693070417
29,376.06725616111765,0.1982211196009975,10.0,1.0,83.08975974998202
29,376.0762802644429,0.19876513366583543,10.0,1.0,83.09218256925988
29,376.0853043677682,0.19930914773067332,10.0,1.0,83.09460538853773
29,376.09432847109343,0.1998531617955112,10.0,1.0,83.0970282078156
29,376.1033525744187,0.20039717586034914,10.0,1.0,83.09945102709347
29,376.11237667774395,0.20094118992518703,10.0,1.0,83.10187384637132
29,376.1214007810692,0.20148520399002495,10.0,1.0,83.10429666564919
29,376.1304248843944,0.20202921805486285,10.0,1.0,83.10671948492704
29,376.1394489877197,0.20257323211970074,10.0,1.0,83.1091423042049
29,376.1484730910449,0.20311724618453866,10.0,1.0,83.11156512348276
29,376.15749719437014,0.20366126024937656,10.0,1.0,83.11398794276062
29,376.16652129769534,0.20420527431421445,10.0,1.0,83.11641076203848
29,376.1755454010206,0.20474928837905237,10.0,1.0,83.11883358131634
29,376.1813217,0.20509751,10.0,1.0,83.12038442
29,376.1848348042848,0.20529330244389027,10.0,1.0,83.12069173089638
30,399.689293,0.00022427,10.0,1.0,0.2756779
30,399.6807537,0.00039721,10.0,1.0,0.28980559
30,399.671541950573,0.0007434307231920199,10.0,1.0,0.29445998855861333
30,399.6692703,0.00082881,10.0,1.0,0.29560778
30,399.66301078189935,0.00128686144638404,10.0,1.0,0.4696295639294562
30,399.6566305,0.00175375,10.0,1.0,0.64700872
30,399.6561401350074,0.00183029216957606,10.0,1.0,0.7454088438438644
30,399.65265866323756,0.00237372289276808,10.0,1.0,1.444025707708937
30,399.6491771914678,0.0029171536159601,10.0,1.0,2.1426425715740094
30,399.645695719698,0.00346058433915212,10.0,1.0,2.841259435439082
30,399.6454942,0.00349204,10.0,1.0,2.88169781
30,399.64423410146355,0.00400401506234414,10.0,1.0,4.008759854034061
30,399.6428965826871,0.004547445785536159,10.0,1.0,5.205068398570178
30,399.6415590639107,0.00509087650872818,10.0,1.0,6.401376943106296
30,399.64022154513424,0.005634307231920199,10.0,1.0,7.597685487642413
30,399.63888402635786,0.006177737955112219,10.0,1.0,8.793994032178531
30,399.6383312,0.00640235,10.0,1.0,9.28845505
30,399.63821310665406,0.00672116867830424,10.0,1.0,10.089617095830832
30,399.6380118149584,0.007264599401496259,10.0,1.0,11.455208573330088
30,399.6378105232628,0.007808030124688279,10.0,1.0,12.820800050829346
30,399.6376092315671,0.0083514608478803,10.0,1.0,14.186391528328608
30,399.6374079398715,0.00889489157107232,10.0,1.0,15.551983005827864
30,399.63720664817583,0.00943832229426434,10.0,1.0,16.917574483327122
30,399.6370053564802,0.00998175301745636,10.0,1.0,18.283165960826384
30,399.6368040647845,0.01052518374064838,10.0,1.0,19.64875743832564
30,399.6367026,0.01079911,10.0,1.0,20.33710896
30,399.6369129054754,0.0110686144638404,10.0,1.0,20.926630770963936
30,399.6373369669362,0.01161204518703242,10.0,1.0,22.11534675549517
30,399.63776102839694,0.01215547591022444,10.0,1.0,23.304062740026403
30,399.6381850898577,0.01269890663341646,10.0,1.0,24.492778724557635
30,399.63860915131846,0.01324233735660848,10.0,1.0,25.68149470908887
30,399.6390332127792,0.0137857680798005,10.0,1.0,26.870210693620102
30,399.63945727424,0.01432919880299252,10.0,1.0,28.058926678151334
30,399.63988133570075,0.014872629526184539,10.0,1.0,29.247642662682566
30,399.6403053971615,0.01541606024937656,10.0,1.0,30.4363586472138
30,399.6407294586223,0.015959490972568578,10.0,1.0,31.62507463174503
30,399.64115352008304,0.0165029216957606,10.0,1.0,32.813790616276265
30,399.641438,0.01686748,10.0,1.0,33.61123593
30,399.641714727857,0.017046352418952616,10.0,1.0,33.89665563822375
30,399.642555452326,0.017589783142144638,10.0,1.0,34.763786744078445
30,399.643396176795,0.01813321386533666,10.0,1.0,35.63091784993314
30,399.64423690126404,0.018676644588528676,10.0,1.0,36.49804895578783
30,399.64507762573305,0.019220075311720698,10.0,1.0,37.365180061642526
30,399.64591835020207,0.01976350603491272,10.0,1.0,38.23231116749722
30,399.6467590746711,0.020306936758104736,10.0,1.0,39.09944227335191
30,399.64759979914015,0.020850367481296758,10.0,1.0,39.96657337920661
30,399.64844052360917,0.02139379820448878,10.0,1.0,40.833704485061304
30,399.64928124807824,0.021937228927680796,10.0,1.0,41.70083559091599
30,399.65012197254725,0.022480659650872818,10.0,1.0,42.56796669677069
30,399.6509626970163,0.02302409037406484,10.0,1.0,43.435097802625386
30,399.65180342148534,0.023567521097256856,10.0,1.0,44.302228908480075
30,399.6526441459544,0.024110951820448877,10.0,1.0,45.16936001433477
30,399.6534342,0.02462163,10.0,1.0,45.98422917
30,399.65350742431536,0.0246543825436409,10.0,1.0,46.01846219744739
30,399.6547223633169,0.025197813266832916,10.0,1.0,46.586457131421284
30,399.6559373023185,0.025741243990024937,10.0,1.0,47.154452065395176
30,399.65715224132003,0.02628467471321696,10.0,1.0,47.72244699936907
30,399.65836718032153,0.026828105436408976,10.0,1.0,48.29044193334296
30,399.6595821193231,0.027371536159600997,10.0,1.0,48.858436867316854
30,399.6607970583246,0.027914966882793015,10.0,1.0,49.42643180129075
30,399.66201199732615,0.028458397605985036,10.0,1.0,49.99442673526464
30,399.66322693632765,0.029001828329177057,10.0,1.0,50.56242166923853
30,399.6644418753292,0.029545259052369075,10.0,1.0,51.13041660321242
30,399.6656568143307,0.030088689775561096,10.0,1.0,51.69841153718631
30,399.66687175333226,0.030632120498753117,10.0,1.0,52.2664064711602
30,399.66808669233376,0.031175551221945135,10.0,1.0,52.834401405134095
30,399.6693016313353,0.031718981945137156,10.0,1.0,53.40239633910799
30,399.6705165703368,0.032262412668329174,10.0,1.0,53.97039127308187
