Repository: gkronber/Empirical-Constitutive-Models-SymReg-RSPA

`AA6080.csv` contains data from Kronberger G, Kabliman E, Kronsteiner J, Kommenda M.: _Extending a physics-based constitutive model using genetic programming._ Applications in Engineering Science 9, 100080, 2022 (https://doi.org/10.1016/j.apples.2021.100080).

This is an extended dataset compared to `../2019/AA6082_all_temps_combined.csv` which contains stress-strain measurements for phip in (0.001, 0.01, 0.1, 0.316, 1, 3.16, 10) and temperature in (200, 225, 250, 275, 300, 325, 375, 400, 425, 450, 475, 500). 

We have have however only used measurements with temperature >= 350°C and for phip (0.001, 0.1, 0.1, 1, 10) in this paper.

File: data/2021/AA6082_interpolated_gt350_tomax_cv.csv (part 21 of 23)
group,temp,phi,phip,log10_epsp,kf
30,399.6717315093384,0.0328058433915212,10.0,1.0,54.53838620705577
30,399.67294644833987,0.033349274114713216,10.0,1.0,55.10638114102966
30,399.6741613873414,0.033892704837905234,10.0,1.0,55.67437607500355
30,399.6742354,0.03392581,10.0,1.0,55.70897766
30,399.675753694501,0.03443613556109726,10.0,1.0,56.0386241862951
30,399.67737048178657,0.034979566284289276,10.0,1.0,56.38965510427834
30,399.6789872690722,0.035522997007481294,10.0,1.0,56.74068602226158
30,399.68060405635777,0.03606642773067332,10.0,1.0,57.09171694024482
30,399.6822208436434,0.036609858453865336,10.0,1.0,57.44274785822806
30,399.68383763092896,0.037153289177057354,10.0,1.0,57.7937787762113
30,399.6854544182146,0.03769671990024938,10.0,1.0,58.14480969419454
30,399.68707120550016,0.038240150623441396,10.0,1.0,58.49584061217778
30,399.6886879927858,0.038783581346633414,10.0,1.0,58.84687153016102
30,399.69030478007136,0.03932701206982544,10.0,1.0,59.19790244814426
30,399.691921567357,0.039870442793017456,10.0,1.0,59.54893336612751
30,399.69353835464256,0.040413873516209474,10.0,1.0,59.899964284110744
30,399.6951551419282,0.0409573042394015,10.0,1.0,60.25099520209399
30,399.69677192921375,0.041500734962593516,10.0,1.0,60.602026120077234
30,399.6983887164994,0.042044165685785534,10.0,1.0,60.95305703806047
30,399.70000550378495,0.04258759640897756,10.0,1.0,61.304087956043716
30,399.7016222910706,0.043131027132169576,10.0,1.0,61.65511887402696
30,399.70323907835615,0.043674457855361594,10.0,1.0,62.006149792010206
30,399.7048558656418,0.04421788857855362,10.0,1.0,62.35718070999345
30,399.7058579,0.04455469,10.0,1.0,62.57473873
30,399.7066384984461,0.044761319301745636,10.0,1.0,62.65552394874721
30,399.70869145596237,0.045304750024937654,10.0,1.0,62.8679873771
30,399.7107444134786,0.04584818074812968,10.0,1.0,63.0804508054528
30,399.71279737099485,0.046391611471321696,10.0,1.0,63.29291423380559
30,399.7148503285111,0.046935042194513714,10.0,1.0,63.50537766215838
30,399.71690328602733,0.04747847291770574,10.0,1.0,63.71784109051118
30,399.7189562435436,0.048021903640897756,10.0,1.0,63.93030451886397
30,399.7210092010598,0.048565334364089774,10.0,1.0,64.14276794721677
30,399.72306215857606,0.0491087650872818,10.0,1.0,64.35523137556956
30,399.7251151160923,0.049652195810473816,10.0,1.0,64.56769480392235
30,399.72716807360854,0.050195626533665834,10.0,1.0,64.78015823227514
30,399.7292210311248,0.05073905725685786,10.0,1.0,64.99262166062793
30,399.731273988641,0.051282487980049876,10.0,1.0,65.20508508898072
30,399.73332694615726,0.051825918703241894,10.0,1.0,65.41754851733351
30,399.7353799036735,0.05236934942643392,10.0,1.0,65.6300119456863
30,399.7374328611898,0.052912780149625936,10.0,1.0,65.8424753740391
30,399.73948581870604,0.053456210872817954,10.0,1.0,66.05493880239189
30,399.74153877622234,0.05399964159600997,10.0,1.0,66.2674022307447
30,399.7435917337386,0.054543072319201996,10.0,1.0,66.4798656590975
30,399.7456446912549,0.055086503042394014,10.0,1.0,66.69232908745029
30,399.7476976487711,0.05562993376558603,10.0,1.0,66.90479251580308
30,399.7497506062874,0.056173364488778056,10.0,1.0,67.11725594415589
30,399.750053,0.05625341,10.0,1.0,67.14855109
30,399.7521822558168,0.056716795211970074,10.0,1.0,67.25791031827004
30,399.7546793208904,0.05726022593516209,10.0,1.0,67.38616034216234
30,399.75717638596393,0.057803656658354116,10.0,1.0,67.51441036605465
30,399.7596734510375,0.058347087381546134,10.0,1.0,67.64266038994695
30,399.76217051611104,0.05889051810473815,10.0,1.0,67.77091041383926
30,399.7646675811846,0.059433948827930176,10.0,1.0,67.89916043773157
30,399.76716464625815,0.059977379551122194,10.0,1.0,68.02741046162387
30,399.7696617113317,0.06052081027431421,10.0,1.0,68.15566048551618
30,399.77215877640526,0.061064240997506236,10.0,1.0,68.28391050940849
30,399.7746558414788,0.061607671720698254,10.0,1.0,68.41216053330079
30,399.7771529065524,0.06215110244389027,10.0,1.0,68.5404105571931
30,399.77964997162593,0.0626945331670823,10.0,1.0,68.66866058108542
30,399.7821470366995,0.06323796389027432,10.0,1.0,68.79691060497773
30,399.7846441017731,0.06378139461346634,10.0,1.0,68.92516062887003
30,399.78714116684665,0.06432482533665836,10.0,1.0,69.05341065276234
30,399.78963823192026,0.06486825605985039,10.0,1.0,69.18166067665466
30,399.7921352969938,0.0654116867830424,10.0,1.0,69.30991070054698
30,399.79463236206743,0.06595511750623442,10.0,1.0,69.43816072443929
30,399.797129427141,0.06649854822942644,10.0,1.0,69.5664107483316
30,399.7996264922146,0.06704197895261846,10.0,1.0,69.69466077222391
30,399.80212355728816,0.06758540967581048,10.0,1.0,69.82291079611623
30,399.80462062236177,0.06812884039900251,10.0,1.0,69.95116082000855
30,399.8071176874353,0.06867227112219453,10.0,1.0,70.07941084390086
30,399.8075923,0.06877556,10.0,1.0,70.10378709
30,399.8099539068472,0.06921570184538654,10.0,1.0,70.16648707171824
30,399.81286971621716,0.06975913256857856,10.0,1.0,70.24390097082012
30,399.8157855255871,0.07030256329177058,10.0,1.0,70.321314869922
30,399.81870133495704,0.0708459940149626,10.0,1.0,70.39872876902389
30,399.821617144327,0.07138942473815461,10.0,1.0,70.47614266812577
30,399.8245329536969,0.07193285546134665,10.0,1.0,70.55355656722766
30,399.82744876306685,0.07247628618453866,10.0,1.0,70.63097046632954
30,399.8303645724368,0.07301971690773068,10.0,1.0,70.70838436543143
30,399.83328038180673,0.0735631476309227,10.0,1.0,70.78579826453331
30,399.83619619117667,0.07410657835411472,10.0,1.0,70.8632121636352
30,399.8391120005466,0.07465000907730673,10.0,1.0,70.94062606273708
30,399.8420278099166,0.07519343980049877,10.0,1.0,71.01803996183897
30,399.84494361928654,0.07573687052369078,10.0,1.0,71.09545386094085
30,399.84785942865653,0.0762803012468828,10.0,1.0,71.17286776004273
30,399.8507752380265,0.07682373197007482,10.0,1.0,71.25028165914462
30,399.85369104739647,0.07736716269326684,10.0,1.0,71.3276955582465
30,399.8566068567664,0.07791059341645885,10.0,1.0,71.40510945734839
30,399.8595226661364,0.07845402413965089,10.0,1.0,71.48252335645027
30,399.86243847550634,0.0789974548628429,10.0,1.0,71.55993725555216
30,399.86535428487633,0.07954088558603492,10.0,1.0,71.63735115465404
30,399.86827009424627,0.08008431630922694,10.0,1.0,71.71476505375593
30,399.87118590361627,0.08062774703241896,10.0,1.0,71.79217895285781
30,399.8741017129862,0.08117117775561097,10.0,1.0,71.86959285195971
30,399.8770175223562,0.081714608478803,10.0,1.0,71.94700675106161
30,399.8780159,0.08190068,10.0,1.0,71.97351339
30,399.88017833714315,0.08225803920199502,10.0,1.0,72.00491143489495
30,399.88346672253806,0.08280146992518704,10.0,1.0,72.05265796597301
30,399.88675510793297,0.08334490064837906,10.0,1.0,72.10040449705107
30,399.8900434933279,0.08388833137157108,10.0,1.0,72.14815102812913
30,399.8933318787228,0.0844317620947631,10.0,1.0,72.1958975592072
30,399.8966202641177,0.08497519281795513,10.0,1.0,72.24364409028526
30,399.8999086495126,0.08551862354114714,10.0,1.0,72.29139062136332
30,399.9031970349075,0.08606205426433916,10.0,1.0,72.33913715244138
30,399.90648542030243,0.08660548498753118,10.0,1.0,72.38688368351944
30,399.90977380569734,0.0871489157107232,10.0,1.0,72.4346302145975
30,399.91306219109225,0.08769234643391521,10.0,1.0,72.48237674567557
30,399.91635057648716,0.08823577715710725,10.0,1.0,72.53012327675363
30,399.9196389618821,0.08877920788029926,10.0,1.0,72.57786980783169
30,399.922927347277,0.08932263860349128,10.0,1.0,72.62561633890974
30,399.9262157326719,0.0898660693266833,10.0,1.0,72.6733628699878
30,399.9295041180668,0.09040950004987532,10.0,1.0,72.72110940106585
30,399.9327925034617,0.09095293077306733,10.0,1.0,72.76885593214391
30,399.9360808888566,0.09149636149625937,10.0,1.0,72.81660246322197
30,399.93936927425153,0.09203979221945138,10.0,1.0,72.86434899430002
30,399.9426576596464,0.0925832229426434,10.0,1.0,72.91209552537806
30,399.9459460450413,0.09312665366583542,10.0,1.0,72.95984205645613
30,399.94923443043615,0.09367008438902744,10.0,1.0,73.00758858753417
30,399.95252281583106,0.09421351511221945,10.0,1.0,73.05533511861223
30,399.9558112012259,0.09475694583541149,10.0,1.0,73.1030816496903
30,399.9590995866208,0.0953003765586035,10.0,1.0,73.15082818076834
30,399.9599409,0.09543941,10.0,1.0,73.16304384
30,399.9626341217652,0.09584380728179552,10.0,1.0,73.18590992114216
30,399.96625328420134,0.09638723800498754,10.0,1.0,73.2166374546124
30,399.9698724466375,0.09693066872817956,10.0,1.0,73.24736498808264
30,399.9734916090737,0.09747409945137157,10.0,1.0,73.27809252155288
30,399.97711077150984,0.0980175301745636,10.0,1.0,73.30882005502312
30,399.980729933946,0.09856096089775562,10.0,1.0,73.33954758849336
30,399.9843490963822,0.09910439162094764,10.0,1.0,73.3702751219636
30,399.98796825881834,0.09964782234413966,10.0,1.0,73.40100265543384
30,399.9915874212545,0.10019125306733168,10.0,1.0,73.43173018890408
30,399.9952065836907,0.1007346837905237,10.0,1.0,73.46245772237432
30,399.99882574612684,0.10127811451371573,10.0,1.0,73.49318525584457
30,400.002444908563,0.10182154523690774,10.0,1.0,73.5239127893148
30,400.0060640709992,0.10236497596009976,10.0,1.0,73.55464032278505
30,400.00968323343534,0.10290840668329178,10.0,1.0,73.58536785625529
30,400.0133023958715,0.1034518374064838,10.0,1.0,73.61609538972553
30,400.0169215583077,0.10399526812967581,10.0,1.0,73.64682292319577
30,400.02054072074384,0.10453869885286785,10.0,1.0,73.67755045666601
30,400.02415988318,0.10508212957605986,10.0,1.0,73.70827799013625
30,400.02777904561617,0.10562556029925188,10.0,1.0,73.7390055236065
30,400.03139820805234,0.1061689910224439,10.0,1.0,73.76973305707673
30,400.0350173704885,0.10671242174563592,10.0,1.0,73.80046059054699
30,400.03863653292467,0.10725585246882793,10.0,1.0,73.83118812401723
30,400.04225569536084,0.10779928319201995,10.0,1.0,73.86191565748749
30,400.045874857797,0.10834271391521198,10.0,1.0,73.89264319095773
30,400.04949402023317,0.108886144638404,10.0,1.0,73.92337072442798
30,400.0517929,0.10923133,10.0,1.0,73.94288875
30,400.053231268817,0.10942957536159602,10.0,1.0,73.95010957031472
30,400.05717412932154,0.10997300608478804,10.0,1.0,73.96990330255684
30,400.0611169898261,0.11051643680798005,10.0,1.0,73.98969703479897
30,400.0650598503306,0.11105986753117207,10.0,1.0,74.00949076704109
30,400.06900271083515,0.1116032982543641,10.0,1.0,74.02928449928321
30,400.0729455713397,0.11214672897755612,10.0,1.0,74.04907823152533
30,400.0768884318442,0.11269015970074814,10.0,1.0,74.06887196376745
30,400.08083129234876,0.11323359042394016,10.0,1.0,74.08866569600957
30,400.0847741528533,0.11377702114713217,10.0,1.0,74.10845942825169
30,400.08871701335784,0.11432045187032419,10.0,1.0,74.12825316049381
30,400.0926598738624,0.11486388259351622,10.0,1.0,74.14804689273593
30,400.0966027343669,0.11540731331670824,10.0,1.0,74.16784062497806
30,400.10054559487145,0.11595074403990026,10.0,1.0,74.18763435722018
30,400.104488455376,0.11649417476309228,10.0,1.0,74.2074280894623
30,400.1084313158805,0.1170376054862843,10.0,1.0,74.22722182170442
30,400.11237417638506,0.11758103620947631,10.0,1.0,74.24701555394654
30,400.1163170368896,0.11812446693266834,10.0,1.0,74.26680928618866
30,400.12025989739413,0.11866789765586036,10.0,1.0,74.28660301843078
30,400.1242027578987,0.11921132837905238,10.0,1.0,74.3063967506729
30,400.12814561840315,0.1197547591022444,10.0,1.0,74.32619048291502
30,400.1320884789077,0.12029818982543641,10.0,1.0,74.34598421515715
30,400.13603133941217,0.12084162054862843,10.0,1.0,74.36577794739927
30,400.1399741999167,0.12138505127182046,10.0,1.0,74.38557167964139
30,400.1439170604212,0.12192848199501248,10.0,1.0,74.4053654118835
30,400.1478599209257,0.1224719127182045,10.0,1.0,74.42515914412562
30,400.1518027814302,0.12301534344139652,10.0,1.0,74.44495287636772
30,400.1527147,0.12314103,10.0,1.0,74.44953084
30,400.1560340349071,0.12355877416458853,10.0,1.0,74.45878425139482
30,400.1603520570891,0.12410220488778055,10.0,1.0,74.47082173383635
30,400.1646700792711,0.12464563561097258,10.0,1.0,74.48285921627787
30,400.16898810145307,0.1251890663341646,10.0,1.0,74.4948966987194
30,400.1733061236351,0.12573249705735662,10.0,1.0,74.50693418116093
30,400.17762414581705,0.12627592778054864,10.0,1.0,74.51897166360246
30,400.18194216799907,0.12681935850374065,10.0,1.0,74.53100914604398
30,400.18626019018103,0.12736278922693267,10.0,1.0,74.54304662848551
30,400.19057821236305,0.1279062199501247,10.0,1.0,74.55508411092704
30,400.194896234545,0.1284496506733167,10.0,1.0,74.56712159336857
30,400.19921425672703,0.12899308139650872,10.0,1.0,74.5791590758101
30,400.203532278909,0.12953651211970077,10.0,1.0,74.59119655825162
30,400.207850301091,0.1300799428428928,10.0,1.0,74.60323404069315
30,400.212168323273,0.1306233735660848,10.0,1.0,74.61527152313468
30,400.216486345455,0.13116680428927682,10.0,1.0,74.62730900557621
30,400.22080436763696,0.13171023501246884,10.0,1.0,74.63934648801772
30,400.225122389819,0.13225366573566086,10.0,1.0,74.65138397045925
30,400.22944041200094,0.13279709645885288,10.0,1.0,74.66342145290076
30,400.23375843418296,0.1333405271820449,10.0,1.0,74.67545893534229
30,400.2380764563649,0.1338839579052369,10.0,1.0,74.6874964177838
30,400.24239447854694,0.13442738862842893,10.0,1.0,74.69953390022533
30,400.2467125007289,0.13497081935162095,10.0,1.0,74.71157138266685
30,400.2510305229109,0.13551425007481296,10.0,1.0,74.72360886510837
30,400.2553485450929,0.136057680798005,10.0,1.0,74.7356463475499
30,400.2596665672749,0.13660111152119703,10.0,1.0,74.74768382999142
30,400.2632936,0.13705758,10.0,1.0,74.75779502
30,400.2640628790728,0.13714454224438904,10.0,1.0,74.75887326766434
30,400.26887013635803,0.13768797296758106,10.0,1.0,74.76561128267448
30,400.27367739364325,0.13823140369077308,10.0,1.0,74.77234929768463
30,400.2784846509285,0.1387748344139651,10.0,1.0,74.77908731269477
30,400.2832919082137,0.13931826513715712,10.0,1.0,74.78582532770491
30,400.2880991654989,0.13986169586034913,10.0,1.0,74.79256334271506
30,400.29290642278414,0.14040512658354115,10.0,1.0,74.7993013577252
30,400.2977136800694,0.14094855730673317,10.0,1.0,74.80603937273534
30,400.30252093735464,0.1414919880299252,10.0,1.0,74.81277738774548
30,400.3073281946399,0.1420354187531172,10.0,1.0,74.81951540275563
30,400.31213545192514,0.14257884947630922,10.0,1.0,74.82625341776577
30,400.3169427092104,0.14312228019950127,10.0,1.0,74.83299143277591
30,400.32174996649564,0.14366571092269328,10.0,1.0,74.83972944778606
30,400.3265572237809,0.1442091416458853,10.0,1.0,74.8464674627962
30,400.33136448106615,0.14475257236907732,10.0,1.0,74.85320547780634
30,400.3361717383514,0.14529600309226934,10.0,1.0,74.85994349281648
30,400.34097899563665,0.14583943381546136,10.0,1.0,74.86668150782663
30,400.3457862529219,0.14638286453865337,10.0,1.0,74.87341952283677
30,400.35059351020715,0.1469262952618454,10.0,1.0,74.88015753784691
30,400.3554007674924,0.1474697259850374,10.0,1.0,74.88689555285704
30,400.36020802477765,0.14801315670822943,10.0,1.0,74.89363356786718
30,400.3650152820629,0.14855658743142144,10.0,1.0,74.90037158287731
30,400.36982253934815,0.14910001815461346,10.0,1.0,74.90710959788746
30,400.3746297966334,0.1496434488778055,10.0,1.0,74.91384761289758
30,400.37943705391865,0.15018687960099752,10.0,1.0,74.92058562790773
30,400.38424431120393,0.15073031032418954,10.0,1.0,74.92732364291786
30,400.3857332,0.15089862,10.0,1.0,74.92941052
30,400.3894959248302,0.15127374104738156,10.0,1.0,74.93201158329494
30,400.3949469126911,0.15181717177057358,10.0,1.0,74.93577969419488
30,400.40039790055204,0.1523606024937656,10.0,1.0,74.93954780509482
30,400.40584888841295,0.1529040332169576,10.0,1.0,74.94331591599476
30,400.41129987627386,0.15344746394014963,10.0,1.0,74.9470840268947
30,400.41675086413477,0.15399089466334165,10.0,1.0,74.95085213779464
30,400.4222018519957,0.15453432538653367,10.0,1.0,74.95462024869458
30,400.4276528398566,0.15507775610972568,10.0,1.0,74.95838835959452
30,400.4331038277175,0.1556211868329177,10.0,1.0,74.96215647049446
30,400.4385548155784,0.15616461755610975,10.0,1.0,74.9659245813944
30,400.4440058034393,0.15670804827930176,10.0,1.0,74.96969269229434
30,400.44945679130024,0.15725147900249378,10.0,1.0,74.97346080319429
30,400.45490777916115,0.1577949097256858,10.0,1.0,74.97722891409423
30,400.46035876702206,0.15833834044887782,10.0,1.0,74.98099702499417
30,400.46580975488297,0.15888177117206984,10.0,1.0,74.98476513589411
30,400.4712607427439,0.15942520189526185,10.0,1.0,74.98853324679405
30,400.4767117306048,0.15996863261845387,10.0,1.0,74.99230135769399
30,400.4821627184657,0.1605120633416459,10.0,1.0,74.99606946859393
30,400.4876137063266,0.1610554940648379,10.0,1.0,74.99983757949387
30,400.49306469418747,0.16159892478802992,10.0,1.0,75.00360569039381
30,400.4985156820484,0.16214235551122194,10.0,1.0,75.00737380129375
30,400.50396666990923,0.162685786234414,10.0,1.0,75.0111419121937
30,400.50941765777014,0.163229216957606,10.0,1.0,75.01491002309363
30,400.514868645631,0.16377264768079802,10.0,1.0,75.01867813399357
30,400.5203196334919,0.16431607840399004,10.0,1.0,75.02244624489352
30,400.5233099,0.16461419,10.0,1.0,75.02451333
30,400.5261304843557,0.16485950912718206,10.0,1.0,75.02569453138474
30,400.5323786404365,0.16540293985037408,10.0,1.0,75.02831112769387
30,400.5386267965173,0.1659463705735661,10.0,1.0,75.03092772400299
30,400.5448749525981,0.1664898012967581,10.0,1.0,75.03354432031212
30,400.5511231086789,0.16703323201995013,10.0,1.0,75.03616091662124
30,400.5573712647597,0.16757666274314215,10.0,1.0,75.03877751293037
30,400.5636194208405,0.16812009346633416,10.0,1.0,75.04139410923949
30,400.5698675769213,0.16866352418952618,10.0,1.0,75.04401070554862
30,400.5761157330021,0.16920695491271823,10.0,1.0,75.04662730185774
30,400.5823638890829,0.16975038563591024,10.0,1.0,75.04924389816686
30,400.5886120451637,0.17029381635910226,10.0,1.0,75.05186049447599
30,400.5948602012445,0.17083724708229428,10.0,1.0,75.05447709078511
30,400.6011083573253,0.1713806778054863,10.0,1.0,75.05709368709424
30,400.6073565134061,0.17192410852867832,10.0,1.0,75.05971028340336
30,400.6136046694869,0.17246753925187033,10.0,1.0,75.0623268797125
30,400.6198528255677,0.17301096997506235,10.0,1.0,75.06494347602163
30,400.6261009816485,0.17355440069825437,10.0,1.0,75.06756007233076
30,400.6323491377293,0.1740978314214464,10.0,1.0,75.07017666863989
30,400.6385972938101,0.1746412621446384,10.0,1.0,75.07279326494903
30,400.6448454498909,0.17518469286783042,10.0,1.0,75.07540986125815
30,400.6510936059717,0.17572812359102244,10.0,1.0,75.07802645756729
30,400.6573417620525,0.17627155431421448,10.0,1.0,75.08064305387641
30,400.6635899181333,0.1768149850374065,10.0,1.0,75.08325965018555
30,400.6698380742141,0.17735841576059852,10.0,1.0,75.08587624649468
30,400.67608623029486,0.17790184648379054,10.0,1.0,75.08849284280382
30,400.6793409,0.17818492,10.0,1.0,75.08985583
30,400.68276860034763,0.17844527720698256,10.0,1.0,75.09085853022931
30,400.68992306977975,0.17898870793017457,10.0,1.0,75.09295141683334
30,400.6970775392119,0.1795321386533666,10.0,1.0,75.09504430343738
30,400.704232008644,0.1800755693765586,10.0,1.0,75.09713719004141
30,400.7113864780761,0.18061900009975063,10.0,1.0,75.09923007664544
30,400.71854094750825,0.18116243082294264,10.0,1.0,75.10132296324946
30,400.72569541694037,0.18170586154613466,10.0,1.0,75.10341584985349
30,400.7328498863725,0.18224929226932668,10.0,1.0,75.10550873645751
30,400.7400043558046,0.18279272299251872,10.0,1.0,75.10760162306154
30,400.74715882523674,0.18333615371571074,10.0,1.0,75.10969450966556
30,400.75431329466886,0.18387958443890276,10.0,1.0,75.11178739626959
30,400.761467764101,0.18442301516209478,10.0,1.0,75.11388028287361
30,400.7686222335331,0.1849664458852868,10.0,1.0,75.11597316947764
30,400.77577670296523,0.1855098766084788,10.0,1.0,75.11806605608166
30,400.7829311723973,0.18605330733167083,10.0,1.0,75.12015894268569
30,400.7900856418294,0.18659673805486285,10.0,1.0,75.12225182928971
30,400.7972401112615,0.18714016877805487,10.0,1.0,75.12434471589374
30,400.8043945806936,0.18768359950124688,10.0,1.0,75.12643760249776
30,400.8115490501257,0.1882270302244389,10.0,1.0,75.12853048910179
30,400.8187035195578,0.18877046094763092,10.0,1.0,75.13062337570581
30,400.82585798898987,0.18931389167082296,10.0,1.0,75.13271626230984
30,400.833012458422,0.18985732239401498,10.0,1.0,75.13480914891386
30,400.84016692785406,0.190400753117207,10.0,1.0,75.13690203551789
30,400.8473213972862,0.19094418384039902,10.0,1.0,75.13899492212191
30,400.85447586671825,0.19148761456359104,10.0,1.0,75.14108780872594
30,400.8561407,0.19161407,10.0,1.0,75.14157482
30,400.86235484602076,0.19203104528678305,10.0,1.0,75.14272638473106
30,400.87045354628697,0.19257447600997507,10.0,1.0,75.14422718267866
30,400.87855224655317,0.1931179067331671,10.0,1.0,75.14572798062626
30,400.8866509468194,0.1936613374563591,10.0,1.0,75.14722877857386
30,400.8947496470856,0.19420476817955112,10.0,1.0,75.14872957652146
30,400.9028483473518,0.19474819890274314,10.0,1.0,75.15023037446906
30,400.910947047618,0.19529162962593516,10.0,1.0,75.15173117241666
30,400.9190457478842,0.1958350603491272,10.0,1.0,75.15323197036426
30,400.9271444481504,0.19637849107231922,10.0,1.0,75.15473276831186
30,400.9352431484166,0.19692192179551124,10.0,1.0,75.15623356625946
30,400.9433418486828,0.19746535251870326,10.0,1.0,75.15773436420706
30,400.951440548949,0.19800878324189528,10.0,1.0,75.15923516215466
30,400.95953924921525,0.1985522139650873,10.0,1.0,75.16073596010226
30,400.96763794948146,0.1990956446882793,10.0,1.0,75.16223675804986
30,400.9757366497477,0.19963907541147133,10.0,1.0,75.16373755599746
30,400.9838353500139,0.20018250613466335,10.0,1.0,75.16523835394506
30,400.9919340502802,0.20072593685785536,10.0,1.0,75.16673915189266
30,401.0000327505464,0.20126936758104738,10.0,1.0,75.16823994984026
30,401.00813145081264,0.2018127983042394,10.0,1.0,75.16974074778784
30,401.01623015107884,0.20235622902743144,10.0,1.0,75.17124154573544
30,401.0243288513451,0.20289965975062346,10.0,1.0,75.17274234368303
30,401.0324275516113,0.20344309047381548,10.0,1.0,75.17424314163063
30,401.04052625187757,0.2039865211970075,10.0,1.0,75.17574393957821
30,401.04862495214377,0.20452995192019952,10.0,1.0,75.17724473752581
30,401.0544001,0.20491747,10.0,1.0,75.17831495
30,401.0569846970815,0.20507338264339153,10.0,1.0,75.17851139727271
31,424.7525324,0.00032579,10.0,1.0,0.27327104
31,424.76128174678945,0.0007100052618453865,10.0,1.0,0.3035825037764522
31,424.7613003,0.00071082,10.0,1.0,0.30364678
31,424.76556752017933,0.0012200105236907731,10.0,1.0,0.42726167189252506
31,424.7684937,0.00156918,10.0,1.0,0.51202866
31,424.76911132999476,0.0017300157855361597,10.0,1.0,0.6662438682174239
31,424.77106981545336,0.002240021047381546,10.0,1.0,1.1552554857830033
31,424.77302830091196,0.0027500263092269327,10.0,1.0,1.6442671033485827
31,424.7748566,0.00322613,10.0,1.0,2.10077266
31,424.7749410057489,0.0032600315710723192,10.0,1.0,2.163949925279973
31,424.7762107810038,0.0037700368329177058,10.0,1.0,3.114370118286791
31,424.7774805562587,0.004280042094763092,10.0,1.0,4.064790311293608
31,424.7787503315136,0.004790047356608478,10.0,1.0,5.015210504300426
31,424.7800201067685,0.005300052618453865,10.0,1.0,5.965630697307244
31,424.7812898820235,0.0058100578802992514,10.0,1.0,6.916050890314063
31,424.7818868,0.00604981,10.0,1.0,7.3628409
31,424.7824462093348,0.006320063142144638,10.0,1.0,7.98442009788661
31,424.78350189254365,0.0068300684039900245,10.0,1.0,9.157426483899856
31,424.7845575757525,0.007340073665835411,10.0,1.0,10.330432869913102
31,424.78561325896135,0.007850078927680798,10.0,1.0,11.503439255926349
31,424.78666894217014,0.008360084189526185,10.0,1.0,12.676445641939594
31,424.787724625379,0.008870089451371571,10.0,1.0,13.84945202795284
31,424.7887803085878,0.009380094713216958,10.0,1.0,15.022458413966085
31,424.7898359917966,0.009890099975062345,10.0,1.0,16.19546479997933
31,424.7908217,0.0103663,10.0,1.0,17.29071952
31,424.7908852168599,0.010400105236907731,10.0,1.0,17.361391802819945
31,424.7918434687681,0.010910110498753118,10.0,1.0,18.427594539489885
31,424.79280172067627,0.011420115760598504,10.0,1.0,19.493797276159825
31,424.79375997258444,0.01193012102244389,10.0,1.0,20.560000012829764
31,424.7947182244926,0.012440126284289277,10.0,1.0,21.626202749499704
31,424.7956764764008,0.012950131546134664,10.0,1.0,22.692405486169644
31,424.79663472830896,0.01346013680798005,10.0,1.0,23.758608222839584
31,424.7975929802172,0.013970142069825437,10.0,1.0,24.82481095950952
31,424.79855123212536,0.014480147331670823,10.0,1.0,25.89101369617946
31,424.7995094840336,0.01499015259351621,10.0,1.0,26.9572164328494
31,424.80046773594177,0.015500157855361596,10.0,1.0,28.023419169519336
31,424.80142598785,0.01601016311720698,10.0,1.0,29.089621906189272
31,424.8021081,0.0163732,10.0,1.0,29.84857666
31,424.80236572007107,0.016520168379052368,10.0,1.0,30.07660283059567
31,424.80325970551644,0.017030173640897754,10.0,1.0,30.867892409973898
31,424.8041536909618,0.01754017890274314,10.0,1.0,31.659181989352124
31,424.8050476764072,0.018050184164588527,10.0,1.0,32.45047156873035
31,424.80594166185256,0.018560189426433914,10.0,1.0,33.24176114810858
31,424.80683564729793,0.0190701946882793,10.0,1.0,34.03305072748681
31,424.8077296327433,0.019580199950124687,10.0,1.0,34.82434030686504
31,424.8086236181887,0.020090205211970073,10.0,1.0,35.61562988624327
31,424.8095176036341,0.02060021047381546,10.0,1.0,36.4069194656215
31,424.8104115890795,0.021110215735660846,10.0,1.0,37.19820904499973
31,424.8113055745249,0.021620220997506233,10.0,1.0,37.98949862437795
31,424.8121995599703,0.02213022625935162,10.0,1.0,38.78078820375618
31,424.8130935454157,0.022640231521197006,10.0,1.0,39.572077783134404
31,424.8139875308611,0.023150236783042392,10.0,1.0,40.36336736251263
31,424.8148815163065,0.02366024204488778,10.0,1.0,41.154656941890856
31,424.8156429,0.0240946,10.0,1.0,41.82857729
31,424.8157721720626,0.024170247306733166,10.0,1.0,41.90540989160948
31,424.81664370913387,0.024680252568578552,10.0,1.0,42.423406272370606
31,424.8175152462051,0.02519025783042394,10.0,1.0,42.94140265313173
31,424.81838678327637,0.025700263092269325,10.0,1.0,43.45939903389286
31,424.8192583203476,0.02621026835411471,10.0,1.0,43.977395414653984
31,424.82012985741886,0.026720273615960098,10.0,1.0,44.4953917954151
31,424.8210013944901,0.027230278877805485,10.0,1.0,45.01338817617623
31,424.82187293156136,0.02774028413965087,10.0,1.0,45.531384556937354
31,424.8227444686326,0.028250289401496258,10.0,1.0,46.04938093769847
31,424.82361600570385,0.028760294663341644,10.0,1.0,46.56737731845959
31,424.8244875427751,0.02927029992518703,10.0,1.0,47.08537369922072
31,424.82535907984635,0.029780305187032417,10.0,1.0,47.60337007998184
31,424.82623061691766,0.030290310448877804,10.0,1.0,48.12136646074296
31,424.8271021539889,0.03080031571072319,10.0,1.0,48.63936284150408
31,424.8279736910602,0.03131032097256858,10.0,1.0,49.15735922226521
31,424.82884522813146,0.03182032623441396,10.0,1.0,49.675355603026325
31,424.82971676520276,0.03233033149625935,10.0,1.0,50.19335198378745
31,424.830588302274,0.032840336758104736,10.0,1.0,50.71134836454857
31,424.8314598393453,0.03335034201995012,10.0,1.0,51.229344745309696
31,424.831538,0.03339608,10.0,1.0,51.27579938
31,424.8323815411211,0.03386034728179551,10.0,1.0,51.5630682721312
31,424.83330818494716,0.034370352543640896,10.0,1.0,51.878637885360874
31,424.8342348287732,0.03488035780548628,10.0,1.0,52.19420749859056
31,424.8351614725993,0.03539036306733167,10.0,1.0,52.509777111820235
31,424.83608811642534,0.035900368329177056,10.0,1.0,52.82534672504992
31,424.8370147602514,0.03641037359102244,10.0,1.0,53.140916338279595
31,424.83794140407747,0.03692037885286783,10.0,1.0,53.45648595150928
31,424.83886804790353,0.037430384114713215,10.0,1.0,53.772055564738956
31,424.8397946917296,0.0379403893765586,10.0,1.0,54.08762517796864
31,424.84072133555566,0.03845039463840399,10.0,1.0,54.40319479119832
31,424.8416479793817,0.038960399900249375,10.0,1.0,54.718764404428
31,424.8425746232078,0.03947040516209476,10.0,1.0,55.03433401765768
31,424.84350126703384,0.03998041042394015,10.0,1.0,55.34990363088736
31,424.8444279108599,0.040490415685785534,10.0,1.0,55.66547324411704
31,424.84535455468597,0.04100042094763092,10.0,1.0,55.98104285734672
31,424.84628119851203,0.04151042620947631,10.0,1.0,56.2966124705764
31,424.8472078423381,0.042020431471321694,10.0,1.0,56.61218208380608
31,424.84813448616416,0.04253043673316708,10.0,1.0,56.92775169703576
31,424.8490611299902,0.04304044199501247,10.0,1.0,57.24332131026544
31,424.8499877738163,0.043550447256857854,10.0,1.0,57.55889092349512
31,424.8508806,0.04404184,10.0,1.0,57.8629439
31,424.8509204759129,0.04406045251870324,10.0,1.0,57.86971834103698
31,424.8520131235945,0.04457045778054863,10.0,1.0,58.0553461236067
31,424.85310577127603,0.04508046304239401,10.0,1.0,58.240973906176414
31,424.85419841895765,0.0455904683042394,10.0,1.0,58.42660168874613
31,424.8552910666392,0.046100473566084786,10.0,1.0,58.61222947131585
31,424.8563837143208,0.04661047882793017,10.0,1.0,58.79785725388557
31,424.8574763620024,0.04712048408977556,10.0,1.0,58.983485036455285
31,424.858569009684,0.047630489351620946,10.0,1.0,59.169112819024996
31,424.85966165736556,0.04814049461346633,10.0,1.0,59.35474060159471
31,424.8607543050472,0.04865049987531172,10.0,1.0,59.540368384164424
31,424.86184695272874,0.049160505137157105,10.0,1.0,59.72599616673414
31,424.86293960041036,0.04967051039900249,10.0,1.0,59.91162394930385
31,424.8640322480919,0.05018051566084788,10.0,1.0,60.09725173187357
31,424.86512489577353,0.050690520922693265,10.0,1.0,60.28287951444328
31,424.8662175434551,0.05120052618453865,10.0,1.0,60.468507297013
31,424.8673101911367,0.05171053144638404,10.0,1.0,60.65413507958271
31,424.86840283881827,0.052220536708229424,10.0,1.0,60.839762862152426
31,424.8694954864999,0.05273054197007481,10.0,1.0,61.02539064472214
31,424.87058813418145,0.0532405472319202,10.0,1.0,61.211018427291854
31,424.87168078186306,0.053750552493765584,10.0,1.0,61.396646209861565
31,424.8727734295446,0.05426055775561097,10.0,1.0,61.58227399243128
31,424.87386607722624,0.05477056301745636,10.0,1.0,61.76790177500099
31,424.8749587249078,0.055280568279301744,10.0,1.0,61.95352955757071
31,424.8759842,0.05575922,10.0,1.0,62.12774552
31,424.876069221907,0.05579057354114713,10.0,1.0,62.134378088499886
31,424.87745221146304,0.05630057880299252,10.0,1.0,62.24226525883956
31,424.87883520101906,0.0568105840648379,10.0,1.0,62.35015242917923
31,424.8802181905751,0.05732058932668329,10.0,1.0,62.458039599518905
31,424.88160118013104,0.057830594588528676,10.0,1.0,62.56592676985858
31,424.88298416968706,0.05834059985037406,10.0,1.0,62.67381394019825
31,424.884367159243,0.05885060511221945,10.0,1.0,62.781701110537924
31,424.88575014879905,0.059360610374064836,10.0,1.0,62.8895882808776
31,424.887133138355,0.05987061563591022,10.0,1.0,62.99747545121727
31,424.88851612791103,0.06038062089775561,10.0,1.0,63.10536262155694
31,424.889899117467,0.060890626159600995,10.0,1.0,63.213249791896615
31,424.891282107023,0.06140063142144638,10.0,1.0,63.32113696223629
31,424.892665096579,0.06191063668329177,10.0,1.0,63.42902413257596
31,424.894048086135,0.062420641945137155,10.0,1.0,63.536911302915634
31,424.89543107569096,0.06293064720698255,10.0,1.0,63.64479847325531
31,424.896814065247,0.06344065246882793,10.0,1.0,63.75268564359498
31,424.89819705480295,0.06395065773067332,10.0,1.0,63.86057281393465
31,424.89958004435897,0.06446066299251871,10.0,1.0,63.968459984274325
31,424.90096303391493,0.0649706682543641,10.0,1.0,64.076347154614
31,424.90234602347095,0.06548067351620948,10.0,1.0,64.18423432495368
31,424.9037290130269,0.06599067877805487,10.0,1.0,64.29212149529334
31,424.90511200258294,0.06650068403990025,10.0,1.0,64.40000866563302
31,424.9064949921389,0.06701068930174564,10.0,1.0,64.50789583597269
31,424.9078779816949,0.06752069456359103,10.0,1.0,64.61578300631237
31,424.9092609712509,0.06803069982543641,10.0,1.0,64.72367017665204
31,424.9099533,0.06828601,10.0,1.0,64.77767882
31,424.9108451652093,0.0685407050872818,10.0,1.0,64.80917031132576
31,424.9126310494777,0.06905071034912719,10.0,1.0,64.87222934576141
31,424.91441693374605,0.06956071561097257,10.0,1.0,64.93528838019706
31,424.9162028180144,0.07007072087281796,10.0,1.0,64.99834741463272
31,424.9179887022828,0.07058072613466335,10.0,1.0,65.06140644906837
31,424.91977458655117,0.07109073139650873,10.0,1.0,65.12446548350403
31,424.92156047081954,0.07160073665835412,10.0,1.0,65.18752451793968
31,424.9233463550879,0.0721107419201995,10.0,1.0,65.25058355237533
31,424.9251322393563,0.07262074718204489,10.0,1.0,65.31364258681099
31,424.92691812362466,0.07313075244389028,10.0,1.0,65.37670162124664
31,424.92870400789303,0.07364075770573567,10.0,1.0,65.43976065568229
31,424.9304898921614,0.07415076296758105,10.0,1.0,65.50281969011795
31,424.9322757764298,0.07466076822942644,10.0,1.0,65.5658787245536
31,424.93406166069815,0.07517077349127183,10.0,1.0,65.62893775898925
31,424.9358475449665,0.07568077875311721,10.0,1.0,65.69199679342489
31,424.9376334292349,0.0761907840149626,10.0,1.0,65.75505582786053
31,424.93941931350327,0.07670078927680798,10.0,1.0,65.81811486229618
31,424.94120519777164,0.07721079453865337,10.0,1.0,65.88117389673184
31,424.94299108204,0.07772079980049876,10.0,1.0,65.94423293116748
31,424.94477696630844,0.07823080506234414,10.0,1.0,66.00729196560313
31,424.9465628505768,0.07874081032418953,10.0,1.0,66.07035100003877
31,424.94834873484524,0.07925081558603492,10.0,1.0,66.13341003447442
31,424.9501346191136,0.0797608208478803,10.0,1.0,66.19646906891006
31,424.95192050338204,0.08027082610972569,10.0,1.0,66.25952810334572
31,424.9537063876504,0.08078083137157108,10.0,1.0,66.32258713778135
31,424.95549227191884,0.08129083663341646,10.0,1.0,66.38564617221701
31,424.9558559,0.08139468,10.0,1.0,66.39848577
31,424.95766569074857,0.08180084189526185,10.0,1.0,66.42891807865415
31,424.9599381904965,0.08231084715710724,10.0,1.0,66.46713101227688
31,424.9622106902444,0.08282085241895262,10.0,1.0,66.50534394589961
31,424.9644831899923,0.08333085768079801,10.0,1.0,66.54355687952234
31,424.9667556897402,0.0838408629426434,10.0,1.0,66.58176981314507
31,424.9690281894881,0.08435086820448878,10.0,1.0,66.6199827467678
31,424.971300689236,0.08486087346633417,10.0,1.0,66.65819568039053
31,424.9735731889839,0.08537087872817956,10.0,1.0,66.69640861401327
31,424.9758456887318,0.08588088399002494,10.0,1.0,66.734621547636
31,424.9781181884797,0.08639088925187033,10.0,1.0,66.77283448125873
31,424.9803906882276,0.08690089451371572,10.0,1.0,66.81104741488146
31,424.9826631879755,0.0874108997755611,10.0,1.0,66.84926034850419
31,424.9849356877234,0.08792090503740649,10.0,1.0,66.88747328212692
31,424.9872081874713,0.08843091029925187,10.0,1.0,66.92568621574965
31,424.9894806872192,0.08894091556109726,10.0,1.0,66.96389914937238
31,424.9917531869671,0.08945092082294265,10.0,1.0,67.00211208299511
31,424.994025686715,0.08996092608478803,10.0,1.0,67.04032501661784
31,424.9962981864629,0.09047093134663342,10.0,1.0,67.07853795024057
31,424.99857068621077,0.09098093660847881,10.0,1.0,67.1167508838633
31,425.0008431859587,0.0914909418703242,10.0,1.0,67.15496381748603
31,425.0031156857065,0.09200094713216958,10.0,1.0,67.19317675110877
31,425.0053881854544,0.09251095239401497,10.0,1.0,67.23138968473151
31,425.00766068520227,0.09302095765586035,10.0,1.0,67.26960261835424
31,425.00993318495017,0.09353096291770574,10.0,1.0,67.30781555197699
31,425.012205684698,0.09404096817955113,10.0,1.0,67.34602848559972
31,425.0144781844459,0.09455097344139651,10.0,1.0,67.38424141922246
31,425.0160288,0.09489897,10.0,1.0,67.4103156
31,425.01692151224603,0.0950609787032419,10.0,1.0,67.41807865230709
31,425.01973178066777,0.09557098396508729,10.0,1.0,67.44251683028993
31,425.0225420490895,0.09608098922693267,10.0,1.0,67.46695500827278
31,425.02535231751125,0.09659099448877806,10.0,1.0,67.49139318625562
31,425.028162585933,0.09710099975062345,10.0,1.0,67.51583136423847
31,425.03097285435473,0.09761100501246883,10.0,1.0,67.54026954222131
31,425.03378312277647,0.09812101027431422,10.0,1.0,67.56470772020415
31,425.0365933911982,0.0986310155361596,10.0,1.0,67.589145898187
31,425.03940365961995,0.09914102079800499,10.0,1.0,67.61358407616984
31,425.04221392804175,0.09965102605985038,10.0,1.0,67.63802225415269
31,425.0450241964635,0.10016103132169576,10.0,1.0,67.66246043213553
31,425.0478344648853,0.10067103658354115,10.0,1.0,67.68689861011838
31,425.050644733307,0.10118104184538654,10.0,1.0,67.71133678810122
31,425.0534550017288,0.10169104710723192,10.0,1.0,67.73577496608407
31,425.05626527015056,0.10220105236907731,10.0,1.0,67.76021314406691
31,425.05907553857236,0.1027110576309227,10.0,1.0,67.78465132204975
31,425.0618858069941,0.10322106289276808,10.0,1.0,67.8090895000326
31,425.0646960754159,0.10373106815461347,10.0,1.0,67.83352767801544
31,425.06750634383764,0.10424107341645886,10.0,1.0,67.85796585599829
31,425.07031661225943,0.10475107867830424,10.0,1.0,67.88240403398113
31,425.0731268806812,0.10526108394014963,10.0,1.0,67.90684221196398
31,425.07593714910297,0.10577108920199502,10.0,1.0,67.93128038994682
31,425.0787474175247,0.1062810944638404,10.0,1.0,67.95571856792967
31,425.0815576859465,0.10679109972568579,10.0,1.0,67.98015674591251
31,425.08436795436825,0.10730110498753118,10.0,1.0,68.00459492389535
31,425.08717822279004,0.10781111024937656,10.0,1.0,68.0290331018782
31,425.0899884912118,0.10832111551122195,10.0,1.0,68.05347127986103
31,425.0918036,0.10865052,10.0,1.0,68.06925552
31,425.0929978173331,0.10883112077306734,10.0,1.0,68.07486011462242
31,425.0963702122201,0.10934112603491272,10.0,1.0,68.09068713850166
31,425.0997426071071,0.10985113129675811,10.0,1.0,68.1065141623809
31,425.10311500199407,0.1103611365586035,10.0,1.0,68.12234118626014
31,425.10648739688105,0.11087114182044888,10.0,1.0,68.13816821013938
31,425.10985979176803,0.11138114708229427,10.0,1.0,68.15399523401862
31,425.113232186655,0.11189115234413965,10.0,1.0,68.16982225789786
31,425.116604581542,0.11240115760598504,10.0,1.0,68.18564928177712
31,425.119976976429,0.11291116286783043,10.0,1.0,68.20147630565636
31,425.12334937131595,0.11342116812967581,10.0,1.0,68.21730332953561
31,425.12672176620293,0.1139311733915212,10.0,1.0,68.23313035341485
31,425.1300941610899,0.11444117865336659,10.0,1.0,68.2489573772941
31,425.1334665559769,0.11495118391521197,10.0,1.0,68.26478440117334
31,425.1368389508639,0.11546118917705736,10.0,1.0,68.2806114250526
31,425.14021134575086,0.11597119443890275,10.0,1.0,68.29643844893184
31,425.14358374063784,0.11648119970074813,10.0,1.0,68.31226547281109
31,425.1469561355248,0.11699120496259352,10.0,1.0,68.32809249669033
31,425.1503285304118,0.1175012102244389,10.0,1.0,68.34391952056959
31,425.1537009252988,0.1180112154862843,10.0,1.0,68.35974654444883
31,425.15707332018576,0.11852122074812968,10.0,1.0,68.37557356832808
31,425.16044571507274,0.11903122600997507,10.0,1.0,68.39140059220732
31,425.1638181099597,0.11954123127182045,10.0,1.0,68.40722761608657
31,425.1671905048467,0.12005123653366584,10.0,1.0,68.42305463996581
31,425.17056289973374,0.12056124179551123,10.0,1.0,68.43888166384507
31,425.1739352946207,0.12107124705735661,10.0,1.0,68.4547086877243
31,425.17730768950776,0.121581252319202,10.0,1.0,68.47053571160356
31,425.18068008439474,0.12209125758104739,10.0,1.0,68.4863627354828
31,425.1835962,0.12253226,10.0,1.0,68.50004839
31,425.18412976684886,0.12260126284289277,10.0,1.0,68.50138826615633
31,425.18807340002445,0.12311126810473816,10.0,1.0,68.51129139277106
31,425.19201703320005,0.12362127336658355,10.0,1.0,68.52119451938579
31,425.19596066637564,0.12413127862842893,10.0,1.0,68.53109764600052
31,425.19990429955124,0.12464128389027432,10.0,1.0,68.54100077261525
31,425.20384793272683,0.1251512891521197,10.0,1.0,68.55090389922998
31,425.2077915659024,0.1256612944139651,10.0,1.0,68.56080702584472
31,425.211735199078,0.12617129967581048,10.0,1.0,68.57071015245945
