Repository: gkronber/Empirical-Constitutive-Models-SymReg-RSPA

`AA6080.csv` contains data from Kronberger G, Kabliman E, Kronsteiner J, Kommenda M.: _Extending a physics-based constitutive model using genetic programming._ Applications in Engineering Science 9, 100080, 2022 (https://doi.org/10.1016/j.apples.2021.100080).

This is an extended dataset compared to `../2019/AA6082_all_temps_combined.csv` which contains stress-strain measurements for phip in (0.001, 0.01, 0.1, 0.316, 1, 3.16, 10) and temperature in (200, 225, 250, 275, 300, 325, 375, 400, 425, 450, 475, 500). 

We have have however only used measurements with temperature >= 350°C and for phip (0.001, 0.1, 0.1, 1, 10) in this paper.

File: data/2021/AA6082_interpolated_gt350_tomax_cv.csv (part 22 of 23)
group,temp,phi,phip,log10_epsp,kf
31,425.2156788322536,0.12668130493765586,10.0,1.0,68.5806132790742
31,425.2196224654292,0.12719131019950125,10.0,1.0,68.59051640568893
31,425.2235660986048,0.12770131546134664,10.0,1.0,68.60041953230368
31,425.2275097317804,0.12821132072319202,10.0,1.0,68.6103226589184
31,425.231453364956,0.1287213259850374,10.0,1.0,68.62022578553315
31,425.2353969981316,0.1292313312468828,10.0,1.0,68.63012891214788
31,425.23934063130724,0.12974133650872818,10.0,1.0,68.64003203876263
31,425.24328426448284,0.13025134177057357,10.0,1.0,68.64993516537736
31,425.2472278976585,0.13076134703241896,10.0,1.0,68.6598382919921
31,425.2511715308341,0.13127135229426434,10.0,1.0,68.66974141860683
31,425.25511516400974,0.13178135755610973,10.0,1.0,68.67964454522158
31,425.25905879718533,0.13229136281795512,10.0,1.0,68.68954767183631
31,425.263002430361,0.1328013680798005,10.0,1.0,68.69945079845105
31,425.2669460635366,0.1333113733416459,10.0,1.0,68.70935392506578
31,425.27088969671223,0.13382137860349128,10.0,1.0,68.71925705168053
31,425.2748333298878,0.13433138386533666,10.0,1.0,68.72916017829526
31,425.2787769630635,0.13484138912718205,10.0,1.0,68.73906330491
31,425.2827205962391,0.13535139438902744,10.0,1.0,68.74896643152474
31,425.2866642294147,0.13586139965087282,10.0,1.0,68.75886955813948
31,425.2906078625903,0.1363714049127182,10.0,1.0,68.76877268475421
31,425.291233,0.13645225,10.0,1.0,68.77034251
31,425.2950405794706,0.1368814101745636,10.0,1.0,68.77549903412634
31,425.29956542981785,0.13739141543640898,10.0,1.0,68.78162694298912
31,425.3040902801651,0.13790142069825437,10.0,1.0,68.7877548518519
31,425.30861513051235,0.13841142596009975,10.0,1.0,68.79388276071468
31,425.3131399808596,0.13892143122194514,10.0,1.0,68.80001066957746
31,425.31766483120686,0.13943143648379053,10.0,1.0,68.80613857844024
31,425.32218968155416,0.1399414417456359,10.0,1.0,68.81226648730302
31,425.3267145319014,0.1404514470074813,10.0,1.0,68.8183943961658
31,425.3312393822487,0.1409614522693267,10.0,1.0,68.82452230502858
31,425.335764232596,0.14147145753117207,10.0,1.0,68.83065021389136
31,425.3402890829433,0.14198146279301746,10.0,1.0,68.83677812275414
31,425.34481393329054,0.14249146805486285,10.0,1.0,68.84290603161692
31,425.34933878363785,0.14300147331670823,10.0,1.0,68.8490339404797
31,425.3538636339851,0.14351147857855362,10.0,1.0,68.85516184934248
31,425.3583884843324,0.144021483840399,10.0,1.0,68.86128975820526
31,425.36291333467966,0.1445314891022444,10.0,1.0,68.86741766706804
31,425.36743818502697,0.14504149436408978,10.0,1.0,68.87354557593082
31,425.3719630353742,0.14555149962593517,10.0,1.0,68.8796734847936
31,425.37648788572153,0.14606150488778055,10.0,1.0,68.88580139365638
31,425.3810127360688,0.14657151014962594,10.0,1.0,68.89192930251916
31,425.3855375864161,0.14708151541147133,10.0,1.0,68.89805721138194
31,425.39006243676334,0.1475915206733167,10.0,1.0,68.90418512024473
31,425.39458728711065,0.1481015259351621,10.0,1.0,68.91031302910751
31,425.3991121374579,0.14861153119700748,10.0,1.0,68.9164409379703
31,425.4036369878052,0.14912153645885287,10.0,1.0,68.92256884683309
31,425.40816183815247,0.14963154172069826,10.0,1.0,68.92869675569587
31,425.4126866884998,0.15014154698254364,10.0,1.0,68.93482466455866
31,425.4144395,0.15033911,10.0,1.0,68.93719846
31,425.4175825446029,0.15065155224438903,10.0,1.0,68.93960631036843
31,425.4227129945164,0.15116155750623442,10.0,1.0,68.94353668911744
31,425.4278434444299,0.1516715627680798,10.0,1.0,68.94746706786644
31,425.43297389434343,0.1521815680299252,10.0,1.0,68.95139744661545
31,425.43810434425694,0.15269157329177058,10.0,1.0,68.95532782536445
31,425.44323479417045,0.15320157855361596,10.0,1.0,68.95925820411345
31,425.44836524408396,0.15371158381546135,10.0,1.0,68.96318858286246
31,425.45349569399747,0.15422158907730674,10.0,1.0,68.96711896161145
31,425.458626143911,0.15473159433915212,10.0,1.0,68.97104934036045
31,425.4637565938245,0.1552415996009975,10.0,1.0,68.97497971910944
31,425.468887043738,0.1557516048628429,10.0,1.0,68.97891009785845
31,425.4740174936515,0.15626161012468828,10.0,1.0,68.98284047660744
31,425.479147943565,0.15677161538653367,10.0,1.0,68.98677085535644
31,425.4842783934785,0.15728162064837906,10.0,1.0,68.99070123410543
31,425.489408843392,0.15779162591022444,10.0,1.0,68.99463161285443
31,425.4945392933055,0.15830163117206983,10.0,1.0,68.99856199160342
31,425.499669743219,0.15881163643391522,10.0,1.0,69.00249237035243
31,425.50480019313244,0.1593216416957606,10.0,1.0,69.00642274910142
31,425.50993064304595,0.159831646957606,10.0,1.0,69.01035312785042
31,425.5150610929594,0.16034165221945137,10.0,1.0,69.01428350659941
31,425.5201915428729,0.16085165748129676,10.0,1.0,69.01821388534842
31,425.52532199278636,0.16136166274314215,10.0,1.0,69.0221442640974
31,425.53045244269987,0.16187166800498753,10.0,1.0,69.02607464284641
31,425.5355828926133,0.16238167326683292,10.0,1.0,69.0300050215954
31,425.54071334252683,0.1628916785286783,10.0,1.0,69.0339354003444
31,425.5458437924403,0.1634016837905237,10.0,1.0,69.0378657790934
31,425.5509742423538,0.16391168905236908,10.0,1.0,69.0417961578424
31,425.5532609,0.164139,10.0,1.0,69.04354794
31,425.5564612024598,0.16442169431421447,10.0,1.0,69.0448654601738
31,425.5622348279341,0.16493169957605985,10.0,1.0,69.04724238177228
31,425.5680084534084,0.16544170483790524,10.0,1.0,69.04961930337076
31,425.57378207888274,0.16595171009975063,10.0,1.0,69.05199622496924
31,425.57955570435706,0.166461715361596,10.0,1.0,69.05437314656773
31,425.5853293298314,0.1669717206234414,10.0,1.0,69.05675006816621
31,425.5911029553057,0.1674817258852868,10.0,1.0,69.05912698976469
31,425.59687658078,0.16799173114713217,10.0,1.0,69.06150391136316
31,425.60265020625434,0.16850173640897756,10.0,1.0,69.06388083296164
31,425.60842383172866,0.16901174167082295,10.0,1.0,69.06625775456011
31,425.614197457203,0.16952174693266833,10.0,1.0,69.0686346761586
31,425.6199710826773,0.17003175219451372,10.0,1.0,69.07101159775706
31,425.6257447081516,0.1705417574563591,10.0,1.0,69.07338851935555
31,425.6315183336259,0.1710517627182045,10.0,1.0,69.07576544095402
31,425.6372919591002,0.17156176798004988,10.0,1.0,69.0781423625525
31,425.64306558457446,0.17207177324189527,10.0,1.0,69.08051928415097
31,425.6488392100488,0.17258177850374065,10.0,1.0,69.08289620574945
31,425.65461283552304,0.17309178376558604,10.0,1.0,69.08527312734792
31,425.66038646099736,0.17360178902743142,10.0,1.0,69.0876500489464
31,425.6661600864716,0.1741117942892768,10.0,1.0,69.09002697054487
31,425.67193371194594,0.1746217995511222,10.0,1.0,69.09240389214335
31,425.6777073374202,0.17513180481296758,10.0,1.0,69.09478081374182
31,425.6834809628945,0.17564181007481297,10.0,1.0,69.0971577353403
31,425.6892545883688,0.17615181533665836,10.0,1.0,69.09953465693877
31,425.6950282138431,0.17666182059850374,10.0,1.0,69.10191157853725
31,425.70080183931736,0.17717182586034913,10.0,1.0,69.10428850013572
31,425.7065754647917,0.17768183112219452,10.0,1.0,69.1066654217342
31,425.7080699,0.17781384,10.0,1.0,69.10728066
31,425.7128492038438,0.1781918363840399,10.0,1.0,69.10807746223006
31,425.7192975991492,0.1787018416458853,10.0,1.0,69.10915253423374
31,425.72574599445454,0.17921184690773068,10.0,1.0,69.11022760623743
31,425.7321943897599,0.17972185216957606,10.0,1.0,69.11130267824112
31,425.7386427850653,0.18023185743142145,10.0,1.0,69.1123777502448
31,425.74509118037065,0.18074186269326684,10.0,1.0,69.11345282224849
31,425.751539575676,0.18125186795511222,10.0,1.0,69.11452789425218
31,425.7579879709814,0.1817618732169576,10.0,1.0,69.11560296625586
31,425.76443636628676,0.182271878478803,10.0,1.0,69.11667803825955
31,425.77088476159213,0.18278188374064838,10.0,1.0,69.11775311026324
31,425.7773331568975,0.18329188900249377,10.0,1.0,69.11882818226692
31,425.78378155220287,0.18380189426433916,10.0,1.0,69.11990325427061
31,425.79022994750824,0.18431189952618454,10.0,1.0,69.1209783262743
31,425.7966783428136,0.18482190478802993,10.0,1.0,69.12205339827798
31,425.803126738119,0.18533191004987531,10.0,1.0,69.12312847028167
31,425.80957513342435,0.1858419153117207,10.0,1.0,69.12420354228536
31,425.8160235287297,0.1863519205735661,10.0,1.0,69.12527861428904
31,425.8224719240351,0.18686192583541147,10.0,1.0,69.12635368629273
31,425.82892031934045,0.18737193109725686,10.0,1.0,69.12742875829642
31,425.8353687146458,0.18788193635910225,10.0,1.0,69.1285038303001
31,425.8418171099512,0.18839194162094763,10.0,1.0,69.1295789023038
31,425.84826550525656,0.18890194688279302,10.0,1.0,69.13065397430749
31,425.854713900562,0.1894119521446384,10.0,1.0,69.1317290463112
31,425.86116229586736,0.1899219574064838,10.0,1.0,69.13280411831488
31,425.8676106911728,0.19043196266832918,10.0,1.0,69.13387919031858
31,425.87405908647816,0.19094196793017457,10.0,1.0,69.13495426232227
31,425.8791012,0.19134075,10.0,1.0,69.13579488
31,425.88065509613335,0.19145197319201995,10.0,1.0,69.13584973066388
31,425.88778036551287,0.19196197845386534,10.0,1.0,69.13610124409988
31,425.8949056348923,0.19247198371571073,10.0,1.0,69.13635275753587
31,425.9020309042718,0.1929819889775561,10.0,1.0,69.13660427097187
31,425.9091561736513,0.1934919942394015,10.0,1.0,69.13685578440789
32,449.7884617,0.00021372,10.0,1.0,0.25869133
32,449.7908406,0.0003761,10.0,1.0,0.27605324
32,449.79345061787626,0.000717070349127182,10.0,1.0,0.30562073661120204
32,449.7939732,0.00078534,10.0,1.0,0.31154079
32,449.79570690768645,0.0012341406982543642,10.0,1.0,0.48320108402527895
32,449.7973924,0.00167046,10.0,1.0,0.65008741
32,449.79756198148016,0.001751211047381546,10.0,1.0,0.7478455617211912
32,449.7986478566235,0.0022682813965087282,10.0,1.0,1.3738169054941998
32,449.7997337317669,0.0027853517456359104,10.0,1.0,1.9997882492672083
32,449.8008196069103,0.003302422094763092,10.0,1.0,2.6257595930402164
32,449.8009182,0.00334937,10.0,1.0,2.68259527
32,449.8014975521103,0.003819492443890274,10.0,1.0,3.650500933789573
32,449.8021347601437,0.004336562793017456,10.0,1.0,4.715064700106292
32,449.8027719681771,0.004853633142144638,10.0,1.0,5.779628466423011
32,449.80340917621055,0.00537070349127182,10.0,1.0,6.844192232739733
32,449.8040463842439,0.005887773840399002,10.0,1.0,7.908755999056452
32,449.8044166,0.00618819,10.0,1.0,8.52726402
32,449.8045766394568,0.006404844189526184,10.0,1.0,9.026983725267074
32,449.8049585921805,0.006921914538653366,10.0,1.0,10.219622755388164
32,449.80534054490425,0.007438984887780548,10.0,1.0,11.412261785509251
32,449.805722497628,0.007956055236907731,10.0,1.0,12.604900815630343
32,449.8061044503517,0.008473125586034913,10.0,1.0,13.797539845751428
32,449.80648640307544,0.008990195935162095,10.0,1.0,14.990178875872516
32,449.80686835579917,0.009507266284289276,10.0,1.0,16.182817905993602
32,449.80725030852284,0.01002433663341646,10.0,1.0,17.37545693611469
32,449.8076178,0.01052183,10.0,1.0,18.52294104
32,449.80762645770545,0.010541406982543642,10.0,1.0,18.56093809770777
32,449.8078551263868,0.011058477331670823,10.0,1.0,19.56452237587542
32,449.80808379506817,0.011575547680798005,10.0,1.0,20.56810665404307
32,449.80831246374953,0.012092618029925187,10.0,1.0,21.57169093221072
32,449.80854113243083,0.012609688379052368,10.0,1.0,22.575275210378372
32,449.8087698011122,0.013126758728179552,10.0,1.0,23.578859488546026
32,449.8089984697935,0.013643829077306734,10.0,1.0,24.582443766713677
32,449.80922713847485,0.014160899426433915,10.0,1.0,25.586028044881328
32,449.80945580715616,0.014677969775561097,10.0,1.0,26.58961232304898
32,449.8096844758375,0.015195040124688279,10.0,1.0,27.59319660121663
32,449.8099131445188,0.01571211047381546,10.0,1.0,28.59678087938428
32,449.8101418132002,0.01622918082294264,10.0,1.0,29.600365157551927
32,449.8102901,0.01656449,10.0,1.0,30.25116832
32,449.81034530038676,0.016746251172069824,10.0,1.0,30.49714143586966
32,449.8105023332829,0.017263321521197007,10.0,1.0,31.196880568547392
32,449.81065936617904,0.017780391870324187,10.0,1.0,31.896619701225116
32,449.8108163990752,0.01829746221945137,10.0,1.0,32.59635883390285
32,449.8109734319713,0.01881453256857855,10.0,1.0,33.296097966580575
32,449.81113046486746,0.019331602917705734,10.0,1.0,33.9958370992583
32,449.8112874977636,0.019848673266832918,10.0,1.0,34.69557623193603
32,449.81144453065974,0.020365743615960098,10.0,1.0,35.39531536461376
32,449.8116015635559,0.02088281396508728,10.0,1.0,36.095054497291486
32,449.81175859645197,0.02139988431421446,10.0,1.0,36.79479362996921
32,449.8119156293481,0.021916954663341644,10.0,1.0,37.49453276264694
32,449.8120726622442,0.022434025012468828,10.0,1.0,38.19427189532467
32,449.81222969514033,0.022951095361596008,10.0,1.0,38.894011028002396
32,449.8123867280364,0.02346816571072319,10.0,1.0,39.59375016068012
32,449.81254376093256,0.02398523605985037,10.0,1.0,40.29348929335785
32,449.8126562,0.02435547,10.0,1.0,40.79451817
32,449.81270536846154,0.024502306408977555,10.0,1.0,40.91813242348817
32,449.8128785104891,0.025019376758104735,10.0,1.0,41.35342817645084
32,449.8130516525167,0.025536447107231918,10.0,1.0,41.78872392941352
32,449.8132247945443,0.0260535174563591,10.0,1.0,42.2240196823762
32,449.8133979365719,0.02657058780548628,10.0,1.0,42.659315435338875
32,449.81357107859947,0.027087658154613465,10.0,1.0,43.094611188301556
32,449.8137442206271,0.027604728503740645,10.0,1.0,43.52990694126423
32,449.81391736265465,0.02812179885286783,10.0,1.0,43.96520269422691
32,449.81409050468227,0.028638869201995012,10.0,1.0,44.40049844718959
32,449.81426364670983,0.029155939551122192,10.0,1.0,44.83579420015227
32,449.81443678873745,0.029673009900249375,10.0,1.0,45.27108995311495
32,449.814609930765,0.030190080249376555,10.0,1.0,45.706385706077626
32,449.81478307279264,0.03070715059850374,10.0,1.0,46.141681459040306
32,449.8149562148202,0.031224220947630922,10.0,1.0,46.57697721200299
32,449.8151293568478,0.0317412912967581,10.0,1.0,47.01227296496566
32,449.8153024988754,0.03225836164588528,10.0,1.0,47.44756871792834
32,449.815475640903,0.03277543199501247,10.0,1.0,47.88286447089102
32,449.81564878293057,0.03329250234413965,10.0,1.0,48.3181602238537
32,449.8158078,0.03376739,10.0,1.0,48.71794447
32,449.8158318095973,0.03380957269326683,10.0,1.0,48.73867845275164
32,449.8161261163349,0.034326643042394016,10.0,1.0,48.992833104100534
32,449.8164204230725,0.034843713391521196,10.0,1.0,49.246987755449425
32,449.8167147298101,0.035360783740648376,10.0,1.0,49.501142406798316
32,449.8170090365477,0.035877854089775556,10.0,1.0,49.7552970581472
32,449.8173033432853,0.03639492443890274,10.0,1.0,50.00945170949609
32,449.8175976500229,0.03691199478802992,10.0,1.0,50.26360636084498
32,449.8178919567605,0.0374290651371571,10.0,1.0,50.517761012193866
32,449.8181862634981,0.03794613548628429,10.0,1.0,50.77191566354276
32,449.8184805702357,0.03846320583541147,10.0,1.0,51.02607031489165
32,449.8187748769733,0.03898027618453865,10.0,1.0,51.28022496624053
32,449.8190691837109,0.039497346533665836,10.0,1.0,51.53437961758942
32,449.81936349044844,0.040014416882793016,10.0,1.0,51.788534268938314
32,449.81965779718604,0.040531487231920196,10.0,1.0,52.0426889202872
32,449.8199521039236,0.041048557581047376,10.0,1.0,52.29684357163609
32,449.8202464106612,0.04156562793017456,10.0,1.0,52.55099822298498
32,449.8205407173987,0.04208269827930174,10.0,1.0,52.805152874333864
32,449.82083502413633,0.04259976862842892,10.0,1.0,53.059307525682755
32,449.8211293308739,0.04311683897755611,10.0,1.0,53.313462177031646
32,449.8214236376115,0.04363390932668329,10.0,1.0,53.56761682838053
32,449.821717944349,0.04415097967581047,10.0,1.0,53.82177147972942
32,449.8219521,0.04456237,10.0,1.0,54.02398142
32,449.82206251095863,0.04466805002493766,10.0,1.0,54.053596281970066
32,449.8226027287811,0.04518512037406484,10.0,1.0,54.198495632885724
32,449.8231429466035,0.04570219072319202,10.0,1.0,54.34339498380138
32,449.823683164426,0.0462192610723192,10.0,1.0,54.48829433471704
32,449.8242233822484,0.046736331421446384,10.0,1.0,54.6331936856327
32,449.8247636000708,0.047253401770573564,10.0,1.0,54.778093036548356
32,449.82530381789326,0.047770472119700744,10.0,1.0,54.922992387464014
32,449.82584403571565,0.04828754246882793,10.0,1.0,55.06789173837967
32,449.8263842535381,0.04880461281795511,10.0,1.0,55.21279108929533
32,449.8269244713605,0.04932168316708229,10.0,1.0,55.35769044021099
32,449.82746468918293,0.04983875351620947,10.0,1.0,55.502589791126645
32,449.8280049070053,0.05035582386533666,10.0,1.0,55.6474891420423
32,449.82854512482777,0.05087289421446384,10.0,1.0,55.79238849295796
32,449.82908534265016,0.05138996456359102,10.0,1.0,55.93728784387362
32,449.8296255604726,0.051907034912718204,10.0,1.0,56.08218719478928
32,449.830165778295,0.052424105261845384,10.0,1.0,56.227086545704935
32,449.83070599611744,0.052941175610972564,10.0,1.0,56.37198589662059
32,449.83124621393983,0.05345824596009975,10.0,1.0,56.51688524753625
32,449.8317864317623,0.05397531630922693,10.0,1.0,56.66178459845191
32,449.8323266495847,0.05449238665835411,10.0,1.0,56.80668394936757
32,449.8328668674071,0.05500945700748129,10.0,1.0,56.951583300283225
32,449.8334070852295,0.05552652735660848,10.0,1.0,57.09648265119888
32,449.83394730305196,0.05604359770573566,10.0,1.0,57.24138200211454
32,449.8343808,0.05645852,10.0,1.0,57.35765626
32,449.83456276328167,0.05656066805486284,10.0,1.0,57.37402524479436
32,449.83548385588284,0.057077738403990025,10.0,1.0,57.45688454832043
32,449.836404948484,0.057594808753117205,10.0,1.0,57.539743851846495
32,449.8373260410852,0.058111879102244385,10.0,1.0,57.62260315537256
32,449.83824713368637,0.05862894945137157,10.0,1.0,57.70546245889863
32,449.83916822628754,0.05914601980049875,10.0,1.0,57.788321762424694
32,449.8400893188887,0.05966309014962593,10.0,1.0,57.871181065950765
32,449.8410104114899,0.06018016049875311,10.0,1.0,57.95404036947683
32,449.84193150409106,0.0606972308478803,10.0,1.0,58.0368996730029
32,449.84285259669224,0.06121430119700748,10.0,1.0,58.11975897652896
32,449.8437736892934,0.06173137154613466,10.0,1.0,58.202618280055034
32,449.8446947818946,0.062248441895261845,10.0,1.0,58.285477583581105
32,449.84561587449576,0.06276551224438903,10.0,1.0,58.368336887107176
32,449.84653696709694,0.06328258259351621,10.0,1.0,58.45119619063324
32,449.8474580596981,0.06379965294264339,10.0,1.0,58.534055494159304
32,449.8483791522993,0.06431672329177057,10.0,1.0,58.61691479768537
32,449.84930024490046,0.06483379364089777,10.0,1.0,58.69977410121144
32,449.85022133750164,0.06535086399002495,10.0,1.0,58.78263340473751
32,449.85114243010287,0.06586793433915213,10.0,1.0,58.865492708263574
32,449.85206352270404,0.0663850046882793,10.0,1.0,58.948352011789645
32,449.8529846153053,0.06690207503740649,10.0,1.0,59.03121131531571
32,449.85390570790645,0.06741914538653367,10.0,1.0,59.11407061884178
32,449.8548268005077,0.06793621573566085,10.0,1.0,59.19692992236784
32,449.85574789310886,0.06845328608478804,10.0,1.0,59.279789225893914
32,449.8566689857101,0.06897035643391522,10.0,1.0,59.362648529419985
32,449.8570434,0.06918054,10.0,1.0,59.39632995
32,449.8578888496737,0.0694874267830424,10.0,1.0,59.42471914769293
32,449.8593133390363,0.07000449713216958,10.0,1.0,59.47255181163824
32,449.8607378283989,0.07052156748129676,10.0,1.0,59.52038447558355
32,449.8621623177615,0.07103863783042394,10.0,1.0,59.568217139528855
32,449.8635868071241,0.07155570817955112,10.0,1.0,59.61604980347416
32,449.86501129648667,0.07207277852867831,10.0,1.0,59.66388246741947
32,449.86643578584926,0.0725898488778055,10.0,1.0,59.71171513136478
32,449.86786027521185,0.07310691922693267,10.0,1.0,59.759547795310084
32,449.86928476457445,0.07362398957605985,10.0,1.0,59.80738045925539
32,449.87070925393704,0.07414105992518703,10.0,1.0,59.8552131232007
32,449.8721337432996,0.07465813027431421,10.0,1.0,59.903045787146006
32,449.8735582326622,0.07517520062344141,10.0,1.0,59.95087845109131
32,449.8749827220248,0.07569227097256859,10.0,1.0,59.99871111503662
32,449.8764072113874,0.07620934132169577,10.0,1.0,60.04654377898193
32,449.87783170075,0.07672641167082295,10.0,1.0,60.094376442927235
32,449.8792561901126,0.07724348201995013,10.0,1.0,60.14220910687254
32,449.8806806794752,0.07776055236907731,10.0,1.0,60.19004177081785
32,449.88210516883777,0.07827762271820449,10.0,1.0,60.23787443476316
32,449.88352965820036,0.07879469306733168,10.0,1.0,60.285707098708464
32,449.88495414756295,0.07931176341645886,10.0,1.0,60.33353976265377
32,449.88637863692554,0.07982883376558604,10.0,1.0,60.38137242659908
32,449.88780312628813,0.08034590411471322,10.0,1.0,60.429205090544386
32,449.8892276156507,0.0808629744638404,10.0,1.0,60.47703775448969
32,449.8906521050133,0.08138004481296758,10.0,1.0,60.524870418435
32,449.89207659437596,0.08189711516209476,10.0,1.0,60.57270308238031
32,449.89350108373856,0.08241418551122195,10.0,1.0,60.62053574632561
32,449.8937089,0.08248962,10.0,1.0,60.62751397
32,449.89542505431325,0.08293125586034913,10.0,1.0,60.6520490349945
32,449.89743433976673,0.08344832620947631,10.0,1.0,60.68077486041214
32,449.8994436252202,0.0839653965586035,10.0,1.0,60.70950068582979
32,449.9014529106737,0.08448246690773067,10.0,1.0,60.73822651124743
32,449.9034621961272,0.08499953725685785,10.0,1.0,60.76695233666508
32,449.90547148158066,0.08551660760598503,10.0,1.0,60.79567816208272
32,449.90748076703414,0.08603367795511223,10.0,1.0,60.824403987500375
32,449.9094900524876,0.08655074830423941,10.0,1.0,60.85312981291802
32,449.9114993379411,0.08706781865336659,10.0,1.0,60.881855638335665
32,449.9135086233946,0.08758488900249377,10.0,1.0,60.91058146375332
32,449.9155179088481,0.08810195935162095,10.0,1.0,60.93930728917096
32,449.91752719430156,0.08861902970074813,10.0,1.0,60.968033114588614
32,449.91953647975504,0.08913610004987532,10.0,1.0,60.996758940006266
32,449.92154576520846,0.0896531703990025,10.0,1.0,61.02548476542391
32,449.92355505066195,0.09017024074812968,10.0,1.0,61.05421059084156
32,449.9255643361154,0.09068731109725686,10.0,1.0,61.08293641625921
32,449.92757362156885,0.09120438144638404,10.0,1.0,61.11166224167686
32,449.9295829070223,0.09172145179551122,10.0,1.0,61.140388067094506
32,449.93159219247576,0.0922385221446384,10.0,1.0,61.16911389251216
32,449.9336014779292,0.0927555924937656,10.0,1.0,61.19783971792981
32,449.93561076338267,0.09327266284289278,10.0,1.0,61.226565543347455
32,449.9376200488361,0.09378973319201996,10.0,1.0,61.2552913687651
32,449.9396293342896,0.09430680354114714,10.0,1.0,61.28401719418275
32,449.941638619743,0.09482387389027432,10.0,1.0,61.3127430196004
32,449.9436479051965,0.0953409442394015,10.0,1.0,61.34146884501805
32,449.9456571906499,0.09585801458852868,10.0,1.0,61.370194670435694
32,449.9469668,0.09619503,10.0,1.0,61.38891755
32,449.9478778475478,0.09637508493765587,10.0,1.0,61.39543956584046
32,449.950494136108,0.09689215528678305,10.0,1.0,61.41416907724151
32,449.9531104246682,0.09740922563591023,10.0,1.0,61.43289858864256
32,449.9557267132284,0.09792629598503741,10.0,1.0,61.4516281000436
32,449.9583430017886,0.09844336633416459,10.0,1.0,61.47035761144465
32,449.9609592903488,0.09896043668329177,10.0,1.0,61.48908712284569
32,449.963575578909,0.09947750703241895,10.0,1.0,61.50781663424674
32,449.9661918674692,0.09999457738154614,10.0,1.0,61.526546145647785
32,449.9688081560294,0.10051164773067332,10.0,1.0,61.545275657048826
32,449.9714244445896,0.1010287180798005,10.0,1.0,61.56400516844987
32,449.9740407331498,0.10154578842892768,10.0,1.0,61.582734679850915
32,449.97665702171,0.10206285877805486,10.0,1.0,61.60146419125196
32,449.97927331027023,0.10257992912718204,10.0,1.0,61.620193702653005
32,449.98188959883043,0.10309699947630924,10.0,1.0,61.63892321405405
32,449.98450588739064,0.10361406982543642,10.0,1.0,61.657652725455094
32,449.98712217595084,0.1041311401745636,10.0,1.0,61.676382236856135
32,449.9897384645111,0.10464821052369078,10.0,1.0,61.69511174825718
32,449.9923547530713,0.10516528087281796,10.0,1.0,61.713841259658224
32,449.9949710416316,0.10568235122194514,10.0,1.0,61.73257077105927
32,449.9975873301918,0.10619942157107232,10.0,1.0,61.75130028246031
32,450.00020361875204,0.10671649192019951,10.0,1.0,61.77002979386136
32,450.00281990731224,0.10723356226932669,10.0,1.0,61.7887593052624
32,450.0054361958725,0.10775063261845387,10.0,1.0,61.80748881666345
32,450.0080524844327,0.10826770296758105,10.0,1.0,61.82621832806449
32,450.010668772993,0.10878477331670823,10.0,1.0,61.84494783946554
32,450.0132850615532,0.10930184366583541,10.0,1.0,61.86367735086658
32,450.01590135011344,0.10981891401496259,10.0,1.0,61.88240686226763
32,450.0175775,0.11015018,10.0,1.0,61.8944061
32,450.0187251989681,0.11033598436408978,10.0,1.0,61.89889189605353
32,450.0219191019157,0.11085305471321696,10.0,1.0,61.91137530645606
32,450.02511300486333,0.11137012506234414,10.0,1.0,61.92385871685859
32,450.02830690781093,0.11188719541147132,10.0,1.0,61.93634212726112
32,450.03150081075853,0.1124042657605985,10.0,1.0,61.94882553766365
32,450.03469471370613,0.11292133610972568,10.0,1.0,61.96130894806618
32,450.03788861665373,0.11343840645885288,10.0,1.0,61.973792358468714
32,450.04108251960133,0.11395547680798006,10.0,1.0,61.98627576887124
32,450.04427642254893,0.11447254715710724,10.0,1.0,61.99875917927376
32,450.04747032549653,0.11498961750623442,10.0,1.0,62.01124258967629
32,450.05066422844413,0.1155066878553616,10.0,1.0,62.02372600007882
32,450.05385813139173,0.11602375820448878,10.0,1.0,62.03620941048135
32,450.05705203433934,0.11654082855361596,10.0,1.0,62.04869282088387
32,450.06024593728694,0.11705789890274315,10.0,1.0,62.0611762312864
32,450.06343984023454,0.11757496925187033,10.0,1.0,62.07365964168893
32,450.06663374318214,0.11809203960099751,10.0,1.0,62.08614305209146
32,450.06982764612974,0.11860910995012469,10.0,1.0,62.09862646249398
32,450.07302154907734,0.11912618029925187,10.0,1.0,62.11110987289651
32,450.07621545202494,0.11964325064837905,10.0,1.0,62.12359328329904
32,450.07940935497254,0.12016032099750623,10.0,1.0,62.13607669370157
32,450.0826032579202,0.12067739134663343,10.0,1.0,62.1485601041041
32,450.0857971608678,0.1211944616957606,10.0,1.0,62.16104351450662
32,450.08899106381546,0.12171153204488779,10.0,1.0,62.17352692490915
32,450.09218496676306,0.12222860239401497,10.0,1.0,62.18601033531168
32,450.0953788697107,0.12274567274314215,10.0,1.0,62.1984937457142
32,450.0985727726583,0.12326274309226933,10.0,1.0,62.21097715611673
32,450.101766675606,0.1237798134413965,10.0,1.0,62.22346056651926
32,450.1046081,0.12423982,10.0,1.0,62.23456631
32,450.1050185717823,0.1242968837905237,10.0,1.0,62.23543078549981
32,450.10873796696825,0.12481395413965088,10.0,1.0,62.24326403044196
32,450.1124573621542,0.12533102448877806,10.0,1.0,62.25109727538412
32,450.11617675734016,0.12584809483790524,10.0,1.0,62.258930520326274
32,450.1198961525261,0.12636516518703242,10.0,1.0,62.26676376526843
32,450.12361554771206,0.1268822355361596,10.0,1.0,62.274597010210584
32,450.127334942898,0.12739930588528678,10.0,1.0,62.28243025515274
32,450.13105433808397,0.12791637623441396,10.0,1.0,62.290263500094895
32,450.1347737332699,0.12843344658354114,10.0,1.0,62.29809674503705
32,450.1384931284559,0.12895051693266832,10.0,1.0,62.305929989979205
32,450.14221252364183,0.12946758728179553,10.0,1.0,62.31376323492136
32,450.1459319188278,0.1299846576309227,10.0,1.0,62.321596479863516
32,450.14965131401374,0.1305017279800499,10.0,1.0,62.32942972480567
32,450.1533707091997,0.13101879832917707,10.0,1.0,62.337262969747826
32,450.15709010438565,0.13153586867830425,10.0,1.0,62.34509621468998
32,450.1608094995716,0.13205293902743143,10.0,1.0,62.352929459632136
32,450.16452889475755,0.1325700093765586,10.0,1.0,62.360762704574284
32,450.1682482899435,0.1330870797256858,10.0,1.0,62.36859594951644
32,450.17196768512946,0.13360415007481297,10.0,1.0,62.37642919445859
32,450.1756870803154,0.13412122042394015,10.0,1.0,62.38426243940074
32,450.17940647550137,0.13463829077306733,10.0,1.0,62.39209568434289
32,450.1831258706873,0.1351553611221945,10.0,1.0,62.399928929285046
32,450.18684526587333,0.1356724314713217,10.0,1.0,62.407762174227194
32,450.1905646610593,0.1361895018204489,10.0,1.0,62.41559541916935
32,450.1942840562453,0.13670657216957607,10.0,1.0,62.423428664111505
32,450.19800345143125,0.13722364251870325,10.0,1.0,62.43126190905365
32,450.20172284661726,0.13774071286783043,10.0,1.0,62.43909515399581
32,450.2054422418032,0.1382577832169576,10.0,1.0,62.446928398937956
32,450.2062416,0.13836891,10.0,1.0,62.44861189
32,450.2095359083118,0.1387748535660848,10.0,1.0,62.45230478495618
32,450.2137320313477,0.13929192391521197,10.0,1.0,62.45700860746703
32,450.2179281543836,0.13980899426433915,10.0,1.0,62.46171242997788
32,450.22212427741954,0.14032606461346633,10.0,1.0,62.46641625248873
32,450.22632040045545,0.1408431349625935,10.0,1.0,62.471120074999575
32,450.23051652349136,0.1413602053117207,10.0,1.0,62.47582389751042
32,450.23471264652727,0.14187727566084787,10.0,1.0,62.48052772002127
32,450.2389087695632,0.14239434600997505,10.0,1.0,62.48523154253212
32,450.2431048925991,0.14291141635910223,10.0,1.0,62.48993536504297
32,450.247301015635,0.14342848670822944,10.0,1.0,62.494639187553815
32,450.2514971386709,0.14394555705735662,10.0,1.0,62.49934301006466
32,450.2556932617068,0.1444626274064838,10.0,1.0,62.50404683257551
32,450.25988938474273,0.14497969775561098,10.0,1.0,62.50875065508636
32,450.26408550777865,0.14549676810473816,10.0,1.0,62.51345447759721
32,450.26828163081456,0.14601383845386534,10.0,1.0,62.518158300108055
32,450.2724777538504,0.14653090880299252,10.0,1.0,62.5228621226189
32,450.2766738768863,0.1470479791521197,10.0,1.0,62.52756594512975
32,450.2808699999222,0.14756504950124688,10.0,1.0,62.5322697676406
32,450.2850661229581,0.14808211985037406,10.0,1.0,62.53697359015145
32,450.28926224599394,0.14859919019950124,10.0,1.0,62.541677412662295
32,450.29345836902985,0.14911626054862842,10.0,1.0,62.54638123517314
32,450.2976544920657,0.1496333308977556,10.0,1.0,62.55108505768399
32,450.3018506151016,0.1501504012468828,10.0,1.0,62.55578888019484
32,450.30604673813747,0.15066747159601,10.0,1.0,62.56049270270569
32,450.3102428611734,0.15118454194513717,10.0,1.0,62.565196525216535
32,450.31443898420923,0.15170161229426435,10.0,1.0,62.56990034772738
32,450.31863510724514,0.15221868264339153,10.0,1.0,62.57460417023823
32,450.3205876,0.15245928,10.0,1.0,62.5767929
32,450.3230645037336,0.1527357529925187,10.0,1.0,62.578429282691026
32,450.3276969036892,0.1532528233416459,10.0,1.0,62.58148970809332
32,450.33232930364477,0.15376989369077307,10.0,1.0,62.58455013349562
32,450.33696170360037,0.15428696403990025,10.0,1.0,62.587610558897914
32,450.34159410355596,0.15480403438902743,10.0,1.0,62.59067098430021
32,450.34622650351156,0.1553211047381546,10.0,1.0,62.59373140970251
32,450.35085890346716,0.1558381750872818,10.0,1.0,62.5967918351048
32,450.35549130342275,0.15635524543640897,10.0,1.0,62.5998522605071
32,450.36012370337835,0.15687231578553615,10.0,1.0,62.602912685909395
32,450.36475610333395,0.15738938613466336,10.0,1.0,62.60597311131169
32,450.36938850328954,0.15790645648379054,10.0,1.0,62.60903353671399
32,450.37402090324514,0.15842352683291772,10.0,1.0,62.612093962116276
32,450.37865330320074,0.1589405971820449,10.0,1.0,62.61515438751857
32,450.38328570315633,0.15945766753117208,10.0,1.0,62.61821481292086
32,450.38791810311193,0.15997473788029926,10.0,1.0,62.62127523832316
32,450.3925505030675,0.16049180822942644,10.0,1.0,62.62433566372545
32,450.3971829030231,0.16100887857855362,10.0,1.0,62.62739608912774
32,450.4018153029787,0.1615259489276808,10.0,1.0,62.63045651453003
32,450.4064477029343,0.16204301927680798,10.0,1.0,62.63351693993233
32,450.41108010288985,0.16256008962593516,10.0,1.0,62.63657736533462
32,450.41571250284545,0.16307715997506234,10.0,1.0,62.63963779073691
32,450.420344902801,0.16359423032418952,10.0,1.0,62.6426982161392
32,450.4249773027566,0.16411130067331672,10.0,1.0,62.6457586415415
32,450.4296097027121,0.1646283710224439,10.0,1.0,62.64881906694379
32,450.4342421026677,0.16514544137157108,10.0,1.0,62.65187949234608
32,450.43887450262326,0.16566251172069826,10.0,1.0,62.65493991774837
32,450.44350690257886,0.16617958206982544,10.0,1.0,62.65800034315067
32,450.4459447,0.16645169,10.0,1.0,62.65961089
32,450.44832701994414,0.16669665241895262,10.0,1.0,62.660765541719506
32,450.45335565662447,0.1672137227680798,10.0,1.0,62.66320279789242
32,450.45838429330485,0.16773079311720698,10.0,1.0,62.66564005406533
32,450.46341292998517,0.16824786346633416,10.0,1.0,62.66807731023824
32,450.46844156666555,0.16876493381546134,10.0,1.0,62.67051456641115
32,450.47347020334587,0.16928200416458852,10.0,1.0,62.67295182258406
32,450.47849884002625,0.1697990745137157,10.0,1.0,62.67538907875697
32,450.48352747670657,0.17031614486284288,10.0,1.0,62.67782633492988
32,450.48855611338695,0.17083321521197006,10.0,1.0,62.68026359110279
32,450.49358475006727,0.17135028556109727,10.0,1.0,62.682700847275704
32,450.49861338674765,0.17186735591022445,10.0,1.0,62.685138103448615
32,450.503642023428,0.17238442625935163,10.0,1.0,62.687575359621526
32,450.50867066010835,0.1729014966084788,10.0,1.0,62.69001261579444
32,450.5136992967887,0.173418566957606,10.0,1.0,62.69244987196735
32,450.51872793346905,0.17393563730673317,10.0,1.0,62.69488712814026
32,450.5237565701494,0.17445270765586035,10.0,1.0,62.69732438431317
32,450.52878520682975,0.17496977800498753,10.0,1.0,62.69976164048608
32,450.5338138435101,0.1754868483541147,10.0,1.0,62.70219889665899
32,450.53884248019045,0.1760039187032419,10.0,1.0,62.7046361528319
32,450.5438711168708,0.17652098905236907,10.0,1.0,62.70707340900481
32,450.54889975355115,0.17703805940149625,10.0,1.0,62.709510665177724
32,450.5539283902315,0.17755512975062343,10.0,1.0,62.711947921350635
32,450.55895702691186,0.17807220009975064,10.0,1.0,62.714385177523546
32,450.5639856635922,0.17858927044887782,10.0,1.0,62.716822433696464
32,450.56901430027256,0.179106340798005,10.0,1.0,62.719259689869375
32,450.5740429369529,0.17962341114713218,10.0,1.0,62.72169694604229
32,450.57907157363326,0.18014048149625936,10.0,1.0,62.724134202215204
32,450.5806948,0.18030739,10.0,1.0,62.72492094
32,450.5843427788889,0.18065755184538654,10.0,1.0,62.726228805447825
32,450.5897296071301,0.18117462219451372,10.0,1.0,62.72816007937909
32,450.59511643537127,0.1816916925436409,10.0,1.0,62.73009135331035
32,450.60050326361244,0.18220876289276808,10.0,1.0,62.73202262724161
32,450.6058900918536,0.18272583324189526,10.0,1.0,62.733953901172875
32,450.6112769200948,0.18324290359102244,10.0,1.0,62.73588517510414
32,450.61666374833595,0.18375997394014962,10.0,1.0,62.7378164490354
32,450.6220505765771,0.1842770442892768,10.0,1.0,62.73974772296666
32,450.62743740481835,0.18479411463840398,10.0,1.0,62.741678996897924
32,450.6328242330595,0.18531118498753119,10.0,1.0,62.74361027082919
32,450.63821106130075,0.18582825533665837,10.0,1.0,62.74554154476045
32,450.6435978895419,0.18634532568578555,10.0,1.0,62.74747281869171
32,450.64898471778315,0.18686239603491273,10.0,1.0,62.749404092622974
32,450.6543715460243,0.1873794663840399,10.0,1.0,62.75133536655424
32,450.65975837426555,0.18789653673316709,10.0,1.0,62.7532666404855
32,450.6651452025067,0.18841360708229427,10.0,1.0,62.75519791441676
32,450.67053203074795,0.18893067743142145,10.0,1.0,62.757129188348024
32,450.6759188589891,0.18944774778054863,10.0,1.0,62.75906046227929
32,450.68130568723035,0.1899648181296758,10.0,1.0,62.76099173621055
32,450.6866925154715,0.19048188847880299,10.0,1.0,62.76292301014181
32,450.69207934371275,0.19099895882793017,10.0,1.0,62.764854284073074
32,450.6974661719539,0.19151602917705735,10.0,1.0,62.766785558004344
32,450.70285300019515,0.19203309952618455,10.0,1.0,62.768716831935606
32,450.7082398284363,0.19255016987531173,10.0,1.0,62.770648105866876
32,450.71362665667755,0.1930672402244389,10.0,1.0,62.77257937979814
32,450.7190134849187,0.1935843105735661,10.0,1.0,62.77451065372941
32,450.7234132,0.19400663,10.0,1.0,62.77608803
32,450.72446230630686,0.19410138092269327,10.0,1.0,62.776281465610865
32,450.7301874406797,0.19461845127182045,10.0,1.0,62.77733707347198
32,450.7359125750525,0.19513552162094763,10.0,1.0,62.7783926813331
32,450.74163770942533,0.1956525919700748,10.0,1.0,62.77944828919422
33,474.8122404,0.00020198,10.0,1.0,0.28314822
33,474.8184407,0.00020433,10.0,1.0,0.27094341
33,474.8261943,0.00020548,10.0,1.0,0.27994319
33,474.832268,0.00020577,10.0,1.0,0.30429591
33,474.8330335,0.00020579,10.0,1.0,0.32474933
33,474.826127,0.00020614,10.0,1.0,0.32863434
33,474.8116646,0.00020714,10.0,1.0,0.31702475
33,474.7921916,0.00020872,10.0,1.0,0.29392838
33,474.7713823,0.00021053,10.0,1.0,0.26804464
33,474.7524551,0.00021227,10.0,1.0,0.25396082
33,474.737402,0.00021384,10.0,1.0,0.26042756
33,474.7272775,0.00021535,10.0,1.0,0.27659432
33,474.7228033,0.00021737,10.0,1.0,0.28023968
33,474.724402,0.00022289,10.0,1.0,0.26544757
33,474.731582,0.00024412,10.0,1.0,0.25070331
33,474.7424023,0.00031724,10.0,1.0,0.25992441
33,474.7536844,0.00052611,10.0,1.0,0.29408246
33,474.75740169088044,0.0007518640399002493,10.0,1.0,0.32245524209389465
33,474.7619685,0.00102921,10.0,1.0,0.3573121
33,474.76270821011707,0.0013037280798004988,10.0,1.0,0.5137105278433904
33,474.7641952502926,0.001855592119700748,10.0,1.0,0.8281184833646655
33,474.7647908,0.00207661,10.0,1.0,0.95403678
33,474.76427937766556,0.0024074561596009974,10.0,1.0,1.4392442221546398
33,474.7634263056639,0.0029593201995012468,10.0,1.0,2.2485887813904384
33,474.7625732336623,0.003511184239401496,10.0,1.0,3.0579333406262377
33,474.7618179,0.00399982,10.0,1.0,3.77454951
33,474.76168737505884,0.0040630482793017455,10.0,1.0,3.9102175349252706
33,474.76054813764586,0.004614912319201994,10.0,1.0,5.094344402639684
33,474.75940890023287,0.005166776359102243,10.0,1.0,6.278471270354097
33,474.7582696628199,0.005718640399002493,10.0,1.0,7.462598138068512
33,474.75713042540696,0.006270504438902743,10.0,1.0,8.646725005782928
33,474.75599118799397,0.006822368478802992,10.0,1.0,9.830851873497341
33,474.7552897,0.00716218,10.0,1.0,10.55998065
33,474.7550180728864,0.007374232518703241,10.0,1.0,11.01657795369858
33,474.75431116670507,0.00792609655860349,10.0,1.0,12.20486675199998
33,474.75360426052373,0.008477960598503741,10.0,1.0,13.393155550301381
33,474.7528973543424,0.00902982463840399,10.0,1.0,14.58144434860278
33,474.75219044816106,0.009581688678304239,10.0,1.0,15.769733146904178
33,474.7514835419797,0.010133552718204488,10.0,1.0,16.958021945205576
33,474.7507766357984,0.010685416758104738,10.0,1.0,18.14631074350698
33,474.75006972961705,0.011237280798004987,10.0,1.0,19.33459954180838
33,474.7493628234357,0.011789144837905236,10.0,1.0,20.52288834010978
33,474.7492519,0.01187574,10.0,1.0,20.70934742
33,474.74914429703165,0.012341008877805487,10.0,1.0,21.486999195376523
33,474.74901666715647,0.012892872917705736,10.0,1.0,22.409386380221292
33,474.7488890372813,0.013444736957605985,10.0,1.0,23.33177356506606
33,474.7487614074061,0.013996600997506234,10.0,1.0,24.25416074991083
33,474.7486337775309,0.014548465037406482,10.0,1.0,25.1765479347556
33,474.74850614765575,0.015100329077306733,10.0,1.0,26.098935119600373
33,474.74837851778057,0.015652193117206982,10.0,1.0,27.021322304445142
33,474.7482508879054,0.01620405715710723,10.0,1.0,27.943709489289912
33,474.7481232580302,0.01675592119700748,10.0,1.0,28.86609667413468
33,474.747995628155,0.01730778523690773,10.0,1.0,29.78848385897945
33,474.74786799827984,0.017859649276807978,10.0,1.0,30.710871043824223
33,474.7477624,0.01831625,10.0,1.0,31.47403484
33,474.7478265050537,0.018411513316708226,10.0,1.0,31.578822520251673
33,474.7481978680835,0.018963377356608475,10.0,1.0,32.18586156270472
33,474.74856923111327,0.019515241396508724,10.0,1.0,32.79290060515777
33,474.74894059414305,0.020067105436408973,10.0,1.0,33.399939647610815
33,474.74931195717284,0.020618969476309226,10.0,1.0,34.00697869006387
33,474.7496833202026,0.021170833516209474,10.0,1.0,34.61401773251691
33,474.7500546832324,0.021722697556109723,10.0,1.0,35.22105677496996
