Repository: gkronber/Empirical-Constitutive-Models-SymReg-RSPA

`AA6080.csv` contains data from Kronberger G, Kabliman E, Kronsteiner J, Kommenda M.: _Extending a physics-based constitutive model using genetic programming._ Applications in Engineering Science 9, 100080, 2022 (https://doi.org/10.1016/j.apples.2021.100080).

This is an extended dataset compared to `../2019/AA6082_all_temps_combined.csv` which contains stress-strain measurements for phip in (0.001, 0.01, 0.1, 0.316, 1, 3.16, 10) and temperature in (200, 225, 250, 275, 300, 325, 375, 400, 425, 450, 475, 500). 

We have have however only used measurements with temperature >= 350°C and for phip (0.001, 0.1, 0.1, 1, 10) in this paper.

File: data/2021/AA6082_interpolated_gt350_tomax_cv.csv (part 23 of 23)
group,temp,phi,phip,log10_epsp,kf
33,474.7504260462622,0.022274561596009972,10.0,1.0,35.828095817423005
33,474.75079740929203,0.02282642563591022,10.0,1.0,36.43513485987605
33,474.7511687723218,0.02337828967581047,10.0,1.0,37.0421739023291
33,474.75154013535166,0.02393015371571072,10.0,1.0,37.64921294478214
33,474.75191149838145,0.02448201775561097,10.0,1.0,38.256251987235196
33,474.7522828614113,0.02503388179551122,10.0,1.0,38.86329102968824
33,474.7526542244411,0.02558574583541147,10.0,1.0,39.47033007214129
33,474.7530255874709,0.026137609875311718,10.0,1.0,40.07736911459433
33,474.7532556,0.02647942,10.0,1.0,40.45335319
33,474.75353717452236,0.026689473915211967,10.0,1.0,40.59138044242823
33,474.7542769410404,0.027241337955112216,10.0,1.0,40.95401246985086
33,474.75501670755847,0.027793201995012465,10.0,1.0,41.31664449727348
33,474.7557564740765,0.028345066034912714,10.0,1.0,41.67927652469611
33,474.75649624059463,0.028896930074812963,10.0,1.0,42.04190855211873
33,474.7572360071127,0.029448794114713215,10.0,1.0,42.404540579541354
33,474.7579757736308,0.030000658154613464,10.0,1.0,42.76717260696398
33,474.75871554014884,0.030552522194513713,10.0,1.0,43.1298046343866
33,474.75945530666695,0.03110438623441396,10.0,1.0,43.49243666180922
33,474.760195073185,0.031656250274314214,10.0,1.0,43.85506868923185
33,474.7609348397031,0.03220811431421446,10.0,1.0,44.21770071665448
33,474.76167460622116,0.03275997835411471,10.0,1.0,44.5803327440771
33,474.7624143727393,0.03331184239401496,10.0,1.0,44.942964771499724
33,474.7631541392573,0.03386370643391521,10.0,1.0,45.305596798922345
33,474.76389390577543,0.03441557047381546,10.0,1.0,45.66822882634497
33,474.7646336722935,0.03496743451371571,10.0,1.0,46.03086085376759
33,474.7653734388116,0.035519298553615956,10.0,1.0,46.39349288119022
33,474.76611320532965,0.036071162593516205,10.0,1.0,46.75612490861284
33,474.7662865,0.03620044,10.0,1.0,46.8410736
33,474.7670690042018,0.036623026633416454,10.0,1.0,46.99876710515915
33,474.76809089154017,0.0371748906733167,10.0,1.0,47.20470209680712
33,474.76911277887854,0.03772675471321695,10.0,1.0,47.41063708845508
33,474.7701346662169,0.0382786187531172,10.0,1.0,47.61657208010305
33,474.7711565535553,0.03883048279301745,10.0,1.0,47.82250707175101
33,474.77217844089364,0.0393823468329177,10.0,1.0,48.02844206339898
33,474.773200328232,0.03993421087281795,10.0,1.0,48.23437705504694
33,474.7742222155704,0.0404860749127182,10.0,1.0,48.440312046694906
33,474.77524410290874,0.04103793895261845,10.0,1.0,48.64624703834287
33,474.7762659902471,0.0415898029925187,10.0,1.0,48.852182029990836
33,474.7772878775855,0.04214166703241895,10.0,1.0,49.0581170216388
33,474.77830976492385,0.0426935310723192,10.0,1.0,49.264052013286765
33,474.7793316522623,0.04324539511221945,10.0,1.0,49.46998700493473
33,474.78035353960064,0.0437972591521197,10.0,1.0,49.675921996582694
33,474.78137542693906,0.044349123192019946,10.0,1.0,49.88185698823066
33,474.78239731427743,0.044900987231920195,10.0,1.0,50.087791979878624
33,474.78341920161586,0.045452851271820444,10.0,1.0,50.29372697152659
33,474.7844410889542,0.04600471531172069,10.0,1.0,50.49966196317455
33,474.78546297629265,0.04655657935162094,10.0,1.0,50.705596954822525
33,474.786484863631,0.04710844339152119,10.0,1.0,50.91153194647049
33,474.7866891,0.04721874,10.0,1.0,50.95269051
33,474.7877262269372,0.04766030743142144,10.0,1.0,51.04483432943749
33,474.7890224118927,0.04821217147132169,10.0,1.0,51.15999422762773
33,474.7903185968482,0.048764035511221944,10.0,1.0,51.27515412581796
33,474.7916147818037,0.04931589955112219,10.0,1.0,51.3903140240082
33,474.79291096675917,0.04986776359102244,10.0,1.0,51.50547392219843
33,474.79420715171466,0.05041962763092269,10.0,1.0,51.62063382038867
33,474.79550333667015,0.05097149167082294,10.0,1.0,51.735793718578904
33,474.79679952162564,0.05152335571072319,10.0,1.0,51.85095361676914
33,474.79809570658114,0.05207521975062344,10.0,1.0,51.966113514959375
33,474.79939189153663,0.052627083790523686,10.0,1.0,52.08127341314961
33,474.8006880764921,0.053178947830423935,10.0,1.0,52.196433311339845
33,474.8019842614476,0.053730811870324184,10.0,1.0,52.31159320953008
33,474.8032804464031,0.05428267591022443,10.0,1.0,52.426753107720316
33,474.8045766313586,0.05483453995012468,10.0,1.0,52.54191300591055
33,474.8058728163141,0.05538640399002493,10.0,1.0,52.65707290410079
33,474.8071690012696,0.05593826802992518,10.0,1.0,52.77223280229102
33,474.8084651862251,0.05649013206982543,10.0,1.0,52.88739270048126
33,474.80976137118057,0.05704199610972568,10.0,1.0,53.00255259867149
33,474.81105755613606,0.057593860149625926,10.0,1.0,53.11771249686173
33,474.81235374109156,0.05814572418952618,10.0,1.0,53.23287239505197
33,474.81364992604705,0.05869758822942643,10.0,1.0,53.348032293242206
33,474.8149427,0.059248,10.0,1.0,53.46288914
33,474.81494696835654,0.05924945226932668,10.0,1.0,53.46306124009936
33,474.81656894881326,0.05980131630922693,10.0,1.0,53.52845947881014
33,474.81819092927,0.06035318034912718,10.0,1.0,53.593857717520926
33,474.8198129097267,0.06090504438902743,10.0,1.0,53.65925595623171
33,474.8214348901834,0.061456908428927676,10.0,1.0,53.724654194942495
33,474.82305687064013,0.062008772468827925,10.0,1.0,53.79005243365328
33,474.8246788510969,0.06256063650872817,10.0,1.0,53.855450672364064
33,474.8263008315536,0.06311250054862844,10.0,1.0,53.92084891107485
33,474.8279228120104,0.06366436458852869,10.0,1.0,53.98624714978563
33,474.8295447924671,0.06421622862842893,10.0,1.0,54.05164538849642
33,474.8311667729239,0.06476809266832918,10.0,1.0,54.1170436272072
33,474.8327887533806,0.06531995670822943,10.0,1.0,54.18244186591799
33,474.8344107338374,0.06587182074812968,10.0,1.0,54.24784010462877
33,474.8360327142941,0.06642368478802993,10.0,1.0,54.313238343339556
33,474.8376546947509,0.06697554882793018,10.0,1.0,54.37863658205034
33,474.8392766752076,0.06752741286783043,10.0,1.0,54.444034820761125
33,474.8408986556644,0.06807927690773068,10.0,1.0,54.50943305947191
33,474.8425206361211,0.06863114094763093,10.0,1.0,54.574831298182694
33,474.84414261657787,0.06918300498753117,10.0,1.0,54.64022953689348
33,474.8457645970346,0.06973486902743142,10.0,1.0,54.70562777560426
33,474.84738657749136,0.07028673306733167,10.0,1.0,54.77102601431505
33,474.8490085579481,0.07083859710723192,10.0,1.0,54.836424253025825
33,474.85063053840486,0.07139046114713217,10.0,1.0,54.90182249173661
33,474.8522525188616,0.07194232518703242,10.0,1.0,54.96722073044739
33,474.8524901,0.07202316,10.0,1.0,54.9768
33,474.8542033492807,0.07249418922693267,10.0,1.0,55.00996627943207
33,474.8562106146802,0.07304605326683292,10.0,1.0,55.04882432880415
33,474.85821788007974,0.07359791730673317,10.0,1.0,55.08768237817623
33,474.86022514547926,0.07414978134663341,10.0,1.0,55.12654042754831
33,474.8622324108788,0.07470164538653366,10.0,1.0,55.165398476920394
33,474.86423967627826,0.07525350942643391,10.0,1.0,55.204256526292475
33,474.8662469416778,0.07580537346633416,10.0,1.0,55.243114575664556
33,474.86825420707726,0.07635723750623441,10.0,1.0,55.28197262503664
33,474.8702614724768,0.07690910154613466,10.0,1.0,55.32083067440872
33,474.87226873787625,0.07746096558603491,10.0,1.0,55.3596887237808
33,474.8742760032758,0.07801282962593516,10.0,1.0,55.39854677315288
33,474.87628326867525,0.0785646936658354,10.0,1.0,55.43740482252496
33,474.8782905340748,0.07911655770573565,10.0,1.0,55.47626287189704
33,474.88029779947425,0.0796684217456359,10.0,1.0,55.51512092126912
33,474.8823050648738,0.08022028578553617,10.0,1.0,55.55397897064121
33,474.88431233027325,0.08077214982543642,10.0,1.0,55.59283702001329
33,474.8863195956728,0.08132401386533666,10.0,1.0,55.63169506938537
33,474.88832686107224,0.08187587790523691,10.0,1.0,55.67055311875746
33,474.89033412647177,0.08242774194513716,10.0,1.0,55.70941116812954
33,474.89234139187124,0.08297960598503741,10.0,1.0,55.74826921750163
33,474.89434865727077,0.08353147002493766,10.0,1.0,55.78712726687371
33,474.89635592267024,0.08408333406483791,10.0,1.0,55.8259853162458
33,474.89836318806977,0.08463519810473816,10.0,1.0,55.86484336561788
33,474.90037045346924,0.0851870621446384,10.0,1.0,55.90370141498997
33,474.9008566,0.08532072,10.0,1.0,55.91311258
33,474.9026853786342,0.08573892618453866,10.0,1.0,55.93202802943403
33,474.90509863124134,0.0862907902244389,10.0,1.0,55.95698881845896
33,474.9075118838485,0.08684265426433915,10.0,1.0,55.98194960748389
33,474.9099251364556,0.0873945183042394,10.0,1.0,56.00691039650882
33,474.91233838906277,0.08794638234413965,10.0,1.0,56.03187118553375
33,474.9147516416699,0.0884982463840399,10.0,1.0,56.05683197455868
33,474.91716489427705,0.08905011042394015,10.0,1.0,56.081792763583614
33,474.9195781468842,0.0896019744638404,10.0,1.0,56.106753552608545
33,474.9219913994914,0.09015383850374065,10.0,1.0,56.131714341633476
33,474.92440465209853,0.0907057025436409,10.0,1.0,56.15667513065841
33,474.92681790470573,0.09125756658354114,10.0,1.0,56.18163591968334
33,474.92923115731287,0.0918094306234414,10.0,1.0,56.20659670870827
33,474.93164440992007,0.09236129466334164,10.0,1.0,56.2315574977332
33,474.9340576625272,0.09291315870324189,10.0,1.0,56.25651828675813
33,474.9364709151344,0.09346502274314214,10.0,1.0,56.28147907578306
33,474.93888416774155,0.09401688678304239,10.0,1.0,56.30643986480799
33,474.94129742034875,0.09456875082294264,10.0,1.0,56.33140065383292
33,474.9437106729559,0.09512061486284289,10.0,1.0,56.35636144285785
33,474.9461239255631,0.09567247890274314,10.0,1.0,56.381322231882784
33,474.9485371781702,0.09622434294264338,10.0,1.0,56.406283020907715
33,474.9509504307774,0.09677620698254363,10.0,1.0,56.43124380993265
33,474.95336368338457,0.0973280710224439,10.0,1.0,56.45620459895759
33,474.95577693599176,0.09787993506234414,10.0,1.0,56.48116538798252
33,474.9581901885989,0.0984317991022444,10.0,1.0,56.50612617700745
33,474.9605039,0.0989609,10.0,1.0,56.53005739
33,474.9606188357364,0.09898366314214464,10.0,1.0,56.53078145202947
33,474.96340530956377,0.09953552718204489,10.0,1.0,56.54833543443594
33,474.96619178339114,0.10008739122194514,10.0,1.0,56.56588941684241
33,474.9689782572185,0.10063925526184539,10.0,1.0,56.58344339924888
33,474.9717647310459,0.10119111930174564,10.0,1.0,56.60099738165535
33,474.97455120487325,0.10174298334164589,10.0,1.0,56.618551364061815
33,474.9773376787006,0.10229484738154614,10.0,1.0,56.636105346468284
33,474.98012415252794,0.10284671142144639,10.0,1.0,56.65365932887475
33,474.9829106263553,0.10339857546134663,10.0,1.0,56.67121331128122
33,474.9856971001826,0.10395043950124688,10.0,1.0,56.68876729368769
33,474.98848357401,0.10450230354114713,10.0,1.0,56.70632127609416
33,474.9912700478373,0.10505416758104738,10.0,1.0,56.72387525850063
33,474.9940565216647,0.10560603162094763,10.0,1.0,56.741429240907095
33,474.996842995492,0.10615789566084788,10.0,1.0,56.758983223313564
33,474.99962946931936,0.10670975970074813,10.0,1.0,56.77653720572003
33,475.0024159431467,0.10726162374064838,10.0,1.0,56.7940911881265
33,475.00520241697404,0.10781348778054863,10.0,1.0,56.81164517053297
33,475.00798889080136,0.10836535182044887,10.0,1.0,56.82919915293944
33,475.0107753646287,0.10891721586034912,10.0,1.0,56.84675313534591
33,475.01356183845604,0.10946907990024937,10.0,1.0,56.864307117752375
33,475.0163483122834,0.11002094394014962,10.0,1.0,56.881861100158844
33,475.0191347861107,0.11057280798004987,10.0,1.0,56.89941508256531
33,475.0219212599381,0.11112467201995012,10.0,1.0,56.91696906497178
33,475.0247077337654,0.11167653605985037,10.0,1.0,56.934523047378256
33,475.0274942075928,0.11222840009975062,10.0,1.0,56.952077029784725
33,475.0302806814201,0.11278026413965087,10.0,1.0,56.9696310121912
33,475.0303822,0.11280037,10.0,1.0,56.97027055
33,475.03336090238594,0.11333212817955111,10.0,1.0,56.982387108531086
33,475.0364522299773,0.11388399221945136,10.0,1.0,56.99496179604468
33,475.0395435575686,0.11443585625935161,10.0,1.0,57.00753648355827
33,475.04263488515994,0.11498772029925186,10.0,1.0,57.02011117107186
33,475.0457262127513,0.11553958433915212,10.0,1.0,57.03268585858545
33,475.0488175403426,0.11609144837905237,10.0,1.0,57.045260546099044
33,475.05190886793395,0.11664331241895262,10.0,1.0,57.057835233612636
33,475.0550001955253,0.11719517645885287,10.0,1.0,57.07040992112623
33,475.0580915231166,0.11774704049875312,10.0,1.0,57.082984608639826
33,475.06118285070795,0.11829890453865337,10.0,1.0,57.09555929615342
33,475.0642741782993,0.11885076857855362,10.0,1.0,57.10813398366702
33,475.0673655058906,0.11940263261845387,10.0,1.0,57.12070867118061
33,475.07045683348196,0.11995449665835412,10.0,1.0,57.13328335869421
33,475.0735481610733,0.12050636069825436,10.0,1.0,57.1458580462078
33,475.0766394886646,0.12105822473815461,10.0,1.0,57.1584327337214
33,475.07973081625596,0.12161008877805486,10.0,1.0,57.17100742123499
33,475.0828221438473,0.12216195281795511,10.0,1.0,57.18358210874859
33,475.08591347143863,0.12271381685785536,10.0,1.0,57.19615679626218
33,475.08900479902996,0.12326568089775561,10.0,1.0,57.20873148377578
33,475.0920961266213,0.12381754493765586,10.0,1.0,57.22130617128937
33,475.09518745421263,0.1243694089775561,10.0,1.0,57.23388085880297
33,475.09827878180397,0.12492127301745636,10.0,1.0,57.24645554631656
33,475.1013701093953,0.1254731370573566,10.0,1.0,57.25903023383016
33,475.10446143698664,0.12602500109725687,10.0,1.0,57.27160492134375
33,475.10755276457803,0.1265768651371571,10.0,1.0,57.28417960885735
33,475.1083741,0.12672349,10.0,1.0,57.28752058
33,475.11081697166196,0.12712872917705736,10.0,1.0,57.29348446295905
33,475.114143730526,0.1276805932169576,10.0,1.0,57.30160621606094
33,475.11747048939003,0.12823245725685786,10.0,1.0,57.30972796916283
33,475.1207972482541,0.1287843212967581,10.0,1.0,57.31784972226472
33,475.12412400711816,0.12933618533665836,10.0,1.0,57.325971475366615
33,475.12745076598225,0.1298880493765586,10.0,1.0,57.334093228468504
33,475.1307775248463,0.13043991341645886,10.0,1.0,57.3422149815704
33,475.13410428371037,0.1309917774563591,10.0,1.0,57.35033673467229
33,475.1374310425744,0.13154364149625936,10.0,1.0,57.358458487774186
33,475.1407578014385,0.1320955055361596,10.0,1.0,57.366580240876075
33,475.14408456030253,0.13264736957605985,10.0,1.0,57.37470199397797
33,475.1474113191666,0.1331992336159601,10.0,1.0,57.38282374707986
33,475.15073807803066,0.13375109765586035,10.0,1.0,57.39094550018176
33,475.15406483689475,0.1343029616957606,10.0,1.0,57.39906725328365
33,475.1573915957588,0.13485482573566085,10.0,1.0,57.40718900638554
33,475.1607183546229,0.13540668977556108,10.0,1.0,57.41531075948743
33,475.1640451134869,0.13595855381546135,10.0,1.0,57.42343251258933
33,475.167371872351,0.13651041785536158,10.0,1.0,57.43155426569122
33,475.17069863121503,0.13706228189526184,10.0,1.0,57.439676018793115
33,475.1740253900791,0.13761414593516208,10.0,1.0,57.447797771895004
33,475.17735214894316,0.13816600997506234,10.0,1.0,57.4559195249969
33,475.18067890780725,0.13871787401496258,10.0,1.0,57.46404127809879
33,475.1840056666713,0.13926973805486284,10.0,1.0,57.47216303120069
33,475.1873324255354,0.13982160209476308,10.0,1.0,57.480284784302576
33,475.1906591843994,0.14037346613466334,10.0,1.0,57.48840653740447
33,475.1922553,0.14063824,10.0,1.0,57.4923032
33,475.19409037932365,0.14092533017456357,10.0,1.0,57.494805433011415
33,475.1976178922057,0.14147719421446384,10.0,1.0,57.49961539357711
33,475.20114540508774,0.1420290582543641,10.0,1.0,57.5044253541428
33,475.2046729179698,0.14258092229426433,10.0,1.0,57.5092353147085
33,475.20820043085183,0.1431327863341646,10.0,1.0,57.51404527527419
33,475.2117279437339,0.14368465037406483,10.0,1.0,57.51885523583989
33,475.2152554566159,0.1442365144139651,10.0,1.0,57.52366519640558
33,475.21878296949797,0.14478837845386533,10.0,1.0,57.528475156971275
33,475.22231048238,0.1453402424937656,10.0,1.0,57.53328511753698
33,475.22583799526205,0.14589210653366583,10.0,1.0,57.53809507810267
33,475.2293655081441,0.1464439705735661,10.0,1.0,57.54290503866837
33,475.23289302102614,0.14699583461346633,10.0,1.0,57.54771499923407
33,475.2364205339082,0.1475476986533666,10.0,1.0,57.55252495979977
33,475.23994804679023,0.14809956269326682,10.0,1.0,57.55733492036546
33,475.2434755596723,0.14865142673316709,10.0,1.0,57.562144880931164
33,475.24700307255426,0.14920329077306732,10.0,1.0,57.56695484149686
33,475.2505305854363,0.14975515481296758,10.0,1.0,57.57176480206256
33,475.2540580983183,0.15030701885286782,10.0,1.0,57.576574762628255
33,475.25758561120034,0.15085888289276808,10.0,1.0,57.581384723193956
33,475.2611131240823,0.15141074693266832,10.0,1.0,57.58619468375965
33,475.2646406369644,0.15196261097256858,10.0,1.0,57.59100464432535
33,475.26816814984636,0.15251447501246881,10.0,1.0,57.595814604891046
33,475.2716956627284,0.15306633905236908,10.0,1.0,57.60062456545675
33,475.2752231756104,0.1536182030922693,10.0,1.0,57.60543452602244
33,475.27875068849244,0.15417006713216957,10.0,1.0,57.610244486588144
33,475.280708,0.15447628,10.0,1.0,57.61291339
33,475.2823765079343,0.1547219311720698,10.0,1.0,57.614401683330826
33,475.2861248699774,0.15527379521197007,10.0,1.0,57.61774518689804
33,475.2898732320205,0.1558256592518703,10.0,1.0,57.62108869046526
33,475.2936215940636,0.15637752329177057,10.0,1.0,57.62443219403247
33,475.2973699561067,0.1569293873316708,10.0,1.0,57.62777569759969
33,475.3011183181498,0.15748125137157107,10.0,1.0,57.631119201166904
33,475.3048666801929,0.1580331154114713,10.0,1.0,57.63446270473412
33,475.308615042236,0.15858497945137157,10.0,1.0,57.637806208301335
33,475.3123634042791,0.1591368434912718,10.0,1.0,57.64114971186855
33,475.3161117663222,0.15968870753117206,10.0,1.0,57.644493215435766
33,475.3198601283653,0.16024057157107233,10.0,1.0,57.64783671900298
33,475.3236084904084,0.16079243561097256,10.0,1.0,57.6511802225702
33,475.3273568524515,0.16134429965087282,10.0,1.0,57.65452372613741
33,475.3311052144946,0.16189616369077306,10.0,1.0,57.65786722970463
33,475.3348535765377,0.16244802773067332,10.0,1.0,57.661210733271844
33,475.3386019385808,0.16299989177057356,10.0,1.0,57.66455423683906
33,475.3423503006239,0.16355175581047382,10.0,1.0,57.667897740406275
33,475.346098662667,0.16410361985037406,10.0,1.0,57.67124124397349
33,475.3498470247101,0.16465548389027432,10.0,1.0,57.674584747540706
33,475.35359538675317,0.16520734793017455,10.0,1.0,57.67792825110792
33,475.35734374879627,0.16575921197007482,10.0,1.0,57.68127175467514
33,475.36109211083937,0.16631107600997505,10.0,1.0,57.68461525824235
33,475.36484047288246,0.1668629400498753,10.0,1.0,57.68795876180957
33,475.36858883492556,0.16741480408977555,10.0,1.0,57.691302265376784
33,475.37233719696866,0.1679666681296758,10.0,1.0,57.694645768944
33,475.3738681,0.16819206,10.0,1.0,57.69601132
33,475.3762539039778,0.16851853216957605,10.0,1.0,57.69744556333056
33,475.38028683402297,0.1690703962094763,10.0,1.0,57.69986998841902
33,475.38431976406815,0.16962226024937654,10.0,1.0,57.702294413507474
33,475.38835269411334,0.1701741242892768,10.0,1.0,57.70471883859594
33,475.3923856241585,0.17072598832917704,10.0,1.0,57.707143263684394
33,475.39641855420365,0.1712778523690773,10.0,1.0,57.70956768877286
33,475.40045148424883,0.17182971640897754,10.0,1.0,57.711992113861314
33,475.40448441429396,0.1723815804488778,10.0,1.0,57.71441653894978
33,475.40851734433915,0.17293344448877804,10.0,1.0,57.716840964038234
33,475.4125502743843,0.1734853085286783,10.0,1.0,57.7192653891267
33,475.41658320442946,0.17403717256857854,10.0,1.0,57.72168981421515
33,475.4206161344746,0.1745890366084788,10.0,1.0,57.72411423930362
33,475.42464906451977,0.17514090064837903,10.0,1.0,57.72653866439207
33,475.4286819945649,0.1756927646882793,10.0,1.0,57.72896308948054
33,475.4327149246101,0.17624462872817953,10.0,1.0,57.73138751456899
33,475.4367478546552,0.1767964927680798,10.0,1.0,57.73381193965746
33,475.4407807847004,0.17734835680798006,10.0,1.0,57.73623636474591
33,475.4448137147455,0.1779002208478803,10.0,1.0,57.73866078983437
33,475.4488466447907,0.17845208488778055,10.0,1.0,57.74108521492283
33,475.45287957483583,0.1790039489276808,10.0,1.0,57.74350964001129
33,475.456912504881,0.17955581296758105,10.0,1.0,57.74593406509975
33,475.46094543492615,0.1801076770074813,10.0,1.0,57.74835849018821
33,475.46497836497133,0.18065954104738155,10.0,1.0,57.75078291527667
33,475.46901129501646,0.18121140508728178,10.0,1.0,57.75320734036513
33,475.4730093,0.18175849,10.0,1.0,57.75561077
33,475.4730472971712,0.18176326912718205,10.0,1.0,57.75562097284178
33,475.4774349754266,0.18231513316708228,10.0,1.0,57.75679913388894
33,475.481822653682,0.18286699720698255,10.0,1.0,57.7579772949361
33,475.4862103319374,0.18341886124688278,10.0,1.0,57.759155455983255
33,475.4905980101928,0.18397072528678304,10.0,1.0,57.76033361703041
33,475.4949856884482,0.18452258932668328,10.0,1.0,57.76151177807757
33,475.4993733667036,0.18507445336658354,10.0,1.0,57.762689939124726
33,475.503761044959,0.18562631740648378,10.0,1.0,57.763868100171884
33,475.5081487232144,0.18617818144638404,10.0,1.0,57.76504626121904
33,475.5125364014698,0.18673004548628427,10.0,1.0,57.7662244222662
33,475.5169240797252,0.18728190952618454,10.0,1.0,57.767402583313356
33,475.5213117579806,0.18783377356608477,10.0,1.0,57.76858074436051
33,475.525699436236,0.18838563760598503,10.0,1.0,57.76975890540767
33,475.5300871144914,0.18893750164588527,10.0,1.0,57.770937066454835
33,475.5344747927468,0.18948936568578553,10.0,1.0,57.77211522750199
33,475.5388624710022,0.19004122972568577,10.0,1.0,57.773293388549156
33,475.54325014925763,0.19059309376558603,10.0,1.0,57.77447154959631
33,475.54763782751303,0.19114495780548627,10.0,1.0,57.77564971064348
33,475.5520255057685,0.19169682184538653,10.0,1.0,57.776827871690635
33,475.5564131840239,0.19224868588528676,10.0,1.0,57.7780060327378
33,475.56080086227934,0.19280054992518703,10.0,1.0,57.77918419378496
33,475.56518854053473,0.19335241396508726,10.0,1.0,57.78036235483212
33,475.5695762187902,0.19390427800498752,10.0,1.0,57.78154051587928
33,475.5739638970456,0.1944561420448878,10.0,1.0,57.78271867692644
33,475.57835157530104,0.19500800608478802,10.0,1.0,57.7838968379736
33,475.5795803,0.19516255,10.0,1.0,57.78422677
33,475.583025406788,0.19555987012468828,10.0,1.0,57.784582171188624
33,475.58781054207765,0.19611173416458852,10.0,1.0,57.785075811262594
33,475.5925956773673,0.19666359820448878,10.0,1.0,57.78556945133656
33,475.5973808126569,0.19721546224438902,10.0,1.0,57.78606309141053
33,475.60216594794656,0.19776732628428928,10.0,1.0,57.7865567314845
33,475.6069510832362,0.19831919032418951,10.0,1.0,57.78705037155847
33,475.61173621852583,0.19887105436408978,10.0,1.0,57.78754401163244
33,475.6165213538155,0.19942291840399,10.0,1.0,57.78803765170641
33,475.6213064891051,0.19997478244389028,10.0,1.0,57.78853129178038
33,475.62609162439475,0.2005266464837905,10.0,1.0,57.78902493185435
34,499.8256738,0.00032643,10.0,1.0,0.28007596
34,499.8306731,0.00082105,10.0,1.0,0.33848797
34,499.83055149164835,0.0009484040897755611,10.0,1.0,0.40565167388214945
34,499.8298368527396,0.0016968081795511224,10.0,1.0,0.8003432833817701
34,499.8296775,0.00186369,10.0,1.0,0.88835303
34,499.8274431859533,0.0024452122693266833,10.0,1.0,1.6732425469697891
34,499.8245676816802,0.0031936163591022447,10.0,1.0,2.68337501395561
34,499.8222672,0.00379236,10.0,1.0,3.49150848
34,499.8217030056726,0.003942020448877806,10.0,1.0,3.7859764120751906
34,499.8188816500959,0.004690424538653366,10.0,1.0,5.25851646073401
34,499.8160602945191,0.0054388286284289275,10.0,1.0,6.731056509392832
34,499.8132389389424,0.006187232718204489,10.0,1.0,8.203596558051652
34,499.8104175833656,0.00693563680798005,10.0,1.0,9.676136606710473
34,499.8102638,0.00697643,10.0,1.0,9.75640021
34,499.80826019078916,0.007684040897755612,10.0,1.0,11.147076091930275
34,499.8061410751389,0.008432444987531174,10.0,1.0,12.617923305971221
34,499.8040219594887,0.009180849077306734,10.0,1.0,14.088770520012162
34,499.80190284383843,0.009929253167082295,10.0,1.0,15.559617734053106
34,499.79978372818823,0.010677657256857856,10.0,1.0,17.03046494809405
34,499.797664612538,0.011426061346633418,10.0,1.0,18.501312162134997
34,499.7967984,0.01173198,10.0,1.0,19.10253763
34,499.79600080147975,0.012174465436408979,10.0,1.0,19.772610779331153
34,499.79465177178196,0.01292286952618454,10.0,1.0,20.905948611821334
34,499.79330274208417,0.013671273615960102,10.0,1.0,22.039286444311514
34,499.7919537123864,0.014419677705735663,10.0,1.0,23.172624276801695
34,499.7906046826886,0.015168081795511225,10.0,1.0,24.305962109291876
34,499.7892556529908,0.015916485885286782,10.0,1.0,25.439299941782053
34,499.787906623293,0.016664889975062346,10.0,1.0,26.572637774272238
34,499.78655759359526,0.017413294064837905,10.0,1.0,27.70597560676242
34,499.78520856389747,0.018161698154613465,10.0,1.0,28.8393134392526
34,499.785072,0.01823746,10.0,1.0,28.95404259
34,499.7844636936925,0.018910102244389028,10.0,1.0,29.617512757181554
34,499.7837868719017,0.019658506334164588,10.0,1.0,30.355711689384762
34,499.78311005011096,0.02040691042394015,10.0,1.0,31.093910621587973
34,499.7824332283202,0.02115531451371571,10.0,1.0,31.832109553791184
34,499.78175640652944,0.021903718603491273,10.0,1.0,32.570308485994396
34,499.7810795847387,0.022652122693266833,10.0,1.0,33.30850741819761
34,499.7804027629479,0.023400526783042396,10.0,1.0,34.04670635040082
34,499.77972594115715,0.024148930872817956,10.0,1.0,34.78490528260403
34,499.7790491193664,0.024897334962593515,10.0,1.0,35.52310421480724
34,499.77837229757563,0.02564573905236908,10.0,1.0,36.26130314701045
34,499.77769547578487,0.026394143142144638,10.0,1.0,36.99950207921366
34,499.7776081,0.02649076,10.0,1.0,37.09480148
34,499.7775293533896,0.0271425472319202,10.0,1.0,37.47404124174823
34,499.7774389338747,0.02789095132169576,10.0,1.0,37.90949713102934
34,499.7773485143598,0.028639355411471324,10.0,1.0,38.34495302031045
34,499.7772580948449,0.029387759501246884,10.0,1.0,38.78040890959156
34,499.77716767533,0.030136163591022447,10.0,1.0,39.215864798872666
34,499.77707725581513,0.030884567680798006,10.0,1.0,39.651320688153774
34,499.7769868363003,0.031632971770573566,10.0,1.0,40.086776577434875
34,499.7768964167854,0.03238137586034913,10.0,1.0,40.522232466715984
34,499.77680599727057,0.03312977995012469,10.0,1.0,40.95768835599709
34,499.7767155777557,0.03387818403990025,10.0,1.0,41.393144245278194
34,499.77662515824085,0.03462658812967581,10.0,1.0,41.8286001345593
34,499.77653473872596,0.035374992219451375,10.0,1.0,42.26405602384041
34,499.7764443192111,0.03612339630922693,10.0,1.0,42.69951191312151
34,499.7764197,0.03632717,10.0,1.0,42.81807681
34,499.7767752370402,0.036871800399002494,10.0,1.0,42.99558738093157
34,499.7772637984122,0.03762020448877806,10.0,1.0,43.23951360595848
34,499.7777523597842,0.03836860857855362,10.0,1.0,43.48343983098539
34,499.77824092115617,0.039117012668329176,10.0,1.0,43.7273660560123
34,499.77872948252815,0.03986541675810474,10.0,1.0,43.97129228103921
34,499.77921804390013,0.0406138208478803,10.0,1.0,44.21521850606612
34,499.7797066052721,0.041362224937655866,10.0,1.0,44.45914473109303
34,499.7801951666441,0.04211062902743142,10.0,1.0,44.703070956119944
34,499.78068372801613,0.042859033117206985,10.0,1.0,44.946997181146855
34,499.7811722893881,0.04360743720698255,10.0,1.0,45.190923406173766
34,499.78166085076015,0.044355841296758104,10.0,1.0,45.43484963120068
34,499.7821494121321,0.04510424538653367,10.0,1.0,45.67877585622759
34,499.78263797350417,0.04585264947630923,10.0,1.0,45.9227020812545
34,499.78312653487615,0.046601053566084794,10.0,1.0,46.16662830628141
34,499.7836150962482,0.04734945765586035,10.0,1.0,46.41055453130832
34,499.7837007,0.04748059,10.0,1.0,46.4532943
34,499.78463614511026,0.04809786174563591,10.0,1.0,46.56442202800119
34,499.78577031486816,0.048846265835411476,10.0,1.0,46.69915757472198
34,499.78690448462606,0.04959466992518703,10.0,1.0,46.83389312144277
34,499.78803865438397,0.050343074014962595,10.0,1.0,46.96862866816356
34,499.7891728241419,0.05109147810473816,10.0,1.0,47.10336421488435
34,499.7903069938997,0.05183988219451372,10.0,1.0,47.23809976160514
34,499.7914411636576,0.05258828628428928,10.0,1.0,47.37283530832593
34,499.79257533341547,0.05333669037406484,10.0,1.0,47.50757085504673
34,499.7937095031734,0.054085094463840404,10.0,1.0,47.64230640176753
34,499.7948436729312,0.05483349855361596,10.0,1.0,47.77704194848832
34,499.7959778426891,0.05558190264339152,10.0,1.0,47.911777495209115
34,499.797112012447,0.056330306733167086,10.0,1.0,48.046513041929906
34,499.7982461822049,0.05707871082294265,10.0,1.0,48.1812485886507
34,499.7993803519627,0.057827114912718205,10.0,1.0,48.315984135371494
34,499.80051452172063,0.05857551900249377,10.0,1.0,48.450719682092284
34,499.8016486914785,0.05932392309226933,10.0,1.0,48.58545522881308
34,499.8021448,0.05965129,10.0,1.0,48.64439125
34,499.8031966033399,0.060072327182044895,10.0,1.0,48.68718143290506
34,499.80506621000364,0.06082073127182045,10.0,1.0,48.76324205000508
34,499.80693581666736,0.061569135361596014,10.0,1.0,48.83930266710511
34,499.8088054233311,0.06231753945137158,10.0,1.0,48.915363284205135
34,499.8106750299948,0.06306594354114714,10.0,1.0,48.99142390130516
34,499.8125446366585,0.06381434763092271,10.0,1.0,49.06748451840519
34,499.81441424332223,0.06456275172069827,10.0,1.0,49.143545135505214
34,499.81628384998595,0.06531115581047382,10.0,1.0,49.21960575260524
34,499.81815345664967,0.06605955990024939,10.0,1.0,49.29566636970527
34,499.8200230633134,0.06680796399002495,10.0,1.0,49.3717269868053
34,499.8218926699771,0.0675563680798005,10.0,1.0,49.447787603905326
34,499.8237622766409,0.06830477216957608,10.0,1.0,49.52384822100536
34,499.8256318833046,0.06905317625935163,10.0,1.0,49.599908838105385
34,499.82750148996837,0.06980158034912719,10.0,1.0,49.67596945520541
34,499.8293710966321,0.07054998443890276,10.0,1.0,49.752030072305445
34,499.83124070329586,0.07129838852867831,10.0,1.0,49.82809068940547
34,499.8331103099596,0.07204679261845387,10.0,1.0,49.9041513065055
34,499.8343803,0.07255517,10.0,1.0,49.95581791
34,499.83523202946503,0.07279519670822944,10.0,1.0,49.97041182789567
34,499.83788772482376,0.073543600798005,10.0,1.0,50.01591571335713
34,499.8405434201825,0.07429200488778057,10.0,1.0,50.061419598818595
34,499.8431991155412,0.07504040897755612,10.0,1.0,50.10692348428006
34,499.84585481089994,0.07578881306733168,10.0,1.0,50.152427369741524
34,499.84851050625866,0.07653721715710725,10.0,1.0,50.19793125520299
34,499.8511662016174,0.0772856212468828,10.0,1.0,50.24343514066445
34,499.8538218969761,0.07803402533665836,10.0,1.0,50.28893902612592
34,499.85647759233484,0.07878242942643393,10.0,1.0,50.33444291158738
34,499.85913328769357,0.07953083351620949,10.0,1.0,50.379946797048845
34,499.8617889830523,0.08027923760598504,10.0,1.0,50.42545068251031
34,499.86444467841096,0.08102764169576061,10.0,1.0,50.47095456797177
34,499.8671003737697,0.08177604578553617,10.0,1.0,50.51645845343324
34,499.86975606912836,0.08252444987531174,10.0,1.0,50.5619623388947
34,499.8724117644871,0.0832728539650873,10.0,1.0,50.607466224356166
34,499.87506745984575,0.08402125805486285,10.0,1.0,50.65297010981763
34,499.8777231552045,0.08476966214463842,10.0,1.0,50.6984739952791
34,499.88037885056315,0.08551806623441398,10.0,1.0,50.743977880740566
34,499.881915,0.08595097,10.0,1.0,50.77029896
34,499.88335613110155,0.08626647032418953,10.0,1.0,50.782822557007805
34,499.88677466454703,0.0870148744139651,10.0,1.0,50.812530010537124
34,499.8901931979925,0.08776327850374066,10.0,1.0,50.84223746406644
34,499.893611731438,0.08851168259351622,10.0,1.0,50.87194491759576
34,499.8970302648835,0.08926008668329179,10.0,1.0,50.90165237112508
34,499.90044879832897,0.09000849077306734,10.0,1.0,50.9313598246544
34,499.90386733177445,0.0907568948628429,10.0,1.0,50.96106727818372
34,499.90728586521993,0.09150529895261847,10.0,1.0,50.99077473171304
34,499.91070439866536,0.09225370304239403,10.0,1.0,51.02048218524236
34,499.91412293211084,0.0930021071321696,10.0,1.0,51.05018963877168
34,499.91754146555627,0.09375051122194515,10.0,1.0,51.079897092300996
34,499.92095999900175,0.09449891531172071,10.0,1.0,51.109604545830315
34,499.9243785324472,0.09524731940149628,10.0,1.0,51.139311999359634
34,499.92779706589266,0.09599572349127183,10.0,1.0,51.169019452888946
34,499.9312155993381,0.09674412758104739,10.0,1.0,51.19872690641826
34,499.9346341327836,0.09749253167082296,10.0,1.0,51.22843435994758
34,499.938052666229,0.09824093576059852,10.0,1.0,51.25814181347689
34,499.9414711996745,0.09898933985037407,10.0,1.0,51.28784926700621
34,499.9444883,0.09964986,10.0,1.0,51.31406822
34,499.94496963808064,0.09973774394014964,10.0,1.0,51.316525344847975
34,499.9490686280384,0.1004861480299252,10.0,1.0,51.337449785447504
34,499.95316761799614,0.10123455211970077,10.0,1.0,51.35837422604703
34,499.9572666079539,0.10198295620947632,10.0,1.0,51.37929866664656
34,499.96136559791165,0.10273136029925188,10.0,1.0,51.40022310724609
34,499.9654645878694,0.10347976438902745,10.0,1.0,51.42114754784562
34,499.96956357782716,0.10422816847880301,10.0,1.0,51.44207198844514
34,499.9736625677849,0.10497657256857856,10.0,1.0,51.46299642904467
34,499.97776155774267,0.10572497665835413,10.0,1.0,51.4839208696442
34,499.9818605477004,0.10647338074812969,10.0,1.0,51.504845310243724
34,499.98595953765823,0.10722178483790525,10.0,1.0,51.525769750843246
34,499.990058527616,0.10797018892768082,10.0,1.0,51.546694191442775
34,499.9941575175738,0.10871859301745637,10.0,1.0,51.5676186320423
34,499.99825650753155,0.10946699710723193,10.0,1.0,51.588543072641826
34,500.00235549748936,0.1102154011970075,10.0,1.0,51.609467513241356
34,500.0064544874471,0.11096380528678305,10.0,1.0,51.63039195384088
34,500.0105534774049,0.11171220937655862,10.0,1.0,51.65131639444041
34,500.0146524673627,0.11246061346633418,10.0,1.0,51.67224083503993
34,500.0187514573205,0.11320901755610974,10.0,1.0,51.69316527563945
34,500.0204036,0.11351067,10.0,1.0,51.7015991
34,500.0232044739529,0.1139574216458853,10.0,1.0,51.710145014674275
34,500.0278965339387,0.11470582573566086,10.0,1.0,51.724461240595325
34,500.0325885939245,0.11545422982543642,10.0,1.0,51.738777466516375
34,500.03728065391033,0.11620263391521199,10.0,1.0,51.753093692437425
34,500.04197271389614,0.11695103800498755,10.0,1.0,51.767409918358474
34,500.04666477388196,0.1176994420947631,10.0,1.0,51.781726144279524
34,500.05135683386777,0.11844784618453867,10.0,1.0,51.796042370200574
34,500.0560488938536,0.11919625027431423,10.0,1.0,51.810358596121624
34,500.06074095383946,0.1199446543640898,10.0,1.0,51.82467482204268
34,500.06543301382527,0.12069305845386535,10.0,1.0,51.83899104796373
34,500.07012507381114,0.12144146254364091,10.0,1.0,51.85330727388478
34,500.07481713379696,0.12218986663341648,10.0,1.0,51.86762349980584
34,500.0795091937828,0.12293827072319204,10.0,1.0,51.88193972572689
34,500.08420125376864,0.12368667481296759,10.0,1.0,51.896255951647944
34,500.0888933137545,0.12443507890274316,10.0,1.0,51.910572177569
34,500.0935853737403,0.12518348299251872,10.0,1.0,51.92488840349005
34,500.0982774337262,0.12593188708229427,10.0,1.0,51.9392046294111
34,500.102969493712,0.12668029117206983,10.0,1.0,51.95352085533216
34,500.1076508,0.12742698,10.0,1.0,51.96780427
34,500.1076628299932,0.12742869526184541,10.0,1.0,51.96782262412596
34,500.1129117639477,0.12817709935162097,10.0,1.0,51.97583090750555
34,500.11816069790217,0.12892550344139653,10.0,1.0,51.98383919088514
34,500.12340963185665,0.12967390753117208,10.0,1.0,51.99184747426473
34,500.1286585658111,0.13042231162094764,10.0,1.0,51.999855757644326
34,500.1339074997656,0.1311707157107232,10.0,1.0,52.007864041023915
34,500.1391564337201,0.13191911980049878,10.0,1.0,52.01587232440351
34,500.14440536767455,0.13266752389027434,10.0,1.0,52.0238806077831
34,500.149654301629,0.1334159279800499,10.0,1.0,52.031888891162694
34,500.1549032355835,0.13416433206982545,10.0,1.0,52.03989717454228
34,500.160152169538,0.134912736159601,10.0,1.0,52.04790545792188
34,500.16540110349246,0.1356611402493766,10.0,1.0,52.055913741301474
34,500.17065003744693,0.13640954433915214,10.0,1.0,52.06392202468106
34,500.1758989714014,0.1371579484289277,10.0,1.0,52.07193030806065
34,500.1811479053559,0.13790635251870326,10.0,1.0,52.079938591440246
34,500.18639683931036,0.1386547566084788,10.0,1.0,52.087946874819835
34,500.19164577326484,0.13940316069825437,10.0,1.0,52.09595515819943
34,500.19689470721937,0.14015156478802995,10.0,1.0,52.103963441579026
34,500.20214364117385,0.1408999688778055,10.0,1.0,52.111971724958615
34,500.2050633,0.14131626,10.0,1.0,52.11642624
34,500.20765447081556,0.14164837296758107,10.0,1.0,52.1178381446874
34,500.21349357685773,0.14239677705735662,10.0,1.0,52.12101981883315
34,500.2193326828999,0.14314518114713218,10.0,1.0,52.1242014929789
34,500.2251717889421,0.14389358523690773,10.0,1.0,52.12738316712465
34,500.23101089498425,0.14464198932668332,10.0,1.0,52.1305648412704
34,500.2368500010264,0.14539039341645887,10.0,1.0,52.13374651541615
34,500.2426891070686,0.14613879750623443,10.0,1.0,52.1369281895619
34,500.2485282131107,0.14688720159601,10.0,1.0,52.14010986370765
34,500.2543673191529,0.14763560568578554,10.0,1.0,52.1432915378534
34,500.260206425195,0.14838400977556113,10.0,1.0,52.14647321199915
34,500.2660455312372,0.14913241386533668,10.0,1.0,52.1496548861449
34,500.2718846372793,0.14988081795511224,10.0,1.0,52.15283656029065
34,500.2777237433215,0.1506292220448878,10.0,1.0,52.1560182344364
34,500.2835628493636,0.15137762613466335,10.0,1.0,52.15919990858215
34,500.28940195540576,0.1521260302244389,10.0,1.0,52.1623815827279
34,500.2952410614479,0.1528744343142145,10.0,1.0,52.165563256873654
34,500.30108016749006,0.15362283840399005,10.0,1.0,52.168744931019404
34,500.3069192735322,0.1543712424937656,10.0,1.0,52.171926605165154
34,500.312735,0.15511665,10.0,1.0,52.17509554
34,500.31276101587554,0.15511964658354116,10.0,1.0,52.17510016172722
34,500.3192585446133,0.15586805067331672,10.0,1.0,52.176254449438204
34,500.32575607335116,0.1566164547630923,10.0,1.0,52.177408737149186
34,500.33225360208894,0.15736485885286786,10.0,1.0,52.17856302486017
34,500.3387511308267,0.1581132629426434,10.0,1.0,52.17971731257115
34,500.34524865956456,0.15886166703241897,10.0,1.0,52.18087160028213
34,500.35174618830234,0.15961007112219452,10.0,1.0,52.18202588799311
34,500.3582437170402,0.16035847521197008,10.0,1.0,52.183180175704095
34,500.364741245778,0.16110687930174566,10.0,1.0,52.18433446341508
34,500.3712387745158,0.16185528339152122,10.0,1.0,52.18548875112606
34,500.3777363032536,0.16260368748129678,10.0,1.0,52.18664303883703
34,500.3842338319914,0.16335209157107233,10.0,1.0,52.187797326548015
34,500.3907313607292,0.1641004956608479,10.0,1.0,52.18895161425899
34,500.39722888946704,0.16484889975062347,10.0,1.0,52.19010590196997
34,500.4037264182048,0.16559730384039903,10.0,1.0,52.191260189680946
34,500.41022394694266,0.16634570793017459,10.0,1.0,52.19241447739193
34,500.41672147568045,0.16709411201995014,10.0,1.0,52.1935687651029
34,500.4232190044183,0.1678425161097257,10.0,1.0,52.194723052813885
34,500.42971653315607,0.16859092019950125,10.0,1.0,52.19587734052486
34,500.4314259,0.16878781,10.0,1.0,52.19618101
34,500.43672693251386,0.16933932428927684,10.0,1.0,52.19681177506529
34,500.44392042593824,0.1700877283790524,10.0,1.0,52.197667722343056
34,500.4511139193626,0.17083613246882795,10.0,1.0,52.198523669620826
34,500.458307412787,0.1715845365586035,10.0,1.0,52.19937961689859
34,500.4655009062114,0.17233294064837906,10.0,1.0,52.20023556417636
34,500.4726943996358,0.17308134473815465,10.0,1.0,52.20109151145412
34,500.4798878930602,0.1738297488279302,10.0,1.0,52.201947458731894
34,500.4870813864846,0.17457815291770576,10.0,1.0,52.20280340600966
34,500.494274879909,0.17532655700748132,10.0,1.0,52.20365935328743
34,500.5014683733334,0.17607496109725687,10.0,1.0,52.20451530056519
34,500.50866186675785,0.17682336518703243,10.0,1.0,52.20537124784296
34,500.5158553601823,0.177571769276808,10.0,1.0,52.206227195120725
34,500.52304885360667,0.17832017336658357,10.0,1.0,52.207083142398496
34,500.53024234703105,0.17906857745635912,10.0,1.0,52.20793908967626
34,500.5374358404555,0.17981698154613468,10.0,1.0,52.20879503695403
34,500.54462933387987,0.18056538563591024,10.0,1.0,52.20965098423179
34,500.5518228273043,0.1813137897256858,10.0,1.0,52.21050693150956
34,500.5590163207287,0.18206219381546138,10.0,1.0,52.21136287878733
34,500.5614026,0.18231046,10.0,1.0,52.21164682
34,500.5666463976033,0.18281059790523693,10.0,1.0,52.2119844740095
34,500.5744931925196,0.1835590019950125,10.0,1.0,52.2124897379357
34,500.5823399874359,0.18430740608478804,10.0,1.0,52.2129950018619
34,500.5901867823522,0.1850558101745636,10.0,1.0,52.2135002657881
34,500.5980335772685,0.18580421426433918,10.0,1.0,52.2140055297143
34,500.6058803721848,0.18655261835411474,10.0,1.0,52.2145107936405
34,500.6137271671011,0.1873010224438903,10.0,1.0,52.21501605756669
34,500.6215739620174,0.18804942653366585,10.0,1.0,52.21552132149289
34,500.6294207569337,0.1887978306234414,10.0,1.0,52.21602658541909
34,500.63726755184996,0.18954623471321697,10.0,1.0,52.21653184934529
34,500.64511434676626,0.19029463880299255,10.0,1.0,52.21703711327148
34,500.6529611416825,0.1910430428927681,10.0,1.0,52.21754237719768
34,500.6608079365988,0.19179144698254366,10.0,1.0,52.218047641123874
34,500.66865473151506,0.19253985107231922,10.0,1.0,52.218552905050075
34,500.67650152643137,0.19328825516209477,10.0,1.0,52.21905816897627
34,500.6843483213476,0.19403665925187036,10.0,1.0,52.21956343290247
34,500.6921951162639,0.19478506334164591,10.0,1.0,52.22006869682866
34,500.70004191118016,0.19553346743142147,10.0,1.0,52.22057396075486
34,500.7016137,0.19568338,10.0,1.0,52.22067517
34,500.7083182821724,0.19628187152119703,10.0,1.0,52.22076757639526
34,500.71670225511156,0.19703027561097258,10.0,1.0,52.22088312911687
34,500.72508622805077,0.19777867970074814,10.0,1.0,52.22099868183848
34,500.7334702009899,0.19852708379052372,10.0,1.0,52.22111423456009
34,500.74185417392914,0.19927548788029928,10.0,1.0,52.2212297872817
34,500.7502381468683,0.20002389197007484,10.0,1.0,52.22134534000331
34,500.7586221198075,0.2007722960598504,10.0,1.0,52.22146089272492
34,500.76700609274667,0.20152070014962595,10.0,1.0,52.22157644544653
34,500.7753900656859,0.20226910423940153,10.0,1.0,52.22169199816814
34,500.78377403862504,0.2030175083291771,10.0,1.0,52.22180755088975
34,500.79215801156425,0.20376591241895264,10.0,1.0,52.22192310361136
34,500.8005419845034,0.2045143165087282,10.0,1.0,52.22203865633297
34,500.8089259574426,0.20526272059850376,10.0,1.0,52.22215420905458
34,500.8173099303818,0.2060111246882793,10.0,1.0,52.22226976177619
34,500.825693903321,0.2067595287780549,10.0,1.0,52.2223853144978
34,500.83407787626015,0.20750793286783045,10.0,1.0,52.22250086721941
34,500.84246184919937,0.208256336957606,10.0,1.0,52.22261641994102
34,500.8498908,0.20891949,10.0,1.0,52.22271881
34,500.8508922923443,0.20900474104738156,10.0,1.0,52.22274039993062
34,500.85968421912264,0.20975314513715712,10.0,1.0,52.222929934169436
34,500.86847614590096,0.21050154922693268,10.0,1.0,52.22311946840826
34,500.87726807267927,0.21124995331670826,10.0,1.0,52.22330900264707
34,500.88605999945753,0.21199835740648382,10.0,1.0,52.22349853688589
34,500.89485192623584,0.21274676149625937,10.0,1.0,52.223688071124705
34,500.9036438530141,0.21349516558603493,10.0,1.0,52.223877605363526
34,500.9124357797924,0.21424356967581049,10.0,1.0,52.22406713960234
34,500.9212277065707,0.21499197376558607,10.0,1.0,52.22425667384116
34,500.930019633349,0.21574037785536163,10.0,1.0,52.224446208079975
34,500.93881156012725,0.21648878194513718,10.0,1.0,52.224635742318796
34,500.94760348690556,0.21723718603491274,10.0,1.0,52.22482527655761
34,500.9563954136838,0.2179855901246883,10.0,1.0,52.22501481079643
34,500.96518734046214,0.21873399421446385,10.0,1.0,52.225204345035245
34,500.9739792672404,0.21948239830423943,10.0,1.0,52.225393879274066
34,500.9827711940187,0.220230802394015,10.0,1.0,52.22558341351288
34,500.99156312079697,0.22097920648379055,10.0,1.0,52.2257729477517
34,501.0003550475753,0.2217276105735661,10.0,1.0,52.225962481990514
34,501.004052,0.22204231,10.0,1.0,52.22604218
34,501.0093377896152,0.22247601466334166,10.0,1.0,52.22618274174634
34,501.01845898867083,0.22322441875311724,10.0,1.0,52.22642529617271
34,501.02758018772647,0.2239728228428928,10.0,1.0,52.22666785059907
34,501.0367013867821,0.22472122693266836,10.0,1.0,52.226910405025436
34,501.04582258583775,0.2254696310224439,10.0,1.0,52.2271529594518
34,501.0549437848934,0.22621803511221947,10.0,1.0,52.227395513878164
34,501.064064983949,0.22696643920199502,10.0,1.0,52.22763806830453
34,501.0731861830046,0.2277148432917706,10.0,1.0,52.22788062273089
34,501.0823073820602,0.22846324738154616,10.0,1.0,52.22812317715726
34,501.09142858111585,0.22921165147132172,10.0,1.0,52.22836573158362
34,501.10054978017143,0.22996005556109728,10.0,1.0,52.22860828600999
34,501.1096709792271,0.23070845965087283,10.0,1.0,52.22885084043635
34,501.11879217828266,0.23145686374064842,10.0,1.0,52.229093394862716
34,501.1279133773383,0.23220526783042397,10.0,1.0,52.22933594928908
34,501.1370345763939,0.23295367192019953,10.0,1.0,52.22957850371544
34,501.14615577544953,0.23370207600997508,10.0,1.0,52.2298210581418
34,501.1552769745051,0.23445048009975064,10.0,1.0,52.23006361256816
34,501.1629851,0.23508294,10.0,1.0,52.23026859
34,501.1644464941276,0.2351988841895262,10.0,1.0,52.23026298846073
34,501.1738795959187,0.23594728827930178,10.0,1.0,52.23022683128101
34,501.1833126977098,0.23669569236907734,10.0,1.0,52.230190674101294
34,501.1927457995009,0.2374440964588529,10.0,1.0,52.23015451692157
34,501.20217890129203,0.23819250054862845,10.0,1.0,52.23011835974186
34,501.21161200308313,0.238940904638404,10.0,1.0,52.23008220256214
34,501.2210451048743,0.2396893087281796,10.0,1.0,52.23004604538242
34,501.2304782066654,0.24043771281795515,10.0,1.0,52.2300098882027
34,501.23991130845656,0.2411861169077307,10.0,1.0,52.22997373102299
34,501.24934441024766,0.24193452099750626,10.0,1.0,52.229937573843266
34,501.2587775120388,0.24268292508728181,10.0,1.0,52.22990141666355
34,501.2682106138299,0.24343132917705737,10.0,1.0,52.22986525948383
34,501.2776437156211,0.24417973326683295,10.0,1.0,52.229829102304116
34,501.2870768174122,0.2449281373566085,10.0,1.0,52.229792945124395
34,501.29650991920334,0.24567654144638407,10.0,1.0,52.22975678794468
34,501.30594302099445,0.24642494553615962,10.0,1.0,52.22972063076496
34,501.3153761227856,0.24717334962593518,10.0,1.0,52.229684473585245
34,501.3248092245767,0.24792175371571074,10.0,1.0,52.22964831640552
34,501.3267728,0.24807754,10.0,1.0,52.22964079
34,501.33448586877824,0.24867015780548632,10.0,1.0,52.22949472786427
34,501.3442265349629,0.24941856189526188,10.0,1.0,52.22931026918158
34,501.35396720114755,0.2501669659850374,10.0,1.0,52.22912581049889
34,501.3637078673322,0.25091537007481296,10.0,1.0,52.228941351816204
34,501.37344853351686,0.2516637741645885,10.0,1.0,52.228756893133514
34,501.3831891997015,0.2524121782543641,10.0,1.0,52.228572434450825
34,501.3929298658862,0.25316058234413963,10.0,1.0,52.228387975768136
34,501.40267053207083,0.2539089864339152,10.0,1.0,52.22820351708545
34,501.4124111982555,0.2546573905236908,10.0,1.0,52.22801905840276
34,501.42215186444014,0.25540579461346635,10.0,1.0,52.22783459972007
34,501.4318925306248,0.2561541987032419,10.0,1.0,52.22765014103738
34,501.44163319680945,0.25690260279301746,10.0,1.0,52.2274656823547
34,501.4513738629941,0.257651006882793,10.0,1.0,52.22728122367201
34,501.4611145291788,0.2583994109725686,10.0,1.0,52.22709676498933
34,501.47085519536347,0.25914781506234413,10.0,1.0,52.22691230630664
34,501.4805958615482,0.2598962191521197,10.0,1.0,52.226727847623955
34,501.49033652773284,0.26064462324189525,10.0,1.0,52.226543388941266
34,501.4958025,0.26106459,10.0,1.0,52.22643988
34,501.50019155215267,0.2613930273316708,10.0,1.0,52.2266108730564
34,501.5101928043385,0.26214143142144636,10.0,1.0,52.22700051178012
34,501.5201940565243,0.26288983551122197,10.0,1.0,52.22739015050384
34,501.5301953087101,0.2636382396009975,10.0,1.0,52.227779789227554
34,501.54019656089594,0.2643866436907731,10.0,1.0,52.22816942795127
34,501.55019781308175,0.26513504778054864,10.0,1.0,52.22855906667499
34,501.56019906526757,0.2658834518703242,10.0,1.0,52.228948705398714
34,501.5702003174534,0.26663185596009975,10.0,1.0,52.22933834412243
34,501.5802015696392,0.2673802600498753,10.0,1.0,52.22972798284616
34,501.590202821825,0.26812866413965086,10.0,1.0,52.230117621569875
34,501.60020407401083,0.2688770682294264,10.0,1.0,52.2305072602936
34,501.61020532619665,0.269625472319202,10.0,1.0,52.23089689901732
34,501.6202065783825,0.27037387640897753,10.0,1.0,52.23128653774104
34,501.63020783056834,0.27112228049875314,10.0,1.0,52.23167617646476
34,501.6402090827542,0.2718706845885287,10.0,1.0,52.232065815188484
34,501.65021033494,0.27261908867830426,10.0,1.0,52.2324554539122
34,501.6602115871259,0.2733674927680798,10.0,1.0,52.23284509263593
34,501.6697477,0.27408109,10.0,1.0,52.23321661
34,501.6702203984386,0.27411589685785537,10.0,1.0,52.23327094965495
34,501.6803841841528,0.2748643009476309,10.0,1.0,52.234439340670654
34,501.690547969867,0.2756127050374065,10.0,1.0,52.235607731686365
34,501.7007117555812,0.27636110912718204,10.0,1.0,52.23677612270207
34,501.7108755412954,0.2771095132169576,10.0,1.0,52.23794451371778
34,501.72103932700963,0.27785791730673315,10.0,1.0,52.23911290473348
34,501.73120311272385,0.2786063213965087,10.0,1.0,52.24028129574919
34,501.74136689843806,0.2793547254862843,10.0,1.0,52.241449686764895
